Repository: a-dev-mobile/splav-kharkov

File: base/base.csv (part 1 of 32)
,id,name_x,Марка :,Применение:,Дополнение:,Cu,Al,C,Ni,Si,Cr,Mn,Zn,Ti,Fe,Заменитель:,Mo,Mg,V,Классификация :,type_x,Pb,Примесей,-,W,Sn,Co,Ag,Nb,P,Zr,Sb,S,Cd,B,Pt,Ni+Co,Au,Pd,Bi,N,As,O,Ca,Be,Rh,sв,d5,Ir,Ce,Te,sT,Tl,y,Se,H,Na,Ta,Hg,In,Ru,Ga,KCU,Ba,Nd,Li,Al+Mg,Cl,La,РЗМ,Sr,Re,Cu+P,Sc,Hf,F
0,2391,35БТ,35БТ,"Для изготовления сверхпроводящих экранов магнитного поля, для токопроводов сверхпроводящих магнитных систем.","Критическая плотность тока в поперечном магнитном поле 3,2·106 А/м при 4,2К JК= (3—6)·104 А/см2. Хорошо деформируется, можно изготовлять из него тонкую проволоку, ленту, сверхпроводящие композиционные материалы с большим количеством жил (до 361).",,,до 0.03,,,,,,60 - 64,,,,,,Сплав прецизионный сверхпроводящий,Сплав прецизионный сверхпроводящий,,,,,,,,,,1.7 - 4.3,,,,,,,,,,,,,,,,,,,,,,,,,,,,,,,,,,33.5 - 36.5,,,,,,,,,,,
1,2393,70ТМ-ВД,70ТМ-ВД,Для изготовления датчиков температуры; уровнемеров жидкого гелия.,"Сплав обладает узким сверхпроводящим переходом при 4,5 К, ширина не более 0,2 К, верхним критическим полем, (0,2±0,02) Т высоким удельным электросопротивлением 1,0 мкОм·м, слабоменяющимся с температурой (относительное изменение его в диапазоне от -16 до +24 К не превышает 30%). Изготавливается в виде проволоки диаметром 0,25—0,35 мм в медной оболочке.",,,до 0.03,,,,,,73.5 - 76,до 2.5,,24 - 26,,,Сплав прецизионный сверхпроводящий,Сплав прецизионный сверхпроводящий,,,,,,,,,,,,,,,,,,,,,,,,,,,,,,,,,,,,,,,,,,,,,,,,,,,,,,,
2,692,16Х,16Х,"Для магнитопроводов различных систем управления якорей и электромагнитов; деталей электрических машин без защитных покрытий, работающих в сложных условиях воздействия среды, температуры и давления;",Сплав с высокой индукцией в слабых и средних полях и низкой коэрцитивной силой; с коррозионной стойкостью в ряде кислотных и агрессивных сред.,,,до 0.015,до 0.3,до 0.2,15.5 - 16.5,до 0.3,,,,,,,,Сплав прецизионный магнитно-мягкий,Сплав прецизионный магнитно-мягкий,,,,,,,,,до 0.015,,,до 0.015,,,,,,,,,,,,,,,,,,,,,,,,,,,,,,,,,,,,,,,,,,,
3,2392,БТЦ-ВД,БТЦ-ВД,Для изготовления сверхпроводниковых топологических генераторов коммутаторов в системах ввода и вывода энергии сверхпроводящих магнитов; криогенных конструкций.,"Критический ток на единицу ширины холоднокатаной ленты толщиной 20 мкм и шириной 90—100 мм не ниже (8,5—9,0)·104 А/м, температура сверхпроводящего перехода 8,5—9,0 К, временное сопротивление разрыву 100—110 Н/мм2.",,,до 0.03,,,,,,0.07 - 0.2,,,,,,Сплав прецизионный сверхпроводящий,Сплав прецизионный сверхпроводящий,,,,,,,,98.76 - 99.73,,0.2 - 1,,,,,,,,,,до 0.005,,до 0.005,,,,,,,,,,,,,,,,,,,,,,,,,,,,,,,,,
4,670,34НКМ,34НКМ ( другое обозначение 34НКМП ),"Для изготовления сердечников магнитных усилителей, коммутирующих дросселей, выпрямительных установок, элементов вычислительных аппаратов счетно-решающих машин.","Сплав с магнитной текстурой и прямоугольной петлей гистерезиса, высокой магнитной проницаемостью и индукцией насыщения не менее 1,2—1,5 Т.",,,до 0.03,33.5 - 35,0.15 - 0.3,,0.3 - 0.6,,,30.83 - 34.75,,2.8 - 3.2,,,Сплав прецизионный магнитно-мягкий,Сплав прецизионный магнитно-мягкий,,,,,,28.5 - 30,,,до 0.02,,,до 0.02,,,,,,,,,,,,,,,,,,,,,,,,,,,,,,,,,,,,,,,,,,,
5,688,27КХ,27КХ,"Для изготовления роторов и статоров электрических машин и других магнитопроводов, работающих при обычных и высоких температурах и в условиях механических нагрузок.","Сплав с высокой индукцией от 24 кгс в средних и сильных полях, высокой точкой Кюри 950 °С и повышенными механическими свойствами.",,,до 0.04,до 0.3,до 0.25,0.3 - 0.6,0.2 - 0.4,,,,,,,,Сплав прецизионный магнитно-мягкий,Сплав прецизионный магнитно-мягкий,,,,,,26.5 - 28,,,до 0.015,,,до 0.015,,,,,,,,,,,,,,,,,,,,,,,,,,,,,,,,,,,,,,,,,,,
6,671,35НКХСП,35НКХСП,"Для сердечников магнитных усилителей, коммутирующих дросселей, выпрямительных установок; сплав обладает анизотропией магнитных свойств и прямоугольной петлей гистерезиса",С 01.01.1991 сплав не допускается к применению во вновь создаваемой и модернизируемой технике.,,,до 0.03,35 - 37,0.8 - 1.2,1.8 - 2.2,0.3 - 0.6,,,29.93 - 35.1,,,,,Сплав прецизионный магнитно-мягкий,Сплав прецизионный магнитно-мягкий,,,,,,27 - 29,,,до 0.02,,,до 0.02,,,,,,,,,,,,,,,,,,,,,,,,,,,,,,,,,,,,,,,,,,,
7,685,36КНМ,36КНМ,"Для магнитопроводов, работающих в морской воде; Сплав с высокой индукцией в слабых и средних полях и низкой коэрцитивной силой; с высокой коррозионной стойкостью в морской воде.",С 01.01.1991 сплав не допускается к применению во вновь создаваемой и модернизируемой технике.,,,до 0.03,21.5 - 22.5,до 0.4,,до 0.5,,,36.34 - 40.2,,2.8 - 3.2,,,Сплав прецизионный магнитно-мягкий,Сплав прецизионный магнитно-мягкий,,,,,,35.5 - 37,,,до 0.015,,,до 0.015,,,,,,,,,,,,,,,,,,,,,,,,,,,,,,,,,,,,,,,,,,,
8,672,40Н,40Н,Для сердечников помехоподавляющих проводов зажигания автомобилей,Сплав с повышенной магнитной проницаемостью и индукцией насыщения.,до 0.2,,до 0.05,39 - 41,0.15 - 0.3,,0.3 - 0.6,,,,,,,,Сплав прецизионный магнитно-мягкий,Сплав прецизионный магнитно-мягкий,,,,,,,,,до 0.02,,,до 0.02,,,,,,,,,,,,,,,,,,,,,,,,,,,,,,,,,,,,,,,,,,,
9,981,47НКХ,47НКХ,"для сердечников катушек постоянной индуктивности, дросселей фильтров, широкополосных трансформаторов; сплав обладает анизотропией магнитных свойств, низкой остаточной магнитной индукцией и постоянством магнитной проницаемости",,,,до 0.03,46 - 48,0.15 - 0.3,1.8 - 2.2,0.3 - 0.6,,,26.33 - 30.25,,,,,Сплав прецизионный магнитно-мягкий,Сплав прецизионный магнитно-мягкий,,,,,,21.5 - 22.5,,,до 0.02,,,до 0.02,,,,,,,,,,,,,,,,,,,,,,,,,,,,,,,,,,,,,,,,,,,
10,673,40НКМ,40НКМ ( другое обозначение 40НКМП ),"Для сердечников катушек постоянной индуктивности, дросселей фильтров, широкополосных трансформаторов; Сплав обладает анизотропией магнитных свойств, низкой остаточной магнитной индукцией и постоянством магнитной проницаемости в широком интервале полей",С 01.01.1991 сплав не допускается к применению во вновь создаваемой и модернизируемой технике.,,,до 0.03,39.3 - 40.7,до 0.3,,0.3 - 0.6,,,28.13 - 32.1,,3.8 - 4.2,,,Сплав прецизионный магнитно-мягкий,Сплав прецизионный магнитно-мягкий,,,,,,24.5 - 26,,,до 0.02,,,до 0.02,,,,,,,,,,,,,,,,,,,,,,,,,,,,,,,,,,,,,,,,,,,
11,674,45Н,45Н,"Для сердечников междуламповых и малогабаритных силовых трансформаторов, дросселей, реле и деталей магнитных цепей, работающих при повышенных индукциях без подмагничивания или с небольшим подмагничиванием;",Сплав обладает повышенной магнитной проницаемостью и повышенной индукцией технического насыщения,до 0.2,,до 0.03,45 - 46.5,0.15 - 0.3,,0.6 - 1.1,,,51.83 - 54.25,,,,,Сплав прецизионный магнитно-мягкий,Сплав прецизионный магнитно-мягкий,,,,,,,,,до 0.02,,,до 0.02,,,,,,,,,,,,,,,,,,,,,,,,,,,,,,,,,,,,,,,,,,,
12,675,47НК,47НК,"Для сердечников катушек постоянной индуктивности, дросселей фильтров, широкополосных трансформаторов;","Сплав обладает анизотропией магнитных свойств, низкой остаточной магнитной индукцией и постоянством магнитной проницаемости в широком интервале полей",,,до 0.03,46 - 48,0.15 - 0.3,,0.3 - 0.6,,,27.53 - 31.05,,,,,Сплав прецизионный магнитно-мягкий,Сплав прецизионный магнитно-мягкий,,,,,,22.5 - 23.5,,,до 0.02,,,до 0.02,,,,,,,,,,,,,,,,,,,,,,,,,,,,,,,,,,,,,,,,,,,
13,689,49К2Ф,49К2Ф,Для пакетов ультразвуковых преобразователей телефонных мембран;,"Сплав с высоким магнитным насыщением, высокой и постоянной проницаемостью, высокой магнитострикцией и высокой точкой Кюри.",,,до 0.05,до 0.5,до 0.3,,до 0.3,,,46.71 - 50.3,,,,1.7 - 2.1,Сплав прецизионный магнитно-мягкий,Сплав прецизионный магнитно-мягкий,,,,,,48 - 50,,,до 0.02,,,до 0.02,,,,,,,,,,,,,,,,,,,,,,,,,,,,,,,,,,,,,,,,,,,
14,691,49К2ФА,49К2ФА,"Для трансформаторов, магнитных усилителей, роторов и статоров электрических машин;","Сплав с магнитным насыщением не менее 2,35 Т, с высокой точкой Кюри 950°С и высокой магнитострикцией.",,,до 0.03,до 0.3,до 0.15,,до 0.3,,,47.2 - 50.3,,,,1.7 - 2,Сплав прецизионный магнитно-мягкий,Сплав прецизионный магнитно-мягкий,,,,,,48 - 50,,,до 0.01,,,до 0.01,,,,,,,,,,,,,,,,,,,,,,,,,,,,,,,,,,,,,,,,,,,
15,690,49КФ,49КФ,"Для сердечников и полюсных наконечников, магнитов и соленоидов;","Сплав с магнитным насыщением не менее 2,35 Т, с высокой точкой Кюри 950 °С и высокой магнитострикцией.",,,до 0.05,до 0.5,до 0.3,,до 0.3,,,47.01 - 50.7,,,,1.3 - 1.8,Сплав прецизионный магнитно-мягкий,Сплав прецизионный магнитно-мягкий,,,,,,48 - 50,,,до 0.02,,,до 0.02,,,,,,,,,,,,,,,,,,,,,,,,,,,,,,,,,,,,,,,,,,,
16,676,50Н,50Н ( другое обозначение 50НП ),"Для сердечников междуламповых и малогабаритных силовых трансформаторов, дросселей, реле и деталей магнитных цепей, работающих при повышенных индукциях без подмагничивания или с небольшим подмагничиванием;",сплав обладает повышенной магнитной проницаемостью и повышенной индукцией технического насыщения,до 0.2,,до 0.03,49 - 50.5,0.15 - 0.3,,0.3 - 0.6,,,48.33 - 50.55,,,,,Сплав прецизионный магнитно-мягкий,Сплав прецизионный магнитно-мягкий,,,,,,,,,до 0.02,,,до 0.02,,,,,,,,,,,,,,,,,,,,,,,,,,,,,,,,,,,,,,,,,,,
17,980,50НХС,50НХС,"Для сердечников импульсных трансформаторов и аппаратуры связи звуковых и высоких частот, работающих без подмагничивания или с небольшим подмагничиванием, для сердечников магнитных головок.","Сплав с повышенной магнитной проницаемостью и высоким удельным электросопротивлением при индукции не менее 1,0 Т.",до 0.2,,до 0.03,49.5 - 51,1.1 - 1.4,3.8 - 4.2,0.6 - 1.1,,,42.03 - 45,,,,,Сплав прецизионный магнитно-мягкий,Сплав прецизионный магнитно-мягкий,,,,,,,,,до 0.02,,,до 0.02,,,,,,,,,,,,,,,,,,,,,,,,,,,,,,,,,,,,,,,,,,,
18,677,50ХНС,50ХНС,"для сердечников импульсных трансформаторов и аппаратуры связи звуковых и высоких частот, работающих без подмагничивания или с небольшим подмагничиванием; для сердечников магнитных головок",,до 0.2,,до 0.03,49.5 - 51,1.1 - 1.4,3.8 - 4.2,0.6 - 1.1,,,42.03 - 45,,,,,Сплав прецизионный магнитно-мягкий,Сплав прецизионный магнитно-мягкий,,,,,,,,,до 0.02,,,до 0.02,,,,,,,,,,,,,,,,,,,,,,,,,,,,,,,,,,,,,,,,,,,
19,679,68НМ,68НМ ( другое обозначение 68НМП ),"Для изготовления сердечников магнитных усилителей, коммутирующих дросселей, выпрямительных установок, импульсных и широкополосных трансформаторов.","Сплав с высокими значениями проницаемости и приращений индукции при однополярном импульсном намагничивании, обладающий магнитной текстурой.",,,до 0.03,67 - 69,до 0.3,,0.4 - 0.8,,,27.33 - 31.1,,1.5 - 2.5,,,Сплав прецизионный магнитно-мягкий,Сплав прецизионный магнитно-мягкий,,,,,,,,,до 0.02,,,до 0.02,,,,,,,,,,,,,,,,,,,,,,,,,,,,,,,,,,,,,,,,,,,
20,678,64Н,64Н ( другое обозначение 65Н ),"Для сердечников катушек постоянной индуктивности, дросселей фильтров, широкополосных трансформаторов;","Сплав обладает анизотропией магнитных свойств, низкой остаточной магнитной индукцией и постоянством магнитной проницаемости в широком интервале полей",,,0.01 - 0.03,63 - 65,0.15 - 0.3,,0.3 - 0.6,,,34.03 - 36.54,,,,,Сплав прецизионный магнитно-мягкий,Сплав прецизионный магнитно-мягкий,,,,,,,,,до 0.02,,,до 0.02,,,,,,,,,,,,,,,,,,,,,,,,,,,,,,,,,,,,,,,,,,,
21,681,77НМД,77НМД ( другое обозначение 77НМДП ),"Для сердечников малогабаритных трансформаторов, дросселей и реле, работающих в слабых полях магнитных экранов. В малых толщинах (0,05— 0,02 мм) — для сердечников импульсных трансформаторов, магнитных усилителей и бесконтактных реле","Сплав с высокой магнитной проницаемостью в слабых полях при индукции насыщения 0,65-0,75 Т. Сплав 77НМДН с высокой прямоугольностью петли гистерезиса и низким коэффициентом перемагничивания",4.8 - 6,,до 0.03,75.5 - 78,0.1 - 0.3,,до 1.4,,,9.74 - 15.7,,3.9 - 4.5,,,Сплав прецизионный магнитно-мягкий,Сплав прецизионный магнитно-мягкий,,,,,,,,,до 0.02,,,до 0.01,,,,,,,,,,,,,,,,,,,,,,,,,,,,,,,,,,,,,,,,,,,
22,680,76НХД,76НХД,"Для сердечников малогабаритных трансформаторов, дросселей и реле, работающих в слабых полях магнитных экранов. В малых толщинах (0,05— 0,02 мм) — для сердечников импульсных трансформаторов, магнитных усилителей и бесконтактных реле","Сплав с высокой магнитной проницаемостью в слабых полях при индукции насыщения 0,65-0,75 Т.",4.8 - 5.2,,до 0.03,75 - 76.5,0.15 - 0.3,1.8 - 2.2,0.3 - 0.6,,,15.13 - 17.95,,,,,Сплав прецизионный магнитно-мягкий,Сплав прецизионный магнитно-мягкий,,,,,,,,,до 0.02,,,до 0.02,,,,,,,,,,,,,,,,,,,,,,,,,,,,,,,,,,,,,,,,,,,
23,985,25КФ14Н,25КФ14Н,для активной части гистерезисных двигателей,,,,до 0.06,13.5 - 14.5,до 0.3,,до 0.4,,,54.7 - 58.5,,,,3.5 - 4.5,Сплав прецизионный магнитно-твердый,Сплав прецизионный магнитно-твердый,,,,,,24.5 - 25.5,,,до 0.02,,,до 0.02,,,,,,,,,,,,,,,,,,,,,,,,,,,,,,,,,,,,,,,,,,,
24,683,79Н3М,79Н3М,"Для сердечников импульсных и широкополосных трансформаторов; Сплав с высокими значениями проницаемости и приращений индукции при однополярном импульсном намагничивании, обладающий магнитной текстурой.",С 01.01.1991 сплав не допускается к применению во вновь создаваемой и модернизируемой технике.,,,до 0.03,78.5 - 80,0.15 - 0.3,,0.3 - 0.6,,,15.63 - 18.05,,3 - 3.4,,,Сплав прецизионный магнитно-мягкий,Сплав прецизионный магнитно-мягкий,,,,,,,,,до 0.02,,,до 0.02,,,,,,,,,,,,,,,,,,,,,,,,,,,,,,,,,,,,,,,,,,,
25,682,79НМ,79НМ ( другое обозначение 79НМП ),"Для сердечников малогабаритных трансформаторов, дросселей и реле, работающих в слабых полях магнитных экранов. В малых толщинах (0,05— 0,02 мм) — для сердечников импульсных трансформаторов, магнитных усилителей и бесконтактных реле","Сплав с высокой магнитной проницаемостью в слабых полях при индукции насыщения 0,65-0,75 Т. Сплав 79НМП с высокой прямоугольностью петли гистерезиса и низким коэффициентом перемагничивания",до 0.2,до 0.15,до 0.03,78.5 - 80,0.3 - 0.5,,0.6 - 1.1,,до 0.15,13.73 - 16.8,,3.8 - 4.1,,,Сплав прецизионный магнитно-мягкий,Сплав прецизионный магнитно-мягкий,,,,,,,,,до 0.02,,,до 0.02,,,,,,,,,,,,,,,,,,,,,,,,,,,,,,,,,,,,,,,,,,,
26,982,80Н2М,80Н2М,для сердечников накопительных трансформаторов; сплав с прямоугольной петлей гистерезиса,,,,до 0.03,79.6 - 81.2,0.15 - 0.3,,0.8 - 1.2,,,14.43 - 16.95,,2.5 - 2.8,,,Сплав прецизионный магнитно-мягкий,Сплав прецизионный магнитно-мягкий,,,,,,,,,до 0.02,,,до 0.02,,,,,,,,,,,,,,,,,,,,,,,,,,,,,,,,,,,,,,,,,,,
27,684,80НХС,80НХС,"Для сердечников малогабаритных трансформаторов, дросселей и реле, работающих в слабых полях магнитных экранов. В малых толщинах (0,05— 0,02 мм) — для сердечников импульсных трансформаторов, магнитных усилителей и бесконтактных реле, для сердечников магнитных головок.","Сплав с высокой магнитной проницаемостью в слабых полях при индукции насыщения 0,65-0,75 Т.",до 0.2,до 0.15,до 0.03,79 - 81.5,1.1 - 1.5,2.6 - 3,0.6 - 1.1,,до 0.15,12.33 - 16.7,,,,,Сплав прецизионный магнитно-мягкий,Сплав прецизионный магнитно-мягкий,,,,,,,,,до 0.02,,,до 0.02,,,,,,,,,,,,,,,,,,,,,,,,,,,,,,,,,,,,,,,,,,,
28,687,81НМА,81НМА,"Для сердечников магнитных головок, малогабаритных трансформаторов, дросселей, реле, дефектоскопов, магнитных экранов, феррозондов для применения в радиоэлектронной аппаратуре высокой чувствительности.",Сплав с наивысшим значением магнитной проницаемости в слабых постоянных и переменных магнитных полях с пониженной чувствительностью к механическим воздействиям и повышенной прочностью. В зависимости от окончательной термообработки σВ может быть от 640 Н/мм2 (65 кгс/мм2) до 1270 Н/мм2 (130 кгс/мм2).,,,до 0.01,80.5 - 81.7,до 0.1,,до 0.35,,2.5 - 3.3,9.32 - 12.3,,4.7 - 5.2,,,Сплав прецизионный магнитно-мягкий,Сплав прецизионный магнитно-мягкий,,,,,,,,,до 0.01,,,до 0.01,,,,,,,,,,,,,,,,,,,,,,,,,,,,,,,,,,,,,,,,,,,
29,686,83НФ,83НФ,"Для сердечников малогабаритных трансформаторов и дросселей, работающих в слабых полях; ; для магнитных экранов.",Сплав обладает наивысшей начальной проницаемостью в постоянных и переменных полях,,,до 0.01,82.5 - 84.2,0.5 - 1,до 0.5,до 0.5,,,9.57 - 13.2,,,,3.8 - 4.2,Сплав прецизионный магнитно-мягкий,Сплав прецизионный магнитно-мягкий,,,,,,,,,до 0.01,,,до 0.01,,,,,,,,,,,,,,,,,,,,,,,,,,,,,,,,,,,,,,,,,,,
30,983,83НФ-Ш,83НФ-Ш,"для сердечников малогабаритных трансформаторов и дросселей, работающих в слабых полях; сплав обладает наивысшей магнитной проницаемостью в слабых полях",,,,до 0.02,82.5 - 84.2,0.5 - 1,до 0.5,до 0.5,,,9.54 - 13.2,,,,3.8 - 4.2,Сплав прецизионный магнитно-мягкий,Сплав прецизионный магнитно-мягкий,,,,,,,,,до 0.03,,,до 0.01,,,,,,,,,,,,,,,,,,,,,,,,,,,,,,,,,,,,,,,,,,,
31,984,35КФ10Н,35КФ10Н,для активной части гистерезисных двигателей,,,,до 0.06,9.5 - 10.5,до 0.3,,до 0.4,,,48.4 - 52.7,,,,3.5 - 4.5,Сплав прецизионный магнитно-твердый,Сплав прецизионный магнитно-твердый,,,,,,34.3 - 35.8,,,до 0.02,,,до 0.02,,,,,,,,,,,,,,,,,,,,,,,,,,,,,,,,,,,,,,,,,,,
32,697,35КХ4Ф,35КХ4Ф,для активной части гистерезисных двигателей,,,,до 0.06,,до 0.3,7.5 - 8.5,до 0.4,,,50.4 - 54.7,,,,3.5 - 4.5,Сплав прецизионный магнитно-твердый,Сплав прецизионный магнитно-твердый,,,,,,34.3 - 35.8,,,до 0.02,,,до 0.02,,,,,,,,,,,,,,,,,,,,,,,,,,,,,,,,,,,,,,,,,,,
33,698,35КХ6Ф,35КХ6Ф,для активной части гистерезисных двигателей,,,,до 0.08,,до 0.3,7.5 - 8.5,до 0.4,,,48.38 - 52.7,,,,5.5 - 6.5,Сплав прецизионный магнитно-твердый,Сплав прецизионный магнитно-твердый,,,,,,34.3 - 35.8,,,до 0.02,,,до 0.02,,,,,,,,,,,,,,,,,,,,,,,,,,,,,,,,,,,,,,,,,,,
34,699,35КХ8Ф,35КХ8Ф,для активной части гистерезисных двигателей,,,,до 0.09,,до 0.3,7.5 - 8.5,до 0.4,,,46.37 - 50.7,,,,7.5 - 8.5,Сплав прецизионный магнитно-твердый,Сплав прецизионный магнитно-твердый,,,,,,34.3 - 35.8,,,до 0.02,,,до 0.02,,,,,,,,,,,,,,,,,,,,,,,,,,,,,,,,,,,,,,,,,,,
35,694,52К11Ф,52К11Ф,для малогабаритных постоянных магнитов,,,,до 0.12,до 0.7,до 0.5,до 0.5,до 0.5,,,32.135 - 38,,,,10 - 11.5,Сплав прецизионный магнитно-твердый,Сплав прецизионный магнитно-твердый,,,,,,52 - 54,,,до 0.025,,,до 0.02,,,,,,,,,,,,,,,,,,,,,,,,,,,,,,,,,,,,,,,,,,,
36,693,52К10Ф,52К10Ф,для малогабаритных постоянных магнитов,,,,до 0.12,до 0.7,до 0.5,до 0.5,до 0.5,,,32.435 - 38.2,,,,9.8 - 11.2,Сплав прецизионный магнитно-твердый,Сплав прецизионный магнитно-твердый,,,,,,52 - 54,,,до 0.025,,,до 0.02,,,,,,,,,,,,,,,,,,,,,,,,,,,,,,,,,,,,,,,,,,,
37,696,52К13Ф,52К13Ф,для малогабаритных постоянных магнитов,,,,до 0.12,до 0.7,до 0.5,до 0.5,до 0.5,,,30.135 - 35.4,,,,12.6 - 13.5,Сплав прецизионный магнитно-твердый,Сплав прецизионный магнитно-твердый,,,,,,52 - 54,,,до 0.025,,,до 0.02,,,,,,,,,,,,,,,,,,,,,,,,,,,,,,,,,,,,,,,,,,,
38,695,52К12Ф,52К12Ф,для малогабаритных постоянных магнитов,,,,до 0.12,до 0.7,до 0.5,до 0.5,до 0.5,,,31.135 - 36.4,,,,11.6 - 12.5,Сплав прецизионный магнитно-твердый,Сплав прецизионный магнитно-твердый,,,,,,52 - 54,,,до 0.025,,,до 0.02,,,,,,,,,,,,,,,,,,,,,,,,,,,,,,,,,,,,,,,,,,,
39,701,ЕВ6,ЕВ6,для магнитов неответственного назначения,,,,0.68 - 0.78,до 0.3,0.17 - 0.4,0.3 - 0.5,0.2 - 0.4,,,,,,,,Сплав прецизионный магнитно-твердый,Сплав прецизионный магнитно-твердый,,,,5.2 - 6.2,,,,,до 0.03,,,до 0.02,,,,,,,,,,,,,,,,,,,,,,,,,,,,,,,,,,,,,,,,,,,
40,700,ЕХ3,ЕХ3,для магнитов неответственного назначения,,,,0.9 - 1.1,до 0.3,0.17 - 0.4,2.8 - 3.6,0.2 - 0.4,,,,,,,,Сплав прецизионный магнитно-твердый,Сплав прецизионный магнитно-твердый,,,,,,,,,до 0.03,,,до 0.02,,,,,,,,,,,,,,,,,,,,,,,,,,,,,,,,,,,,,,,,,,,
41,703,ЕХ9К15М2,ЕХ9К15М2,для магнитов неответственного назначения,,,,0.9 - 1.05,до 0.6,0.17 - 0.4,8 - 10,0.2 - 0.4,,,,,1.2 - 1.7,,,Сплав прецизионный магнитно-твердый,Сплав прецизионный магнитно-твердый,,,,,,13.5 - 16.5,,,до 0.03,,,до 0.02,,,,,,,,,,,,,,,,,,,,,,,,,,,,,,,,,,,,,,,,,,,
42,702,ЕХ5К5,ЕХ5К5,для магнитов неответственного назначения,,,,0.9 - 1.05,до 0.6,0.17 - 0.4,5.5 - 6.5,0.2 - 0.4,,,,,,,,Сплав прецизионный магнитно-твердый,Сплав прецизионный магнитно-твердый,,,,,,5.5 - 6.5,,,до 0.03,,,до 0.02,,,,,,,,,,,,,,,,,,,,,,,,,,,,,,,,,,,,,,,,,,,
43,1877,ЮНДК,ЮНДК,Для изготовления постоянных магнитов,Литой магнитотвердый сплав на железо-никель-алюминиевой основе. Магнитная анизотропия имеется,2 - 3.5,7.5 - 8.7,,12.5 - 15.5,до 1.5,,,,0.15 - 0.5,45.3 - 54.35,,,,,Сплав прецизионный магнитно-твердый,Сплав прецизионный магнитно-твердый,,,,,,23.5 - 25,,,,,,,,,,,,,,,,,,,,,,,,,,,,,,,,,,,,,,,,,,,,,,,,,
44,1878,ЮНДКБА,ЮНДКБА,Для изготовления постоянных магнитов,Литой магнитотвердый сплав на железо-никель-алюминиевой основе. Магнитная анизотропия имеется,3 - 4.5,7.5 - 8.7,,12.5 - 15,до 0.6,,,,до 0.3,44.75 - 53,,,,,Сплав прецизионный магнитно-твердый,Сплав прецизионный магнитно-твердый,,,,,,24 - 26,,до 0.15,,,,,,,,,,,,,,,,,,,,,,,,,,,,,,,,,,,,,,,,,,,,,,,
45,1879,ЮНДКТ5,ЮНДКТ5,Для изготовления постоянных магнитов,Литой магнитотвердый сплав на железо-никель-алюминиевой основе. Магнитная анизотропия имеется,3 - 4,6.5 - 8.2,,14 - 16.5,,,,,4.5 - 5.5,29.2 - 38,,,,,Сплав прецизионный магнитно-твердый,Сплав прецизионный магнитно-твердый,,,,,,34 - 35.5,,до 1.1,,,,,,,,,,,,,,,,,,,,,,,,,,,,,,,,,,,,,,,,,,,,,,,
46,1876,ЮНДКИ,ЮНДКИ,Для изготовления постоянных магнитов,Литой магнитотвердый сплав на железо-никель-алюминиевой основе. Магнитная анизотропия отсутствует,3 - 4,8.5 - 10,,18 - 20,,,,,,47 - 55.5,,,,,Сплав прецизионный магнитно-твердый,Сплав прецизионный магнитно-твердый,,,,,,15 - 19,,,,,,,,,,,,,,,,,,,,,,,,,,,,,,,,,,,,,,,,,,,,,,,,,
47,1881,ЮНДКТ5АА,ЮНДКТ5АА,Для изготовления постоянных магнитов,Литой магнитотвердый сплав на железо-никель-алюминиевой основе. Магнитная анизотропия имеется,2.5 - 4.6,7 - 7.5,,13.5 - 14.5,,,,,5 - 5.5,32.4 - 37.5,,,,,Сплав прецизионный магнитно-твердый,Сплав прецизионный магнитно-твердый,,,,,,34.5 - 35.5,,,,,,,,,,,,,,,,,,,,,,,,,,,,,,,,,,,,,,,,,,,,,,,,,
48,1880,ЮНДКТ5БА,ЮНДКТ5БА,Для изготовления постоянных магнитов,Литой магнитотвердый сплав на железо-никель-алюминиевой основе. Магнитная анизотропия имеется,3 - 4,6.5 - 7.5,,13.5 - 14.5,,,,,4 - 5.5,31.8 - 38.5,,,,,Сплав прецизионный магнитно-твердый,Сплав прецизионный магнитно-твердый,,,,,,34.5 - 35.5,,до 1.2,,,,,,,,,,,,,,,,,,,,,,,,,,,,,,,,,,,,,,,,,,,,,,,
49,1882,ЮНДКТ8,ЮНДКТ8,Для изготовления постоянных магнитов,Литой магнитотвердый сплав на железо-никель-алюминиевой основе. Магнитная анизотропия имеется,3 - 4,7 - 8.5,,13.5 - 14.5,,,,,7 - 9,22 - 31.5,,,,,Сплав прецизионный магнитно-твердый,Сплав прецизионный магнитно-твердый,,,,,,38 - 42,,,,,,,,,,,,,,,,,,,,,,,,,,,,,,,,,,,,,,,,,,,,,,,,,
50,1874,ЮНДЧ,ЮНДЧ,Для изготовления постоянных магнитов,Литой магнитотвердый сплав на железо-никель-алюминиевой основе. Магнитная анизотропия отсутствует,3 - 4,13 - 14,,24 - 25,,,,,0.2 - 0.3,56.7 - 59.8,,,,,Сплав прецизионный магнитно-твердый,Сплав прецизионный магнитно-твердый,,,,,,,,,,,,,,,,,,,,,,,,,,,,,,,,,,,,,,,,,,,,,,,,,,,,,,,
51,1875,ЮНТС,ЮНТС,Для изготовления постоянных магнитов,Литой магнитотвердый сплав на железо-никель-алюминиевой основе. Магнитная анизотропия отсутствует,,13 - 16,,32 - 35,1 - 1.5,,,,0.4 - 0.5,47 - 53.6,,,,,Сплав прецизионный магнитно-твердый,Сплав прецизионный магнитно-твердый,,,,,,,,,,,,,,,,,,,,,,,,,,,,,,,,,,,,,,,,,,,,,,,,,,,,,,,
52,704,29НК,29НК ( другое обозначение 29НК-ВИ 29НК-ВИ-1 29НК-1 ),"для вакуумных спаев элементов радиоэлектронной аппаратуры со стеклами С49-1, С52-1, С48-1, С47-1; ТКЛР*1000000 в диапазоне температур от -70 до +420 ºC не более 4.5-6.5 [1/ºC]",,до 0.2,до 0.2,до 0.03,28.5 - 29.5,до 0.3,до 0.1,до 0.4,,до 0.1,51.14 - 54.5,,,,,Сплав прецизионный с заданным ТКЛР,Сплав прецизионный с заданным ТКЛР,,,,,,17 - 18,,,до 0.015,,,до 0.015,,,,,,,,,,,,,,,,,,,,,,,,,,,,,,,,,,,,,,,,,,,
53,705,30НКД,30НКД ( другое обозначение 30НКД-ВИ ),"для вакуумных спаев со стеклами С38-1, С40-1; ТКЛР*1000000 в диапазоне температур от -60 до +400 ºC не более 3.3-4.6 [1/ºC]",,0.3 - 0.5,,до 0.05,29.5 - 30.5,до 0.3,,до 0.4,,,54.02 - 57.2,,,,,Сплав прецизионный с заданным ТКЛР,Сплав прецизионный с заданным ТКЛР,,,,,,13 - 14.2,,,до 0.015,,,до 0.015,,,,,,,,,,,,,,,,,,,,,,,,,,,,,,,,,,,,,,,,,,,
54,707,32НК-ВИ,32НК-ВИ,для соединения с мягким стеклом; для деталей с полированной поверхностью; ТКЛР*1000000 в диапазоне температур от -60 до +20 и от +20 до +100 ºC не более 1.5 [1/ºC],,,,до 0.03,31.5 - 33,до 0.3,до 0.1,до 0.4,,,,,,,,Сплав прецизионный с заданным ТКЛР,Сплав прецизионный с заданным ТКЛР,,,,,,3.7 - 4.7,,,до 0.015,,,до 0.015,,,,,,,,,,,,,,,,,,,,,,,,,,,,,,,,,,,,,,,,,,,
55,706,32НКД,32НКД,"для деталей приборов очень высокой точности, требующих постоянства размеров в интервале климатических температур; ТКЛР*1000000 в диапазоне температур от -60 до +100 ºC не более 1.0 [1/ºC]",,0.6 - 0.8,,до 0.05,31.5 - 33,до 0.2,,до 0.4,,,,,,,,Сплав прецизионный с заданным ТКЛР,Сплав прецизионный с заданным ТКЛР,,,,,,3.2 - 4.2,,,до 0.015,,,до 0.015,,,,,,,,,,,,,,,,,,,,,,,,,,,,,,,,,,,,,,,,,,,
56,708,33НК,33НК ( другое обозначение 33НК-ВИ ),"для спайки с мягким стеклом С72-4, для соединения с керамикой и слюдой; ТКЛР*1000000 в диапазоне температур от -70 до +450 ºC не более 6 - 9 [1/ºC]",,,,до 0.05,32.5 - 33.5,до 0.3,,до 0.4,,,48.22 - 51,,,,,Сплав прецизионный с заданным ТКЛР,Сплав прецизионный с заданным ТКЛР,,,,,,16.5 - 17.5,,,до 0.015,,,до 0.015,,,,,,,,,,,,,,,,,,,,,,,,,,,,,,,,,,,,,,,,,,,
57,986,34НК,34НК,"для спайки с мягким стеклом С84-2, для соединения с керамикой ; ТКЛР*1000000 в диапазоне температур от +20 до +500 ºC не более 5.2 - 7 [1/ºC]",,,,до 0.05,33.5 - 34.5,до 0.3,,до 0.4,,,52.21 - 55,,,,,Сплав прецизионный с заданным ТКЛР,Сплав прецизионный с заданным ТКЛР,,,,,,11.5 - 12.5,,,до 0.02,,,до 0.02,,,,,,,,,,,,,,,,,,,,,,,,,,,,,,,,,,,,,,,,,,,
58,710,36Н,36Н ( другое обозначение 36Н-ВИ ),"для деталей приборов, требующих постоянства размеров в интервале климатических температур; ТКЛР*1000000 в диапазоне температур от -60 до +100 ºC не более 1.5 [1/ºC]",,до 0.1,до 0.1,до 0.05,35 - 37,до 0.3,до 0.15,0.3 - 0.6,,,,,до 0.1,,до 0.1,Сплав прецизионный с заданным ТКЛР,Сплав прецизионный с заданным ТКЛР,,,,,,,,,до 0.015,,,до 0.015,,,,,,,,,,,,,,,,,,,,,,,,,,,,,,,,,,,,,,,,,,,
59,709,35НКТ,35НКТ,"для деталей приборов, работающих при повышенных нагрузках; ТКЛР*1000000 в диапазоне температур от +20 до +60 и -60 до +20 ºC не более 3.5 [1/ºC]",,0.2 - 0.4,,до 0.05,34 - 35,до 0.5,,до 0.4,,2.3 - 2.8,54.85 - 58.5,,,,,Сплав прецизионный с заданным ТКЛР,Сплав прецизионный с заданным ТКЛР,,,,,,5 - 6,,,,,,,,,,,,,,,,,,,,,,,,,,,,,,,,,,,,,,,,,,,,,,,,,
60,712,38НКД,38НКД ( другое обозначение 38НКД-ВИ ),"для вакуумных спаев со стеклами П-6, С72-4; ТКЛР*1000000 в диапазоне температур от -60 до +400 ºC не более 7.0-7.8 [1/ºC]",,4.5 - 5.5,,до 0.05,37.5 - 38.5,до 0.3,,до 0.4,,,49.72 - 53.5,,,,,Сплав прецизионный с заданным ТКЛР,Сплав прецизионный с заданным ТКЛР,,,,,,4.5 - 5.5,,,до 0.015,,,до 0.015,,,,,,,,,,,,,,,,,,,,,,,,,,,,,,,,,,,,,,,,,,,
61,713,39Н,39Н,"для конструкций и трубопроводов, работающих при низких температурах; ТКЛР*1000000 в диапазоне температур от -258 до +20 ºC не более 4 [1/ºC]",,до 0.2,,до 0.05,38 - 40,до 0.3,,0.3 - 0.6,,,,,,,,Сплав прецизионный с заданным ТКЛР,Сплав прецизионный с заданным ТКЛР,,,,,,,,,до 0.015,,,до 0.015,,,,,,,,,,,,,,,,,,,,,,,,,,,,,,,,,,,,,,,,,,,
62,714,42Н,42Н ( другое обозначение 42Н-ВИ ),в электровакуумной технике; ТКЛР*1000000 в диапазоне температур от -70 до +340 ºC не более 4.5-5.5 [1/ºC],,до 0.1,,до 0.03,41.5 - 43,до 0.3,,до 0.4,,,56.14 - 58.5,,,,,Сплав прецизионный с заданным ТКЛР,Сплав прецизионный с заданным ТКЛР,,,,,,,,,до 0.015,,,до 0.015,,,,,,,,,,,,,,,,,,,,,,,,,,,,,,,,,,,,,,,,,,,
63,715,42НА-ВИ,42НА-ВИ,в электровакуумной технике; ТКЛР*1000000 в диапазоне температур от -70 до +340 ºC не более 4.5-5.5 [1/ºC],,,,до 0.03,41.5 - 42.5,до 0.15,,до 0.05,,,57.254 - 58.4,,,,,Сплав прецизионный с заданным ТКЛР,Сплав прецизионный с заданным ТКЛР,,,,,,,,,до 0.006,,,до 0.01,,,,,,,,,,,,,,,,,,,,,,,,,,,,,,,,,,,,,,,,,,,
64,711,36НХ,36НХ,"для конструкций и трубопроводов, работающих при низких температурах; ТКЛР*1000000 в диапазоне температур от -258 до +20 и от +20 до +100 ºC не более 1.0-2.0 [1/ºC]",,до 0.25,,до 0.05,35 - 37,до 0.3,0.4 - 0.6,0.3 - 0.6,,,,,,,,Сплав прецизионный с заданным ТКЛР,Сплав прецизионный с заданным ТКЛР,,,,,,,,,до 0.015,,,до 0.015,,,,,,,,,,,,,,,,,,,,,,,,,,,,,,,,,,,,,,,,,,,
65,718,47НД,47НД ( другое обозначение 47НД-ВИ ),"для спайки с мягким стеклом , для соединения с керамикой и слюдой, для пружин герметических контактов ; ТКЛР*1000000 в диапазоне температур от -70 до +440 ºC не более 9-11 [1/ºC]",,4.5 - 5.5,,до 0.05,46 - 48,до 0.3,,до 0.4,,,45.72 - 49.5,,,,,Сплав прецизионный с заданным ТКЛР,Сплав прецизионный с заданным ТКЛР,,,,,,,,,до 0.015,,,до 0.015,,,,,,,,,,,,,,,,,,,,,,,,,,,,,,,,,,,,,,,,,,,
66,717,47Н3Х,47Н3Х,для вакуумных спаев со стеклами ЛЕНЗОС и т.д.; ТКЛР*1000000 в диапазоне температур от -70 до +400 ºC не более 9.5-10.5 [1/ºC],,до 0.2,,до 0.05,46 - 48,до 0.3,3 - 4,0.3 - 0.6,,,46.82 - 50.7,,,,,Сплав прецизионный с заданным ТКЛР,Сплав прецизионный с заданным ТКЛР,,,,,,,,,до 0.015,,,до 0.015,,,,,,,,,,,,,,,,,,,,,,,,,,,,,,,,,,,,,,,,,,,
67,716,47НХ,47НХ,"для вакуумных спаев со стеклами 16Ш, С72-4; ТКЛР*1000000 в диапазоне температур от -70 до +450 ºC не более 8 - 9 [1/ºC]",,до 0.2,,до 0.05,46 - 47,до 0.3,0.7 - 1,0.3 - 0.6,,,50.82 - 53,,,,,Сплав прецизионный с заданным ТКЛР,Сплав прецизионный с заданным ТКЛР,,,,,,,,,до 0.015,,,до 0.015,,,,,,,,,,,,,,,,,,,,,,,,,,,,,,,,,,,,,,,,,,,
68,719,47НХР,47НХР,для спайки с мягким стеклом; ТКЛР*1000000 в диапазоне температур от -70 до +330 ºC не более 8.5-11 [1/ºC],,,,до 0.05,46 - 48,до 0.3,4.5 - 6,до 0.4,,,45.2 - 49.5,,,,,Сплав прецизионный с заданным ТКЛР,Сплав прецизионный с заданным ТКЛР,,,,,,,,,до 0.015,,,до 0.015,,до 0.02,,,,,,,,,,,,,,,,,,,,,,,,,,,,,,,,,,,,,,,,,
69,721,52Н,52Н ( другое обозначение 52Н-ВИ ),для соединения с мягким стеклом; ТКЛР*1000000 в диапазоне температур от -70 до +550 ºC не более 11-11.4 [1/ºC]; сплав с высокой проницаемостью и индукцией насыщения 1.5 Т,,до 0.2,,до 0.05,51.5 - 52.5,до 0.2,до 0.2,до 0.4,,,46.42 - 48.5,,,,,Сплав прецизионный с заданным ТКЛР,Сплав прецизионный с заданным ТКЛР,,,,,,,,,до 0.015,,,до 0.015,,,,,,,,,,,,,,,,,,,,,,,,,,,,,,,,,,,,,,,,,,,
70,720,48НХ,48НХ,"для вакуумных спаев со стеклами 16Ш, С72-4; ТКЛР*1000000 в диапазоне температур от -70 до +450 ºC не более 8.5 - 9.5 [1/ºC]",,до 0.2,,до 0.05,48 - 49.5,до 0.3,0.7 - 1,0.3 - 0.6,,,48.32 - 51,,,,,Сплав прецизионный с заданным ТКЛР,Сплав прецизионный с заданным ТКЛР,,,,,,,,,до 0.015,,,до 0.015,,,,,,,,,,,,,,,,,,,,,,,,,,,,,,,,,,,,,,,,,,,
71,722,58Н-ВИ,58Н-ВИ,для штриховых мер длины; ТКЛР*1000000 в диапазоне температур от +20 до +100 ºC не более 11.2-11.8 [1/ºC],,до 0.3,,до 0.03,57.5 - 59.5,до 0.3,,до 0.5,,,39.34 - 42.5,,,,,Сплав прецизионный с заданным ТКЛР,Сплав прецизионный с заданным ТКЛР,,,,,,,,,до 0.015,,,до 0.015,,,,,,,,,,,,,,,,,,,,,,,,,,,,,,,,,,,,,,,,,,,
72,780,19НХ,19НХ,сплав - составляющая термобиметаллов,,,,до 0.08,18 - 20,0.2 - 0.4,10 - 12,0.3 - 0.6,,,,,,,,"Сплав прецизионный, составляющие термобиметаллов","Сплав прецизионный, составляющие термобиметаллов",,,,,,,,,до 0.02,,,до 0.02,,,,,,,,,,,,,,,,,,,,,,,,,,,,,,,,,,,,,,,,,,,
73,782,24НХ,24НХ,составляющая термобиметаллов,,,,0.25 - 0.35,23 - 25,0.15 - 0.3,2 - 3,0.3 - 0.6,,,,,,,,"Сплав прецизионный, составляющие термобиметаллов","Сплав прецизионный, составляющие термобиметаллов",,,,,,,,,до 0.02,,,до 0.02,,,,,,,,,,,,,,,,,,,,,,,,,,,,,,,,,,,,,,,,,,,
74,781,20НГ,20НГ,составляющая термобиметаллов,,,,до 0.05,19 - 21,0.15 - 0.3,,5.5 - 6.5,,,,,,,,"Сплав прецизионный, составляющие термобиметаллов","Сплав прецизионный, составляющие термобиметаллов",,,,,,,,,до 0.02,,,до 0.02,,,,,,,,,,,,,,,,,,,,,,,,,,,,,,,,,,,,,,,,,,,
75,784,46Н,46Н,составляющая термобиметаллов,,,,до 0.05,45.5 - 46.5,до 0.3,,до 0.4,,,52.71 - 54.5,,,,,"Сплав прецизионный, составляющие термобиметаллов","Сплав прецизионный, составляющие термобиметаллов",,,,,,,,,до 0.02,,,до 0.02,,,,,,,,,,,,,,,,,,,,,,,,,,,,,,,,,,,,,,,,,,,
76,783,45НХ,45НХ,составляющая термобиметаллов,,,,до 0.05,44 - 46,0.15 - 0.3,5 - 6.5,0.4 - 0.6,,,46.51 - 50.45,,,,,"Сплав прецизионный, составляющие термобиметаллов","Сплав прецизионный, составляющие термобиметаллов",,,,,,,,,до 0.02,,,до 0.02,,,,,,,,,,,,,,,,,,,,,,,,,,,,,,,,,,,,,,,,,,,
77,2396,46НХ,46НХ,Составляющая термобиметаллов,,,,до 0.05,45.5 - 46.5,до 0.3,,до 0.4,,,52.71 - 54.5,,,,,"Сплав прецизионный, составляющие термобиметаллов","Сплав прецизионный, составляющие термобиметаллов",,,,,,,,,до 0.02,,,до 0.02,,,,,,,,,,,,,,,,,,,,,,,,,,,,,,,,,,,,,,,,,,,
78,785,75ГНД,75ГНД,составляющая термобиметаллов,,9.5 - 11,,до 0.05,14 - 16,до 0.5,,71.6 - 76.5,,,до 0.8,,,,,"Сплав прецизионный, составляющие термобиметаллов","Сплав прецизионный, составляющие термобиметаллов",,,Mn основа,,,,,,до 0.03,,,до 0.02,,,,,,,,,,,,,,,,,,,,,,,,,,,,,,,,,,,,,,,,,,,
79,764,17ХНГТ,17ХНГТ,"для упругих чувствительных элементов и пружинных деталей общего и специального назначения, работающих до 250 град.С",,,до 0.5,до 0.05,6.5 - 7.5,до 0.6,16.5 - 17.5,0.8 - 1.2,,0.8 - 1.2,,,,,,Сплав прецизионный с заданными свойствами упругости,Сплав прецизионный с заданными свойствами упругости,,,,,,,,,до 0.02,,,до 0.02,,,,,,,,,,,,,,,,,,,,,,,,,,,,,,,,,,,,,,,,,,,
80,723,36НХТЮ,36НХТЮ,"для упругих чувствительных элементов, работающих при температуре до 250 град.С",,,0.9 - 1.2,до 0.05,35 - 37,0.3 - 0.7,11.5 - 13,0.8 - 1.2,,2.7 - 3.2,43.61 - 48.8,,,,,Сплав прецизионный с заданными свойствами упругости,Сплав прецизионный с заданными свойствами упругости,,,,,,,,,до 0.02,,,до 0.02,,,,,,,,,,,,,,,,,,,,,,,,,,,,,,,,,,,,,,,,,,,
81,725,36НХТЮ8М,36НХТЮ8М,"для упругих чувствительных элементов, работающих при температуре до 400 град.С",,,1 - 1.3,до 0.05,35 - 37,0.3 - 0.7,12 - 13.5,0.8 - 1.2,,2.7 - 3.2,34.51 - 40.7,,7.5 - 8.5,,,Сплав прецизионный с заданными свойствами упругости,Сплав прецизионный с заданными свойствами упругости,,,,,,,,,до 0.02,,,до 0.02,,,,,,,,,,,,,,,,,,,,,,,,,,,,,,,,,,,,,,,,,,,
82,724,36НХТЮ5М,36НХТЮ5М,"для упругих чувствительных элементов, работающих при температуре до 350 град.С",,,1 - 1.3,до 0.05,35 - 37,0.3 - 0.7,12.5 - 13.5,0.8 - 1.2,,2.7 - 3.2,37.01 - 43.7,,4 - 6,,,Сплав прецизионный с заданными свойствами упругости,Сплав прецизионный с заданными свойствами упругости,,,,,,,,,до 0.02,,,до 0.02,,,,,,,,,,,,,,,,,,,,,,,,,,,,,,,,,,,,,,,,,,,
83,765,40КХНМ,40КХНМ,"для пружин часовых механизмов, витых цилиндрических пружин, работающих при температуре до 400 град.С, для кернов электроизмерительных приборов, для деталей в хирургии",,,,0.07 - 0.12,15 - 17,до 0.5,19 - 21,1.8 - 2.2,,,10.74 - 18.73,,6.4 - 7.4,,,Сплав прецизионный с заданными свойствами упругости,Сплав прецизионный с заданными свойствами упругости,,,,,,39 - 41,,,до 0.02,,,до 0.02,,,,,,,,,,,,,,,,,,,,,,,,,,,,,,,,,,,,,,,,,,,
84,766,40КНХМВТЮ,40КНХМВТЮ,для заводных пружин наручных часов,,,0.2 - 0.5,до 0.05,18 - 20,до 0.5,11.5 - 13,1.8 - 2.2,,1.5 - 2,9.71 - 19,,3 - 4,,,Сплав прецизионный с заданными свойствами упругости,Сплав прецизионный с заданными свойствами упругости,,,,6 - 7,,39 - 41,,,до 0.02,,,до 0.02,,,,,,,,,,,,,,,,,,,,,,,,,,,,,,,,,,,,,,,,,,,
85,727,42НХТЮА,42НХТЮА,для волосковых спиралей часовых механизмов,,,0.6 - 1,до 0.05,41.5 - 43.5,0.4 - 0.7,5 - 5.6,0.3 - 0.6,,2.3 - 2.9,45.61 - 49.9,,,,,Сплав прецизионный с заданными свойствами упругости,Сплав прецизионный с заданными свойствами упругости,,,,,,,,,до 0.02,,,до 0.02,,,,,,,,,,,,,,,,,,,,,,,,,,,,,,,,,,,,,,,,,,,
86,726,42НХТЮ,42НХТЮ,"для упругих чувствительных элементов, работающих при температуре до 100 град.С",,,0.5 - 1,до 0.05,41.5 - 43.5,0.5 - 0.8,5.3 - 5.9,0.5 - 0.8,,2.4 - 3,44.91 - 49.3,,,,,Сплав прецизионный с заданными свойствами упругости,Сплав прецизионный с заданными свойствами упругости,,,,,,,,,до 0.02,,,до 0.02,,,,,,,,,,,,,,,,,,,,,,,,,,,,,,,,,,,,,,,,,,,
87,987,43НКТЮ,43НКТЮ,"для упругих чувствительных элементов, работающих при температуре до 300 град.С",,,0.8 - 1.2,до 0.05,42.5 - 43.5,0.1 - 0.3,,0.2 - 0.4,,2.7 - 3.1,38.95 - 42.2,,,,,Сплав прецизионный с заданными свойствами упругости,Сплав прецизионный с заданными свойствами упругости,,,,,,11.5 - 12.5,,,,,,,,,,,,,,,,,,,,,,,,,,,,,,,,,,,,,,,,,,,,,,,,,
88,728,44НХТЮ,44НХТЮ,"для упругих чувствительных элементов, работающих при температуре до 200 град.С",,,0.4 - 0.8,до 0.05,43.5 - 45.5,0.3 - 0.6,5 - 5.6,0.3 - 0.6,,2.2 - 2.7,44.11 - 48.3,,,,,Сплав прецизионный с заданными свойствами упругости,Сплав прецизионный с заданными свойствами упругости,,,,,,,,,до 0.02,,,до 0.02,,,,,,,,,,,,,,,,,,,,,,,,,,,,,,,,,,,,,,,,,,,
89,729,68НХВКТЮ,68НХВКТЮ ( другое обозначение 68НХВКТЮ-ВИ ),"для упругих чувствительных элементов, работающих при температуре от -196 до 500 град.С",,до 0.07,1.3 - 1.8,до 0.05,55.402 - 63.5,до 0.4,18 - 20,до 0.4,,2.7 - 3.2,до 1,,,,до 0.2,Сплав прецизионный с заданными свойствами упругости,Сплав прецизионный с заданными свойствами упругости,,,"B, Ce - расчет",9 - 10.5,,5.5 - 6.7,,до 0.2,до 0.015,,,до 0.01,,до 0.003,,,,,,,,,,,,,,,до 0.05,,,,,,,,,,,,,,,,,,,,,,,,,,
90,778,Н50К10,Н50К10,"для термодатчиков и термочувствительных элементов, работающих в интервале температур от 20 до 500 град.С",,,,до 0.03,50 - 52,до 0.15,,до 0.3,,,36.49 - 40,,,,,Сплав прецизионный с высоким электрическим сопротивлением,Сплав прецизионный с высоким электрическим сопротивлением,,,,,,10 - 11,,,до 0.015,,,до 0.015,,,,,,,,,,,,,,,,,,,,,,,,,,,,,,,,,,,,,,,,,,,
91,989,Х15Н60-ВИ,Х15Н60-ВИ,сплав жаростойкий,,,до 0.15,до 0.05,55 - 61,0.4 - 1,15 - 18,до 0.3,,до 0.05,19.43 - 29.6,,,,,Сплав прецизионный с высоким электрическим сопротивлением,Сплав прецизионный с высоким электрическим сопротивлением,,,,,,,,,до 0.01,,,до 0.01,,,,,,,,,,,,,,,,,,,,,,,,,,,,,,,,,,,,,,,,,,,
92,774,Х15Н60,Х15Н60,"для изготовления ответственных деталей внутривакуумных приборов, соединителей в изделиях электронной техники, для непрецизионных резисторов",,,до 0.2,до 0.15,55 - 61,0.8 - 1.5,15 - 18,до 1.5,,до 0.3,17.3 - 29.2,,,,,Сплав прецизионный с высоким электрическим сопротивлением,Сплав прецизионный с высоким электрическим сопротивлением,,,,,,,,,до 0.03,,,до 0.02,,,,,,,,,,,,,,,,,,,,,,,,,,,,,,,,,,,,,,,,,,,
93,834,97НЛ,97НЛ,"для токоведущих и силовых упругих чувствительных элементов, работающих при температуре до 300 град.С",,до 0.1,до 0.3,до 0.03,96.05 - 97.9,до 0.2,,до 0.3,,,до 0.5,,,,,Сплав прецизионный с заданными свойствами упругости,Сплав прецизионный с заданными свойствами упругости,,,,,,,,,до 0.01,,,до 0.01,,,,,,,,,,,,2.1 - 2.5,,,,,,,,,,,,,,,,,,,,,,,,,,,,,,,
94,990,Х13Ю4,Х13Ю4,для элементов сопротивления; сплав жаростойкий в окислительной атмосфере,,,3.5 - 5.5,до 0.15,до 0.6,до 1,12 - 15,до 0.7,,до 0.3,,,,,,Сплав прецизионный с высоким электрическим сопротивлением,Сплав прецизионный с высоким электрическим сопротивлением,,,,,,,,,до 0.035,,,до 0.025,,,,,,,,,,,,,,,,,,,,,,,,,,,,,,,,,,,,,,,,,,,
95,773,Х15Н60-Н,Х15Н60-Н,для нагревателей с предельной рабочей температурой 1100 град.С промышленных электропечей и различных электронагревательных устройств,,,до 0.2,до 0.06,55 - 61,1 - 1.5,15 - 18,до 0.6,,до 0.2,17.905 - 28.8,,,,,Сплав прецизионный с высоким электрическим сопротивлением,Сплав прецизионный с высоким электрическим сопротивлением,,,,,,,,,до 0.02,0.2 - 0.5,,до 0.015,,,,,,,,,,,,,,,,,,,,,,,,,,,,,,,,,,,,,,,,,,,
96,768,Н80ХЮД-ВИ,Н80ХЮД-ВИ,для прецизионных резисторов и тензорезисторов,,0.9 - 1.2,3.5 - 4,до 0.03,73.702 - 76.6,до 0.35,19 - 20,до 0.2,,,до 0.5,,,,,Сплав прецизионный с высоким электрическим сопротивлением,Сплав прецизионный с высоким электрическим сопротивлением,,,,,,,,,до 0.01,,,до 0.008,,,,,,,,,,,,,,,,,,,,,,,,,,,,,,,,,,,,,,,,,,,
97,772,Х20Н73ЮМ-ВИ,Х20Н73ЮМ-ВИ,для прецизионных резисторов и тензорезисторов,,,3.1 - 3.6,до 0.05,70.88 - 75.1,до 0.2,19 - 21,до 0.3,,до 0.05,1.5 - 2,,1.3 - 1.8,,,Сплав прецизионный с высоким электрическим сопротивлением,Сплав прецизионный с высоким электрическим сопротивлением,,,,,,,,,до 0.01,,,до 0.01,,,,,,,,,,,,,,,,,до 0.1,,,,,,,,,,,,,,,,,,,,,,,,,,
98,776,Х20Н80,Х20Н80,"для изготовления ответственных деталей внутривакуумных приборов, соединителей в изделиях электронной техники, для непрецизионных резисторов",,,до 0.2,до 0.1,72.65 - 79.1,0.9 - 1.5,20 - 23,до 0.7,,до 0.3,до 1.5,,,,,Сплав прецизионный с высоким электрическим сопротивлением,Сплав прецизионный с высоким электрическим сопротивлением,,,,,,,,,до 0.03,,,до 0.02,,,,,,,,,,,,,,,,,,,,,,,,,,,,,,,,,,,,,,,,,,,
99,767,Х15Ю5,Х15Ю5,"для резистивных элементов, а также для электронагревательных устройств",,,4.5 - 5.5,до 0.08,до 0.6,до 0.7,13.5 - 15.5,до 0.7,,0.2 - 0.6,,,,,,Сплав прецизионный с высоким электрическим сопротивлением,Сплав прецизионный с высоким электрическим сопротивлением,,,"Са, Ce - расчет",,,,,,до 0.03,,,до 0.015,,,,,,,,,,,до 0.1,,,,,,до 0.1,,,,,,,,,,,,,,,,,,,,,,,,,,
