Repository: a-dev-mobile/splav-kharkov

File: base/base.csv (part 2 of 32)
,id,name_x,Марка :,Применение:,Дополнение:,Cu,Al,C,Ni,Si,Cr,Mn,Zn,Ti,Fe,Заменитель:,Mo,Mg,V,Классификация :,type_x,Pb,Примесей,-,W,Sn,Co,Ag,Nb,P,Zr,Sb,S,Cd,B,Pt,Ni+Co,Au,Pd,Bi,N,As,O,Ca,Be,Rh,sв,d5,Ir,Ce,Te,sT,Tl,y,Se,H,Na,Ta,Hg,In,Ru,Ga,KCU,Ba,Nd,Li,Al+Mg,Cl,La,РЗМ,Sr,Re,Cu+P,Sc,Hf,F
100,2394,Х15Н60-Н-ВИ,Х15Н60-Н-ВИ,Для изготовления электронагревательных элементов промышленных электропечей и различных электронагревательных устройств с предельной рабочей температурой до 1150 °С и бытовых приборов; рекомендуется для нагревателей электротермического оборудования повышенной надежности.,"Сплав жаростойкий в окислительной атмосфере, в азоте, аммиаке, неустойчив в атмосфере, содержащей серу и сернистые соединения, более жаропрочен, чем железохромалюминиевые сплавы.",,до 0.2,до 0.06,55 - 61,1 - 1.5,15 - 18,до 0.6,,до 0.2,18.21 - 26,,,до 0.1,,Сплав прецизионный с высоким электрическим сопротивлением,Сплав прецизионный с высоким электрическим сопротивлением,,,,,,,,,до 0.02,,,до 0.015,,,,,,,,,,,,,,,,,до 0.1,,,,,,,,,,,,,,,,,,,,,,,,,,
101,775,Х20Н80-Н,Х20Н80-Н,для нагревателей с предельной рабочей температурой 1200 град.С промышленных электропечей и различных электронагревательных устройств,,,до 0.2,до 0.06,72.905 - 78.8,1 - 1.5,20 - 23,до 0.6,,до 0.2,до 1,,,,,Сплав прецизионный с высоким электрическим сопротивлением,Сплав прецизионный с высоким электрическим сопротивлением,,,,,,,,,до 0.02,0.2 - 0.5,,до 0.015,,,,,,,,,,,,,,,,,,,,,,,,,,,,,,,,,,,,,,,,,,,
102,777,Х20Н80-ВИ,Х20Н80-ВИ,"для изготовления ответственных деталей внутривакуумных приборов, соединителей в изделиях электронной техники, для непрецизионных резисторов",,,0.015 - 0.15,до 0.05,73.93 - 79.585,0.4 - 1,20 - 23,до 0.3,,до 0.05,до 1.5,,,,,Сплав прецизионный с высоким электрическим сопротивлением,Сплав прецизионный с высоким электрическим сопротивлением,,,,,,,,,до 0.01,,,до 0.01,,,,,,,,,,,,,,,,,,,,,,,,,,,,,,,,,,,,,,,,,,,
103,769,Х23Ю5,Х23Ю5,"для резистивных элементов, а также для электронагревательных устройств",,,4.6 - 5.3,до 0.05,до 0.6,до 0.6,21.5 - 23.5,до 0.3,,0.15 - 0.4,,,,,,Сплав прецизионный с высоким электрическим сопротивлением,Сплав прецизионный с высоким электрическим сопротивлением,,,"Са, Ce - расчет",,,,,,до 0.02,,,до 0.015,,,,,,,,,,,до 0.1,,,,,,до 0.1,,,,,,,,,,,,,,,,,,,,,,,,,,
104,2395,Х20Н80-Н-ВИ,Х20Н80-Н-ВИ,Для изготовления электронагревательных элементов промышленных электропечей и различных электронагревательных устройств с предельной рабочей температурой до 1220 °С и бытовых приборов. Сплав Х20Н80-Н-ВИ рекомендуется для нагревателей электротермического оборудования повышенной надежности.,"Сплав жаростойкий в окислительной атмосфере, в азоте, аммиаке, неустойчив в атмосфере, содержащей серу и сернистые соединения, более жаропрочен, чем железохромалюминиевые сплавы.",,до 0.2,до 0.05,73.2 - 76,1 - 1.5,20 - 23,до 0.6,,до 0.2,до 1,,,до 0.12,,Сплав прецизионный с высоким электрическим сопротивлением,Сплав прецизионный с высоким электрическим сопротивлением,,,,,,,,,до 0.02,,,до 0.015,,,,,,,,,,,,,,,,,до 0.1,,,,,,,,,,,,,,,,,,,,,,,,,,
105,779,Х23Ю5Т,Х23Ю5Т,для нагревательных элементов с с предельной рабочей температурой 1400 град.С в промышленных и лабораторных печах,,,5 - 5.8,до 0.05,до 0.6,до 0.5,22 - 24,до 0.3,,0.2 - 0.5,,,,,,Сплав прецизионный с высоким электрическим сопротивлением,Сплав прецизионный с высоким электрическим сопротивлением,,,"Ca, Ce расчет",,,,,,до 0.03,,,до 0.015,,,,,,,,,,,до 0.1,,,,,,до 0.1,,,,,,,,,,,,,,,,,,,,,,,,,,
106,988,Х25Н20,Х25Н20,"для упругих чувствительных элементов, работающих при температуре до 950 град.С",,,,до 0.15,17 - 20,до 1,24 - 27,до 2,,,49.8 - 59,,,,,Сплав прецизионный с высоким электрическим сопротивлением,Сплав прецизионный с высоким электрическим сопротивлением,,,,,,,,,до 0.03,,,до 0.02,,,,,,,,,,,,,,,,,,,,,,,,,,,,,,,,,,,,,,,,,,,
107,771,ХН20ЮС,ХН20ЮС,для нагревателей с предельной рабочей температурой 1100 град.С промышленных электропечей и различных электронагревательных устройств,,,1 - 1.5,до 0.08,19.5 - 21.5,2 - 2.7,19 - 21,0.3 - 0.8,,до 0.2,51.77 - 58.2,,,,,Сплав прецизионный с высоким электрическим сопротивлением,Сплав прецизионный с высоким электрическим сопротивлением,,,"Са, Ce, Zr- расчет",,,,,,до 0.03,до 0.2,,до 0.02,,,,,,,,,,,до 0.1,,,,,,до 0.1,,,,,,,,,,,,,,,,,,,,,,,,,,
108,333,Х27Ю5Т,Х27Ю5Т,для электронагревательных элементов печей с предельной рабочей температурой 1350 °С.,,,5 - 5.8,до 0.05,до 0.6,до 0.6,26 - 28,до 0.3,,0.15 - 0.4,,,,,,Сплав прецизионный с высоким электрическим сопротивлением,Сплав прецизионный с высоким электрическим сопротивлением,,,"Са, Ce,Ba - расчет",,,,,,до 0.02,,,до 0.015,,,,,,,,,,,до 0.1,,,,,,до 0.1,,,,,,,,,,,,,,до 0.5,,,,,,,,,,,,
109,770,ХН70Ю-Н,ХН70Ю-Н,для нагревателей с предельной рабочей температурой 1200 град.С промышленных электропечей,,,3 - 3.8,до 0.1,64.43 - 71,до 0.8,26 - 28.9,до 0.3,,,до 1.5,,,,,Сплав прецизионный с высоким электрическим сопротивлением,Сплав прецизионный с высоким электрическим сопротивлением,,,"Ce,Ba - расчет",,,,,,до 0.02,,,до 0.02,,,,,,,,,,,,,,,,,до 0.03,,,,,,,,,,,,,,до 0.1,,,,,,,,,,,,
110,2122,Мн87Н6,Мн87Н6,"Применяется для легирования специальных сталей и сплавов, а также в химической промышленности",,,,до 0.2,,до 1.8,,min 87,,,,,,,,Марганец металлический и марганец азотированный,Марганец металлический и марганец азотированный,,,,,,,,,до 0.07,,,до 0.05,,,,,,,,min 6,,,,,,,,,,,,,,,,,,,,,,,,,,,,,,,,,,,
111,2121,Мн92Н6,Мн92Н6,"Применяется для легирования специальных сталей и сплавов, а также в химической промышленности",,,,до 0.1,,,,min 92,,,,,,,,Марганец металлический и марганец азотированный,Марганец металлический и марганец азотированный,,,,,,,,,до 0.005,,,до 0.1,,,,,,,,min 6,,,,,,,,,,,,,,,,,,,,,,,,,,,,,,,,,,,
112,2124,Мн91Н2,Мн91Н2,"Применяется для легирования специальных сталей и сплавов, а также в химической промышленности",,,,до 0.2,,до 1.8,,min 91,,,,,,,,Марганец металлический и марганец азотированный,Марганец металлический и марганец азотированный,,,,,,,,,до 0.07,,,до 0.05,,,,,,,,min 2,,,,,,,,,,,,,,,,,,,,,,,,,,,,,,,,,,,
113,2119,Мн965,Мн965,"Применяется для легирования специальных сталей и сплавов, а также в химической промышленности",,,,до 0.1,,до 0.8,,min 96.5,,,,,,,,Марганец металлический и марганец азотированный,Марганец металлический и марганец азотированный,,,,,,,,,до 0.05,,,до 0.05,,,,,,,,,,,,,,,,,,,,,,,,,,,,,,,,,,,,,,,,,,,
114,2120,Мн95,Мн95,"Применяется для легирования специальных сталей и сплавов, а также в химической промышленности",,,,до 0.2,,до 1.8,,min 95,,,,,,,,Марганец металлический и марганец азотированный,Марганец металлический и марганец азотированный,,,,,,,,,до 0.07,,,до 0.05,,,,,,,,,,,,,,,,,,,,,,,,,,,,,,,,,,,,,,,,,,,
115,2123,Мн89Н4,Мн89Н4,"Применяется для легирования специальных сталей и сплавов, а также в химической промышленности",,,,до 0.2,,до 1.8,,min 89,,,,,,,,Марганец металлический и марганец азотированный,Марганец металлический и марганец азотированный,,,,,,,,,до 0.07,,,до 0.05,,,,,,,,min 4,,,,,,,,,,,,,,,,,,,,,,,,,,,,,,,,,,,
116,2118,Мн997,Мн997,"Применяется для легирования специальных сталей и сплавов, а также в химической промышленности",,,,до 0.06,,,,min 99.7,,,,,,,,Марганец металлический и марганец азотированный,Марганец металлический и марганец азотированный,,,,,,,,,до 0.005,,,до 0.1,,,,,,,,,,,,,,,,,,,,,,,,,,,,,,,,,,,,,,,,,,,
117,2105,СК10,СК10,"Применяется как активный комплексный раскислитель, дегазатор стали и литейного чугуна, эффективный десульфуратор.",,,до 1,до 0.2,,min 45,,,,,,,,,,Силикокальций,Силикокальций,,,,,,,,,до 0.02,,,,,,,,,,,,,,min 10,,,,,,,,,,,,,,,,,,,,,,,,,,,,,,,,
118,2106,СК10Р,СК10Р,"Применяется как активный комплексный раскислитель, дегазатор стали и литейного чугуна, эффективный десульфуратор.",,,до 1.5,до 0.5,,min 50,,,,,,,,,,Силикокальций,Силикокальций,,,,,,,,,до 0.04,,,,,,,,,,,,,,min 10,,,,,,,,,,,,,,,,,,,,,,,,,,,,,,,,
119,2117,Мн998,Мн998,"Применяется для легирования специальных сталей и сплавов, а также в химической промышленности",,,,до 0.04,,,,min 99.8,,,,,,,,Марганец металлический и марганец азотированный,Марганец металлический и марганец азотированный,,,,,,,,,до 0.003,,,до 0.03,,,,,,,,,,,,,,,,,,,,,,,,,,,,,,,,,,,,,,,,,,,
120,2107,СК15,СК15,"Применяется как активный комплексный раскислитель, дегазатор стали и литейного чугуна, эффективный десульфуратор.",,,до 1,до 0.2,,min 45,,,,,,,,,,Силикокальций,Силикокальций,,,,,,,,,до 0.02,,,,,,,,,,,,,,min 15,,,,,,,,,,,,,,,,,,,,,,,,,,,,,,,,
121,2108,СК15Р,СК15Р,"Применяется как активный комплексный раскислитель, дегазатор стали и литейного чугуна, эффективный десульфуратор.",,,до 1.5,до 0.5,,min 50,,,,,,,,,,Силикокальций,Силикокальций,,,,,,,,,до 0.04,,,,,,,,,,,,,,min 15,,,,,,,,,,,,,,,,,,,,,,,,,,,,,,,,
122,2109,СК20,СК20,"Применяется как активный комплексный раскислитель, дегазатор стали и литейного чугуна, эффективный десульфуратор.",,,до 1,до 0.5,,min 45,,,,,,,,,,Силикокальций,Силикокальций,,,,,,,,,до 0.02,,,,,,,,,,,,,,min 20,,,,,,,,,,,,,,,,,,,,,,,,,,,,,,,,
123,2112,СК25,СК25,"Применяется как активный комплексный раскислитель, дегазатор стали и литейного чугуна, эффективный десульфуратор.",,,до 2,до 0.5,,min 50,,,,,,,,,,Силикокальций,Силикокальций,,,,,,,,,до 0.02,,,,,,,,,,,,,,min 25,,,,,,,,,,,,,,,,,,,,,,,,,,,,,,,,
124,2110,СК20Р,СК20Р,"Применяется как активный комплексный раскислитель, дегазатор стали и литейного чугуна, эффективный десульфуратор.",,,до 2,до 1,,min 50,,,,,,,,,,Силикокальций,Силикокальций,,,,,,,,,до 0.04,,,,,,,,,,,,,,min 20,,,,,,,,,,,,,,,,,,,,,,,,,,,,,,,,
125,2111,СК25(ч),СК25(ч),"Применяется как активный комплексный раскислитель, дегазатор стали и литейного чугуна, эффективный десульфуратор.",,,до 1,до 0.2,,min 50,,,,,,,,,,Силикокальций,Силикокальций,,,,,,,,,до 0.02,,,,,,,,,,,,,,min 25,,,,,,,,,,,,,,,,,,,,,,,,,,,,,,,,
126,2115,СК30,СК30,"Применяется как активный комплексный раскислитель, дегазатор стали и литейного чугуна, эффективный десульфуратор.",,,до 2,до 0.5,,min 50,,,,,,,,,,Силикокальций,Силикокальций,,,,,,,,,до 0.02,,,,,,,,,,,,,,min 30,,,,,,,,,,,,,,,,,,,,,,,,,,,,,,,,
127,2114,СК30(ч),СК30(ч),"Применяется как активный комплексный раскислитель, дегазатор стали и литейного чугуна, эффективный десульфуратор.",,,до 1,до 0.2,,min 50,,,,,,,,,,Силикокальций,Силикокальций,,,,,,,,,до 0.02,,,,,,,,,,,,,,min 30,,,,,,,,,,,,,,,,,,,,,,,,,,,,,,,,
128,2116,СК30Р,СК30Р,"Применяется как активный комплексный раскислитель, дегазатор стали и литейного чугуна, эффективный десульфуратор.",,,до 2,до 1,,min 55,,,,,,,,,,Силикокальций,Силикокальций,,,,,,,,,до 0.04,,,,,,,,,,,,,,min 30,,,,,,,,,,,,,,,,,,,,,,,,,,,,,,,,
129,2104,ACr98,ACr98,В сталеплавильной и литейной промышленности для легирования специальных сталей и сплавов.,Хром металлический алюминотермический,до 0.04,до 0.7,до 0.05,,до 0.5,min 98,,,,до 0.8,,,,,Хром металлический,Хром металлический,,,,,,,,,до 0.03,,,до 0.04,,,,,,,,,,,,,,,,,,,,,,,,,,,,,,,,,,,,,,,,,,,
130,2103,ACr98.5,ACr98.5,В сталеплавильной и литейной промышленности для легирования специальных сталей и сплавов.,Хром металлический алюминотермический,до 0.01,до 0.5,до 0.03,,до 0.3,min 98.5,,до 0.01,,до 0.5,,,,,Хром металлический,Хром металлический,до 0.001,,,,до 0.006,,,,до 0.02,,до 0.008,до 0.02,,,,,,,до 0.001,до 0.05,до 0.01,,,,,,,,,,,,,,,,,,,,,,,,,,,,,,,,,,
131,2113,СК25Р,СК25Р,"Применяется как активный комплексный раскислитель, дегазатор стали и литейного чугуна, эффективный десульфуратор.",,,до 2,до 1,,min 55,,,,,,,,,,Силикокальций,Силикокальций,,,,,,,,,до 0.04,,,,,,,,,,,,,,min 25,,,,,,,,,,,,,,,,,,,,,,,,,,,,,,,,
132,2100,ECr99.2,ECr99.2,В сталеплавильной и литейной промышленности для легирования специальных сталей и сплавов.,Хром металлический электролитический,до 0.005,до 0.005,до 0.02,,до 0.01,min 99.2,,до 0.005,,до 0.2,,,,,Хром металлический,Хром металлический,до 0.003,,,,до 0.001,,,,до 0.005,,до 0.005,до 0.03,,,,,,,до 0.003,до 0.03,до 0.005,до 0.55,,,,,,,,,,,,,до 0.1,,,,,,,,,,,,,,,,,,,,
133,2102,RECr99.6,RECr99.6,В сталеплавильной и литейной промышленности для легирования специальных сталей и сплавов.,Хром металлический рафинированный электролитический,до 0.005,до 0.01,до 0.05,,до 0.04,min 99.6,,,,до 0.35,,,,,Хром металлический,Хром металлический,до 0.001,,,,,,,,до 0.005,,,до 0.01,,,,,,,,до 0.02,,до 0.05,,,,,,,,,,,,,до 0.001,,,,,,,,,,,,,,,,,,,,
134,2101,RACr99,RACr99,В сталеплавильной и литейной промышленности для легирования специальных сталей и сплавов.,Хром металлический рафинированный алюминотермический,до 0.005,до 0.3,до 0.01,,до 0.1,min 99,,до 0.005,,до 0.3,,,,,Хром металлический,Хром металлический,до 0.005,,,,до 0.004,,,,до 0.01,,до 0.002,до 0.01,,,,,,,до 0.0005,до 0.01,до 0.005,,,,,,,,,,,,,,,,,,,,,,,,,,,,,,,,,,
135,2099,Х97.5,Х97.5,В сталеплавильной и литейной промышленности для легирования специальных сталей и сплавов.,,до 0.05,до 1.5,до 0.05,,до 0.5,min 97.5,,,,до 1.2,,,,,Хром металлический,Хром металлический,,,,,,,,,до 0.03,,,до 0.04,,,,,,,,,,,,,,,,,,,,,,,,,,,,,,,,,,,,,,,,,,,
136,2098,Х98.5,Х98.5,В сталеплавильной и литейной промышленности для легирования специальных сталей и сплавов.,,до 0.02,до 0.7,до 0.03,,до 0.4,min 98.5,,до 0.01,,до 0.6,,,,,Хром металлический,Хром металлический,до 0.001,,,,до 0.004,,,,до 0.02,,до 0.008,до 0.02,,,,,,,до 0.0005,,до 0.01,,,,,,,,,,,,,,,,,,,,,,,,,,,,,,,,,,
137,2097,Х99,Х99,В сталеплавильной и литейной промышленности для легирования специальных сталей и сплавов.,,до 0.02,до 0.5,до 0.03,,до 0.2,min 99,,до 0.01,,до 0.5,,,,,Хром металлический,Хром металлический,до 0.001,,,,до 0.004,,,,до 0.02,,до 0.008,до 0.02,,,,,,,до 0.0005,,до 0.01,,,,,,,,,,,,,,,,,,,,,,,,,,,,,,,,,,
138,2093,Х99Н1,Х99Н1,В сталеплавильной и литейной промышленности для легирования специальных сталей и сплавов.,,до 0.005,до 0.5,до 0.01,,до 0.2,min 99,,до 0.005,,до 0.5,,,,,Хром металлический,Хром металлический,до 0.0005,,,,до 0.004,,,,до 0.005,,до 0.002,до 0.02,,,,,,,до 0.0004,до 0.01,до 0.01,,,,,,,,,,,,,,,,,,,,,,,,,,,,,,,,,,
139,2094,Х99Н2,Х99Н2,В сталеплавильной и литейной промышленности для легирования специальных сталей и сплавов.,,до 0.008,до 0.2,до 0.03,,до 0.2,min 99,,до 0.006,,до 0.5,,,,,Хром металлический,Хром металлический,до 0.0008,,,,до 0.004,до 0.005,,,до 0.01,,до 0.006,до 0.02,,,,,,,до 0.0005,до 0.02,до 0.01,,,,,,,,,,,,,,,,,,,,,,,,,,,,,,,,,,
140,2095,Х99Н4,Х99Н4,В сталеплавильной и литейной промышленности для легирования специальных сталей и сплавов.,,до 0.01,до 0.2,до 0.03,,до 0.2,min 99,,до 0.006,,до 0.5,,,,,Хром металлический,Хром металлический,до 0.0008,,,,до 0.004,до 0.005,,,до 0.02,,до 0.008,до 0.02,,,,,,,до 0.0005,до 0.04,до 0.01,,,,,,,,,,,,,,,,,,,,,,,,,,,,,,,,,,
141,2096,Х99Н5,Х99Н5,В сталеплавильной и литейной промышленности для легирования специальных сталей и сплавов.,,до 0.01,до 0.5,до 0.03,,до 0.2,min 99,,до 0.006,,до 0.5,,,,,Хром металлический,Хром металлический,до 0.0008,,,,до 0.004,,,,до 0.02,,до 0.008,до 0.02,,,,,,,до 0.0005,до 0.05,до 0.01,,,,,,,,,,,,,,,,,,,,,,,,,,,,,,,,,,
142,2057,ФБ12,ФБ12,"Для легирования сталей, сплавов и чугунов, а также для изготовления покрытий сварочных электродов и наплавочных смесей.",,,до 10,,,до 10,,,,,,,,,,Ферробор,Ферробор,,,,,,,,,,,,,,min 12,,,,,,,,,,,,,,,,,,,,,,,,,,,,,,,,,,,,,,,,,
143,2056,ФБ17,ФБ17,"Для легирования сталей, сплавов и чугунов, а также для изготовления покрытий сварочных электродов и наплавочных смесей.",,до 0.1,до 5,до 0.2,,до 3,,,,,,,,,,Ферробор,Ферробор,,,,,,,,,до 0.03,,,до 0.02,,min 17,,,,,,,,,,,,,,,,,,,,,,,,,,,,,,,,,,,,,,,,,
144,2055,ФБ20,ФБ20,"Для легирования сталей, сплавов и чугунов, а также для изготовления покрытий сварочных электродов и наплавочных смесей.",,до 0.05,до 3,до 0.05,,до 2,,,,,,,,,,Ферробор,Ферробор,,,,,,,,,до 0.02,,,до 0.01,,min 20,,,,,,,,,,,,,,,,,,,,,,,,,,,,,,,,,,,,,,,,,
145,2080,FeV40,FeV40,"Применяют при легировании стали, сплавов и чугунов для получения мелкокристаллической структуры, увеличения прочности и ударной вязкости, а также устойчивости стали к механическим и знакопеременным нагрузкам и повреждениям; для повышения прокаливаемости стали и ее стойкости против отпуска.",,,до 4,до 0.3,,до 2,,,,,,,,,35 - 50,Феррованадий,Феррованадий,,,,,,,,,до 0.1,,,до 0.1,,,,,,,,,,,,,,,,,,,,,,,,,,,,,,,,,,,,,,,,,,,
146,2081,FeV60,FeV60,"Применяют при легировании стали, сплавов и чугунов для получения мелкокристаллической структуры, увеличения прочности и ударной вязкости, а также устойчивости стали к механическим и знакопеременным нагрузкам и повреждениям; для повышения прокаливаемости стали и ее стойкости против отпуска.",,до 0.1,до 2.5,до 0.3,,до 2,,,,,,,,,50 - 65,Феррованадий,Феррованадий,,,,,,,,,до 0.06,,,до 0.05,,,,,,,,,до 0.06,,,,,,,,,,,,,,,,,,,,,,,,,,,,,,,,,,
147,2058,ФБ6,ФБ6,"Для легирования сталей, сплавов и чугунов, а также для изготовления покрытий сварочных электродов и наплавочных смесей.",,,до 10,,,до 10,,,,,,,,,,Ферробор,Ферробор,,,,,,,,,,,,,,min 6,,,,,,,,,,,,,,,,,,,,,,,,,,,,,,,,,,,,,,,,,
148,2082,FeV80,FeV80,"Применяют при легировании стали, сплавов и чугунов для получения мелкокристаллической структуры, увеличения прочности и ударной вязкости, а также устойчивости стали к механическим и знакопеременным нагрузкам и повреждениям; для повышения прокаливаемости стали и ее стойкости против отпуска.",,до 0.1,до 1.5,до 0.3,до 0.15,до 2,,до 0.5,,,,,,,75 - 85,Феррованадий,Феррованадий,,,,,,,,,до 0.06,,,до 0.05,,,,,,,,,до 0.06,,,,,,,,,,,,,,,,,,,,,,,,,,,,,,,,,,
149,2083,FeV80A112,FeV80A112,"Применяют при легировании стали, сплавов и чугунов для получения мелкокристаллической структуры, увеличения прочности и ударной вязкости, а также устойчивости стали к механическим и знакопеременным нагрузкам и повреждениям; для повышения прокаливаемости стали и ее стойкости против отпуска.",,до 0.1,до 2,до 0.2,до 0.15,до 1.5,,до 0.5,,,,,,,75 - 85,Феррованадий,Феррованадий,,,,,,,,,до 0.06,,,до 0.05,,,,,,,,,до 0.06,,,,,,,,,,,,,,,,,,,,,,,,,,,,,,,,,,
150,2090,ФВд40У0.5,ФВд40У0.5,"Применяют при легировании стали, сплавов и чугунов для получения мелкокристаллической структуры, увеличения прочности и ударной вязкости, а также устойчивости стали к механическим и знакопеременным нагрузкам и повреждениям; для повышения прокаливаемости стали и ее стойкости против отпуска.",,до 0.4,до 0.5,до 0.5,,до 2,,до 2,,,,,,,35 - 48,Феррованадий,Феррованадий,,,,,,,,,до 0.08,,,до 0.05,,,,,,,,,до 0.03,,,,,,,,,,,,,,,,,,,,,,,,,,,,,,,,,,
151,2084,FeV80A114,FeV80A114,"Применяют при легировании стали, сплавов и чугунов для получения мелкокристаллической структуры, увеличения прочности и ударной вязкости, а также устойчивости стали к механическим и знакопеременным нагрузкам и повреждениям; для повышения прокаливаемости стали и ее стойкости против отпуска.",,до 0.1,до 4,до 0.2,до 0.15,до 2,,до 0.5,,,,,,,70 - 80,Феррованадий,Феррованадий,,,,,,,,,до 0.1,,,до 0.1,,,,,,,,,до 0.1,,,,,,,,,,,,,,,,,,,,,,,,,,,,,,,,,,
152,2091,ФВд40У0.75,ФВд40У0.75,"Применяют при легировании стали, сплавов и чугунов для получения мелкокристаллической структуры, увеличения прочности и ударной вязкости, а также устойчивости стали к механическим и знакопеременным нагрузкам и повреждениям; для повышения прокаливаемости стали и ее стойкости против отпуска.",,до 0.4,до 0.5,до 0.75,,до 2,,до 4,,,,,,,35 - 48,Феррованадий,Феррованадий,,,,,,,,,до 0.08,,,до 0.05,,,,,,,,,до 0.03,,,,,,,,,,,,,,,,,,,,,,,,,,,,,,,,,,
153,2092,ФВд40У1,ФВд40У1,"Применяют при легировании стали, сплавов и чугунов для получения мелкокристаллической структуры, увеличения прочности и ударной вязкости, а также устойчивости стали к механическим и знакопеременным нагрузкам и повреждениям; для повышения прокаливаемости стали и ее стойкости против отпуска.",,до 0.4,до 0.5,до 1,,до 2,,до 6,,,,,,,35 - 48,Феррованадий,Феррованадий,,,,,,,,,до 0.1,,,до 0.05,,,,,,,,,до 0.03,,,,,,,,,,,,,,,,,,,,,,,,,,,,,,,,,,
154,2085,ФВд50У0.4,ФВд50У0.4,"Применяют при легировании стали, сплавов и чугунов для получения мелкокристаллической структуры, увеличения прочности и ударной вязкости, а также устойчивости стали к механическим и знакопеременным нагрузкам и повреждениям; для повышения прокаливаемости стали и ее стойкости против отпуска.",,до 0.2,до 0.2,до 0.4,,до 1.8,,до 2.7,,,,,,,48 - 60,Феррованадий,Феррованадий,,,,,,,,,до 0.07,,,до 0.02,,,,,,,,,до 0.01,,,,,,,,,,,,,,,,,,,,,,,,,,,,,,,,,,
155,2088,ФВд50У0.3,ФВд50У0.3,"Применяют при легировании стали, сплавов и чугунов для получения мелкокристаллической структуры, увеличения прочности и ударной вязкости, а также устойчивости стали к механическим и знакопеременным нагрузкам и повреждениям; для повышения прокаливаемости стали и ее стойкости против отпуска.",,до 0.2,до 2.5,до 0.3,,до 2,,до 0.2,,,,,,,min 50,Феррованадий,Феррованадий,,,,,,,,,до 0.1,,,до 0.1,,,,,,,,,до 0.05,,,,,,,,,,,,,,,,,,,,,,,,,,,,,,,,,,
156,2089,ФВд50У0.75,ФВд50У0.75,"Применяют при легировании стали, сплавов и чугунов для получения мелкокристаллической структуры, увеличения прочности и ударной вязкости, а также устойчивости стали к механическим и знакопеременным нагрузкам и повреждениям; для повышения прокаливаемости стали и ее стойкости против отпуска.",,до 0.2,до 2.5,до 0.75,,до 2,,до 0.2,,,,,,,min 50,Феррованадий,Феррованадий,,,,,,,,,до 0.1,,,до 0.1,,,,,,,,,до 0.05,,,,,,,,,,,,,,,,,,,,,,,,,,,,,,,,,,
157,2087,ФВд50У0.6,ФВд50У0.6,"Применяют при легировании стали, сплавов и чугунов для получения мелкокристаллической структуры, увеличения прочности и ударной вязкости, а также устойчивости стали к механическим и знакопеременным нагрузкам и повреждениям; для повышения прокаливаемости стали и ее стойкости против отпуска.",,до 0.2,до 0.3,до 0.6,,до 2,,до 5,,,,,,,48 - 60,Феррованадий,Феррованадий,,,,,,,,,до 0.07,,,до 0.03,,,,,,,,,до 0.02,,,,,,,,,,,,,,,,,,,,,,,,,,,,,,,,,,
158,2086,ФВд50У0.5,ФВд50У0.5,"Применяют при легировании стали, сплавов и чугунов для получения мелкокристаллической структуры, увеличения прочности и ударной вязкости, а также устойчивости стали к механическим и знакопеременным нагрузкам и повреждениям; для повышения прокаливаемости стали и ее стойкости против отпуска.",,до 0.2,до 0.3,до 0.5,,до 2,,до 4,,,,,,,48 - 60,Феррованадий,Феррованадий,,,,,,,,,до 0.07,,,до 0.02,,,,,,,,,до 0.01,,,,,,,,,,,,,,,,,,,,,,,,,,,,,,,,,,
159,2065,FeW80,FeW80,"Применяется в сталеплавильной и литейной промышленности для легирования инструментальных, жаропрочных, магнитных и некоторых конструкционных сталей и сплавов.",,до 0.25,до 0.1,до 1,,до 1,,до 0.6,,,,,до 1,,,Ферровольфрам,Ферровольфрам,,,,70 - 85,до 0.1,,,,до 0.06,,до 0.05,до 0.05,,,,,,,,,до 0.1,,,,,,,,,,,,,,,,,,,,,,,,,,,,,,,,,,
160,2064,ФВ65,ФВ65,"Применяется в сталеплавильной и литейной промышленности для легирования инструментальных, жаропрочных, магнитных и некоторых конструкционных сталей и сплавов.",,до 0.3,,до 0.7,,до 1.2,,до 0.6,,,,,до 6,,,Ферровольфрам,Ферровольфрам,,,,min 65,до 0.2,,,,до 0.1,,,до 0.15,,,,,,,,,до 0.08,,,,,,,,,,,,,,,,,,,,,,,,,,,,,,,,,,
161,2066,FeW80LC,FeW80LC,"Применяется в сталеплавильной и литейной промышленности для легирования инструментальных, жаропрочных, магнитных и некоторых конструкционных сталей и сплавов.",,до 0.2,до 1,до 0.1,,до 1,,до 1,,,,,до 0.5,,,Ферровольфрам,Ферровольфрам,,,,70 - 85,до 0.1,,,,до 0.08,,до 0.05,до 0.05,,,,,,,,,до 0.1,,,,,,,,,,,,,,,,,,,,,,,,,,,,,,,,,,
162,2063,ФВ70,ФВ70,"Применяется в сталеплавильной и литейной промышленности для легирования инструментальных, жаропрочных, магнитных и некоторых конструкционных сталей и сплавов.",,до 0.2,,до 0.5,,до 0.8,,до 0.5,,,,,до 2,,,Ферровольфрам,Ферровольфрам,,,,min 70,до 0.1,,,,до 0.06,,,до 0.1,,,,,,,,,до 0.05,,,,,,,,,,,,,,,,,,,,,,,,,,,,,,,,,,
163,2060,ФВ75(а),ФВ75(а),"Применяется в сталеплавильной и литейной промышленности для легирования инструментальных, жаропрочных, магнитных и некоторых конструкционных сталей и сплавов.",,до 0.2,до 5,до 0.15,,до 1.1,,до 0.2,,,,,до 7,,,Ферровольфрам,Ферровольфрам,,,,min 75,до 0.05,,,,до 0.04,,,до 0.04,,,,,,,,,до 0.05,,,,,,,,,,,,,,,,,,,,,,,,,,,,,,,,,,
164,2062,ФВ72,ФВ72,"Применяется в сталеплавильной и литейной промышленности для легирования инструментальных, жаропрочных, магнитных и некоторых конструкционных сталей и сплавов.",,до 0.15,,до 0.3,,до 0.5,,до 0.4,,,,,до 1,,,Ферровольфрам,Ферровольфрам,до 0.02,,,min 72,до 0.08,,,,до 0.04,,до 0.02,до 0.08,,,,,,,до 0.02,,до 0.04,,,,,,,,,,,,,,,,,,,,,,,,,,,,,,,,,,
165,2059,ФВ80(а),ФВ80(а),"Применяется в сталеплавильной и литейной промышленности для легирования инструментальных, жаропрочных, магнитных и некоторых конструкционных сталей и сплавов.",,до 0.1,до 3,до 0.1,,до 0.8,,до 0.2,,,,,до 6,,,Ферровольфрам,Ферровольфрам,до 0.01,,,min 80,до 0.04,,,,до 0.03,,до 0.01,до 0.02,,,,,,,до 0.01,,до 0.04,,,,,,,,,,,,,,,,,,,,,,,,,,,,,,,,,,
166,1957,FeMn70C05N5,FeMn70C05N5,В металлургической и литейной промышленности,Азотированный спеченный ферромарганец,,,0.1 - 0.5,,до 2,,до 69,,,,,,,,Ферромарганец,Ферромарганец,,,,,,,,,до 0.3,,,до 0.03,,,,,,,,4 - 8,,,,,,,,,,,,,,,,,,,,,,,,,,,,,,,,,,,
167,2061,ФВ70(а),ФВ70(а),"Применяется в сталеплавильной и литейной промышленности для легирования инструментальных, жаропрочных, магнитных и некоторых конструкционных сталей и сплавов.",,до 0.3,до 6,до 0.2,,до 2,,до 0.3,,,,,до 7,,,Ферровольфрам,Ферровольфрам,,,,min 70,до 0.08,,,,до 0.06,,,до 0.06,,,,,,,,,до 0.06,,,,,,,,,,,,,,,,,,,,,,,,,,,,,,,,,,
168,1958,FeMn70C10N5,FeMn70C10N5,В металлургической и литейной промышленности,Азотированный спеченный ферромарганец,,,0.5 - 2,,до 2,,до 69,,,,,,,,Ферромарганец,Ферромарганец,,,,,,,,,до 0.35,,,до 0.03,,,,,,,,4 - 8,,,,,,,,,,,,,,,,,,,,,,,,,,,,,,,,,,,
169,1959,FeMn70C05N5LP,FeMn70C05N5LP,В металлургической и литейной промышленности,Азотированный спеченный ферромарганец,,,0.1 - 0.5,,до 2,,до 69,,,,,,,,Ферромарганец,Ферромарганец,,,,,,,,,до 0.15,,,до 0.03,,,,,,,,4 - 8,,,,,,,,,,,,,,,,,,,,,,,,,,,,,,,,,,,
170,1960,FeMn70C10N5LP,FeMn70C10N5LP,В металлургической и литейной промышленности,Азотированный спеченный ферромарганец,,,0.5 - 2,,до 2,,до 69,,,,,,,,Ферромарганец,Ферромарганец,,,,,,,,,до 0.2,,,до 0.03,,,,,,,,4 - 8,,,,,,,,,,,,,,,,,,,,,,,,,,,,,,,,,,,
171,1928,FeMn75C80HP,FeMn75C80HP,В металлургической и литейной промышленности для легирования стали и её раскисления,Высокоуглеродистый ферромарганец,,,до 8,,до 2,,70 - 82,,,,,,,,Ферромарганец,Ферромарганец,,,,,,,,,до 0.35,,,до 0.03,,,,,,,,,,,,,,,,,,,,,,,,,,,,,,,,,,,,,,,,,,,
172,1930,FeMn75C80LP,FeMn75C80LP,В металлургической и литейной промышленности для легирования стали и её раскисления,Высокоуглеродистый ферромарганец,,,до 8,,до 2,,70 - 82,,,,,,,,Ферромарганец,Ферромарганец,,,,,,,,,до 0.15,,,до 0.03,,,,,,,,,,,,,,,,,,,,,,,,,,,,,,,,,,,,,,,,,,,
173,1929,FeMn75C80MP,FeMn75C80MP,В металлургической и литейной промышленности для легирования стали и её раскисления,Высокоуглеродистый ферромарганец,,,до 8,,до 2,,70 - 82,,,,,,,,Ферромарганец,Ферромарганец,,,,,,,,,до 0.25,,,до 0.03,,,,,,,,,,,,,,,,,,,,,,,,,,,,,,,,,,,,,,,,,,,
174,1927,FeMn75C80VHP,FeMn75C80VHP,В металлургической и литейной промышленности для легирования стали и её раскисления,Высокоуглеродистый ферромарганец,,,до 8,,до 2,,70 - 82,,,,,,,,Ферромарганец,Ферромарганец,,,,,,,,,до 0.5,,,до 0.03,,,,,,,,,,,,,,,,,,,,,,,,,,,,,,,,,,,,,,,,,,,
175,1946,FeMn80C01,FeMn80C01,В металлургической и литейной промышленности для легирования стали и её раскисления,Малоуглеродистый ферромарганец,,,до 0.1,,до 2,,75 - 85,,,,,,,,Ферромарганец,Ферромарганец,,,,,,,,,до 0.3,,,до 0.03,,,,,,,,,,,,,,,,,,,,,,,,,,,,,,,,,,,,,,,,,,,
176,1931,FeMn75C80VLP,FeMn75C80VLP,В металлургической и литейной промышленности для легирования стали и её раскисления,Высокоуглеродистый ферромарганец,,,до 8,,до 2,,70 - 82,,,,,,,,Ферромарганец,Ферромарганец,,,,,,,,,до 0.1,,,до 0.03,,,,,,,,,,,,,,,,,,,,,,,,,,,,,,,,,,,,,,,,,,,
177,1944,FeMn80C05,FeMn80C05,В металлургической и литейной промышленности для легирования стали и её раскисления,Малоуглеродистый ферромарганец,,,0.1 - 0.5,,до 2,,75 - 85,,,,,,,,Ферромарганец,Ферромарганец,,,,,,,,,до 0.3,,,до 0.03,,,,,,,,,,,,,,,,,,,,,,,,,,,,,,,,,,,,,,,,,,,
178,1945,FeMn80C05LP,FeMn80C05LP,В металлургической и литейной промышленности для легирования стали и её раскисления,Малоуглеродистый ферромарганец,,,0.1 - 0.5,,до 2,,75 - 85,,,,,,,,Ферромарганец,Ферромарганец,,,,,,,,,до 0.15,,,до 0.03,,,,,,,,,,,,,,,,,,,,,,,,,,,,,,,,,,,,,,,,,,,
179,1947,FeMn80C01LP,FeMn80C01LP,В металлургической и литейной промышленности для легирования стали и её раскисления,Малоуглеродистый ферромарганец,,,до 0.1,,до 2,,75 - 85,,,,,,,,Ферромарганец,Ферромарганец,,,,,,,,,до 0.15,,,до 0.03,,,,,,,,,,,,,,,,,,,,,,,,,,,,,,,,,,,,,,,,,,,
180,1956,FeMn80C05N2,FeMn80C05N2,В металлургической и литейной промышленности,Азотированный плавленный ферромарганец,,,0.1 - 0.5,,до 2,,до 80,,,,,,,,Ферромарганец,Ферромарганец,,,,,,,,,до 0.15,,,до 0.03,,,,,,,,1.5 - 2.5,,,,,,,,,,,,,,,,,,,,,,,,,,,,,,,,,,,
181,1936,FeMn80C10,FeMn80C10,В металлургической и литейной промышленности для легирования стали и её раскисления,Среднеуглеродистый ферромарганец,,,0.5 - 1,,до 2,,75 - 85,,,,,,,,Ферромарганец,Ферромарганец,,,,,,,,,до 0.35,,,до 0.03,,,,,,,,,,,,,,,,,,,,,,,,,,,,,,,,,,,,,,,,,,,
182,1937,FeMn80C10LP,FeMn80C10LP,В металлургической и литейной промышленности для легирования стали и её раскисления,Среднеуглеродистый ферромарганец,,,0.5 - 1,,до 2,,75 - 85,,,,,,,,Ферромарганец,Ферромарганец,,,,,,,,,до 0.2,,,до 0.03,,,,,,,,,,,,,,,,,,,,,,,,,,,,,,,,,,,,,,,,,,,
183,1934,FeMn80C15,FeMn80C15,В металлургической и литейной промышленности для легирования стали и её раскисления,Среднеуглеродистый ферромарганец,,,1 - 1.5,,до 2,,75 - 85,,,,,,,,Ферромарганец,Ферромарганец,,,,,,,,,до 0.35,,,до 0.03,,,,,,,,,,,,,,,,,,,,,,,,,,,,,,,,,,,,,,,,,,,
184,1935,FeMn80C15LP,FeMn80C15LP,В металлургической и литейной промышленности для легирования стали и её раскисления,Среднеуглеродистый ферромарганец,,,1 - 1.5,,до 2,,75 - 85,,,,,,,,Ферромарганец,Ферромарганец,,,,,,,,,до 0.2,,,до 0.03,,,,,,,,,,,,,,,,,,,,,,,,,,,,,,,,,,,,,,,,,,,
185,1932,FeMn80C20,FeMn80C20,В металлургической и литейной промышленности для легирования стали и её раскисления,Среднеуглеродистый ферромарганец,,,1.5 - 2,,до 2,,75 - 85,,,,,,,,Ферромарганец,Ферромарганец,,,,,,,,,до 0.35,,,до 0.03,,,,,,,,,,,,,,,,,,,,,,,,,,,,,,,,,,,,,,,,,,,
186,1933,FeMn80C20LP,FeMn80C20LP,В металлургической и литейной промышленности для легирования стали и её раскисления,Среднеуглеродистый ферромарганец,,,1.5 - 2,,до 2,,75 - 85,,,,,,,,Ферромарганец,Ферромарганец,,,,,,,,,до 0.2,,,до 0.03,,,,,,,,,,,,,,,,,,,,,,,,,,,,,,,,,,,,,,,,,,,
187,1950,FeMn90C01,FeMn90C01,В металлургической и литейной промышленности для легирования стали и её раскисления,Малоуглеродистый ферромарганец,,,до 0.1,,до 2,,85 - 95,,,,,,,,Ферромарганец,Ферромарганец,,,,,,,,,до 0.3,,,до 0.03,,,,,,,,,,,,,,,,,,,,,,,,,,,,,,,,,,,,,,,,,,,
188,1951,FeMn90C01LP,FeMn90C01LP,В металлургической и литейной промышленности для легирования стали и её раскисления,Малоуглеродистый ферромарганец,,,до 0.1,,до 2,,85 - 95,,,,,,,,Ферромарганец,Ферромарганец,,,,,,,,,до 0.15,,,до 0.03,,,,,,,,,,,,,,,,,,,,,,,,,,,,,,,,,,,,,,,,,,,
189,1948,FeMn90C05,FeMn90C05,В металлургической и литейной промышленности для легирования стали и её раскисления,Малоуглеродистый ферромарганец,,,0.1 - 0.5,,до 2,,85 - 95,,,,,,,,Ферромарганец,Ферромарганец,,,,,,,,,до 0.3,,,до 0.03,,,,,,,,,,,,,,,,,,,,,,,,,,,,,,,,,,,,,,,,,,,
190,1942,FeMn90C10,FeMn90C10,В металлургической и литейной промышленности для легирования стали и её раскисления,Среднеуглеродистый ферромарганец,,,0.5 - 1,,до 2,,85 - 95,,,,,,,,Ферромарганец,Ферромарганец,,,,,,,,,до 0.35,,,до 0.03,,,,,,,,,,,,,,,,,,,,,,,,,,,,,,,,,,,,,,,,,,,
191,1943,FeMn90C10LP,FeMn90C10LP,В металлургической и литейной промышленности для легирования стали и её раскисления,Среднеуглеродистый ферромарганец,,,0.5 - 1,,до 2,,85 - 95,,,,,,,,Ферромарганец,Ферромарганец,,,,,,,,,до 0.2,,,до 0.03,,,,,,,,,,,,,,,,,,,,,,,,,,,,,,,,,,,,,,,,,,,
192,1949,FeMn90C05LP,FeMn90C05LP,В металлургической и литейной промышленности для легирования стали и её раскисления,Малоуглеродистый ферромарганец,,,0.1 - 0.5,,до 2,,85 - 95,,,,,,,,Ферромарганец,Ферромарганец,,,,,,,,,до 0.15,,,до 0.03,,,,,,,,,,,,,,,,,,,,,,,,,,,,,,,,,,,,,,,,,,,
193,1940,FeMn90C15,FeMn90C15,В металлургической и литейной промышленности для легирования стали и её раскисления,Среднеуглеродистый ферромарганец,,,1 - 1.5,,до 2,,85 - 95,,,,,,,,Ферромарганец,Ферромарганец,,,,,,,,,до 0.35,,,до 0.03,,,,,,,,,,,,,,,,,,,,,,,,,,,,,,,,,,,,,,,,,,,
194,1941,FeMn90C15LP,FeMn90C15LP,В металлургической и литейной промышленности для легирования стали и её раскисления,Среднеуглеродистый ферромарганец,,,1 - 1.5,,до 2,,85 - 95,,,,,,,,Ферромарганец,Ферромарганец,,,,,,,,,до 0.2,,,до 0.03,,,,,,,,,,,,,,,,,,,,,,,,,,,,,,,,,,,,,,,,,,,
195,1938,FeMn90C20,FeMn90C20,В металлургической и литейной промышленности для легирования стали и её раскисления,Среднеуглеродистый ферромарганец,,,1.5 - 2,,до 2,,85 - 95,,,,,,,,Ферромарганец,Ферромарганец,,,,,,,,,до 0.35,,,до 0.03,,,,,,,,,,,,,,,,,,,,,,,,,,,,,,,,,,,,,,,,,,,
196,1926,ФМн70(А),ФМн70(А),В металлургической и литейной промышленности для легирования стали и её раскисления,Высокоуглеродистый ферромарганец,,,до 7,,до 6,,65 - 75,,,,,,,,Ферромарганец,Ферромарганец,,,,,,,,,до 0.3,,,до 0.02,,,,,,,,,,,,,,,,,,,,,,,,,,,,,,,,,,,,,,,,,,,
197,1939,FeMn90C20LP,FeMn90C20LP,В металлургической и литейной промышленности для легирования стали и её раскисления,Среднеуглеродистый ферромарганец,,,1.5 - 2,,до 2,,85 - 95,,,,,,,,Ферромарганец,Ферромарганец,,,,,,,,,до 0.2,,,до 0.03,,,,,,,,,,,,,,,,,,,,,,,,,,,,,,,,,,,,,,,,,,,
198,1925,ФМн78(А),ФМн78(А),В металлургической и литейной промышленности для легирования стали и её раскисления,Высокоуглеродистый ферромарганец,,,до 7,,до 6,,75 - 82,,,,,,,,Ферромарганец,Ферромарганец,,,,,,,,,до 0.05,,,до 0.02,,,,,,,,,,,,,,,,,,,,,,,,,,,,,,,,,,,,,,,,,,,
199,1924,ФМн88(А),ФМн88(А),В металлургической и литейной промышленности для легирования стали и её раскисления,Среднеуглеродистый ферромарганец,,,до 2,,до 3,,85 - 95,,,,,,,,Ферромарганец,Ферромарганец,,,,,,,,,до 0.1,,,до 0.02,,,,,,,,,,,,,,,,,,,,,,,,,,,,,,,,,,,,,,,,,,,
200,1953,ФМн78(Б),ФМн78(Б),В металлургической и литейной промышленности для легирования стали и её раскисления,Высокоуглеродистый ферромарганец,,,до 7,,до 6,,75 - 82,,,,,,,,Ферромарганец,Ферромарганец,,,,,,,,,до 0.7,,,до 0.02,,,,,,,,,,,,,,,,,,,,,,,,,,,,,,,,,,,,,,,,,,,
201,1923,ФМн90(А),ФМн90(А),В металлургической и литейной промышленности для легирования стали и её раскисления,Низкоуглеродистый ферромарганец,,,до 0.5,,до 1.8,,85 - 95,,,,,,,,Ферромарганец,Ферромарганец,,,,,,,,,до 0.05,,,до 0.02,,,,,,,,,,,,,,,,,,,,,,,,,,,,,,,,,,,,,,,,,,,
202,1954,ФМн88(Б),ФМн88(Б),В металлургической и литейной промышленности для легирования стали и её раскисления,Среднеуглеродистый ферромарганец,,,до 2,,до 3,,85 - 95,,,,,,,,Ферромарганец,Ферромарганец,,,,,,,,,до 0.4,,,до 0.02,,,,,,,,,,,,,,,,,,,,,,,,,,,,,,,,,,,,,,,,,,,
203,1955,ФМн90(Б),ФМн90(Б),В металлургической и литейной промышленности для легирования стали и её раскисления,Низкоуглеродистый ферромарганец,,,до 0.5,,до 1.8,,85 - 95,,,,,,,,Ферромарганец,Ферромарганец,,,,,,,,,до 0.3,,,до 0.02,,,,,,,,,,,,,,,,,,,,,,,,,,,,,,,,,,,,,,,,,,,
204,1952,ФМн70(Б),ФМн70(Б),В металлургической и литейной промышленности для легирования стали и её раскисления,Высокоуглеродистый ферромарганец,,,до 7,,до 6,,65 - 75,,,,,,,,Ферромарганец,Ферромарганец,,,,,,,,,до 0.7,,,до 0.02,,,,,,,,,,,,,,,,,,,,,,,,,,,,,,,,,,,,,,,,,,,
205,1983,FeMo60,FeMo60,"Применяется в сталеплавильной и литейной промышленности в качестве легирующего элемента для придания однородной мелкокристаллической структуры стали; улучшает закаливаемость и прокаливаемость стали, увеличивает её вязкость, ликвидирует отпускную хрупкость хромоникелевой стали, способствует сохранению свойств стали при высоких температурах; добавка ферромолибдена в чугун увеличивает его прочность и сопротивление износу.",,до 0.5,,до 0.1,,до 1,,,,,,,55 - 65,,,Ферромолибден,Ферромолибден,,,,,,,,,до 0.05,,,до 0.1,,,,,,,,,,,,,,,,,,,,,,,,,,,,,,,,,,,,,,,,,,,
206,1984,FeMo60Cu1,FeMo60Cu1,"Применяется в сталеплавильной и литейной промышленности в качестве легирующего элемента для придания однородной мелкокристаллической структуры стали; улучшает закаливаемость и прокаливаемость стали, увеличивает её вязкость, ликвидирует отпускную хрупкость хромоникелевой стали, способствует сохранению свойств стали при высоких температурах; добавка ферромолибдена в чугун увеличивает его прочность и сопротивление износу.",,до 1,,до 0.1,,до 1.5,,,,,,,55 - 65,,,Ферромолибден,Ферромолибден,,,,,,,,,до 0.05,,,до 0.1,,,,,,,,,,,,,,,,,,,,,,,,,,,,,,,,,,,,,,,,,,,
207,1985,FeMo60Cu1.5,FeMo60Cu1.5,"Применяется в сталеплавильной и литейной промышленности в качестве легирующего элемента для придания однородной мелкокристаллической структуры стали; улучшает закаливаемость и прокаливаемость стали, увеличивает её вязкость, ликвидирует отпускную хрупкость хромоникелевой стали, способствует сохранению свойств стали при высоких температурах; добавка ферромолибдена в чугун увеличивает его прочность и сопротивление износу.",,до 1.5,,до 0.5,,до 2,,,,,,,55 - 65,,,Ферромолибден,Ферромолибден,,,,,,,,,до 0.05,,,до 0.15,,,,,,,,,,,,,,,,,,,,,,,,,,,,,,,,,,,,,,,,,,,
208,1986,FeMo70,FeMo70,"Применяется в сталеплавильной и литейной промышленности в качестве легирующего элемента для придания однородной мелкокристаллической структуры стали; улучшает закаливаемость и прокаливаемость стали, увеличивает её вязкость, ликвидирует отпускную хрупкость хромоникелевой стали, способствует сохранению свойств стали при высоких температурах; добавка ферромолибдена в чугун увеличивает его прочность и сопротивление износу.",,до 0.5,,до 0.1,,до 1.5,,,,,,,65 - 75,,,Ферромолибден,Ферромолибден,,,,,,,,,до 0.05,,,до 0.1,,,,,,,,,,,,,,,,,,,,,,,,,,,,,,,,,,,,,,,,,,,
209,1987,FeMo70Cu1,FeMo70Cu1,"Применяется в сталеплавильной и литейной промышленности в качестве легирующего элемента для придания однородной мелкокристаллической структуры стали; улучшает закаливаемость и прокаливаемость стали, увеличивает её вязкость, ликвидирует отпускную хрупкость хромоникелевой стали, способствует сохранению свойств стали при высоких температурах; добавка ферромолибдена в чугун увеличивает его прочность и сопротивление износу.",,до 1,,до 0.1,,до 2,,,,,,,65 - 75,,,Ферромолибден,Ферромолибден,,,,,,,,,до 0.05,,,до 0.1,,,,,,,,,,,,,,,,,,,,,,,,,,,,,,,,,,,,,,,,,,,
210,1988,FeMo70Cu1.5,FeMo70Cu1.5,"Применяется в сталеплавильной и литейной промышленности в качестве легирующего элемента для придания однородной мелкокристаллической структуры стали; улучшает закаливаемость и прокаливаемость стали, увеличивает её вязкость, ликвидирует отпускную хрупкость хромоникелевой стали, способствует сохранению свойств стали при высоких температурах; добавка ферромолибдена в чугун увеличивает его прочность и сопротивление износу.",,до 1.5,,до 0.1,,до 2.5,,,,,,,65 - 75,,,Ферромолибден,Ферромолибден,,,,,,,,,до 0.1,,,до 0.2,,,,,,,,,,,,,,,,,,,,,,,,,,,,,,,,,,,,,,,,,,,
211,1994,ФМо50,ФМо50,"Применяется в сталеплавильной и литейной промышленности в качестве легирующего элемента для придания однородной мелкокристаллической структуры стали; улучшает закаливаемость и прокаливаемость стали, увеличивает её вязкость, ликвидирует отпускную хрупкость хромоникелевой стали, способствует сохранению свойств стали при высоких температурах; добавка ферромолибдена в чугун увеличивает его прочность и сопротивление износу.",,до 2,,до 0.5,,до 3,,,,,,,min 50,,,Ферромолибден,Ферромолибден,,,,,до 0.1,,,,до 0.1,,до 0.1,до 0.5,,,,,,,,,,,,,,,,,,,,,,,,,,,,,,,,,,,,,,,,,,,
212,1993,ФМо55,ФМо55,"Применяется в сталеплавильной и литейной промышленности в качестве легирующего элемента для придания однородной мелкокристаллической структуры стали; улучшает закаливаемость и прокаливаемость стали, увеличивает её вязкость, ликвидирует отпускную хрупкость хромоникелевой стали, способствует сохранению свойств стали при высоких температурах; добавка ферромолибдена в чугун увеличивает его прочность и сопротивление износу.",,до 1,,до 0.1,,до 1.5,,,,,,,min 55,,,Ферромолибден,Ферромолибден,,,,до 0.8,до 0.05,,,,до 0.1,,до 0.05,до 0.15,,,,,,,,,,,,,,,,,,,,,,,,,,,,,,,,,,,,,,,,,,,
