Repository: a-dev-mobile/splav-kharkov

File: base/base.csv (part 3 of 32)
,id,name_x,Марка :,Применение:,Дополнение:,Cu,Al,C,Ni,Si,Cr,Mn,Zn,Ti,Fe,Заменитель:,Mo,Mg,V,Классификация :,type_x,Pb,Примесей,-,W,Sn,Co,Ag,Nb,P,Zr,Sb,S,Cd,B,Pt,Ni+Co,Au,Pd,Bi,N,As,O,Ca,Be,Rh,sв,d5,Ir,Ce,Te,sT,Tl,y,Se,H,Na,Ta,Hg,In,Ru,Ga,KCU,Ba,Nd,Li,Al+Mg,Cl,La,РЗМ,Sr,Re,Cu+P,Sc,Hf,F
213,1992,ФМо58,ФМо58,"Применяется в сталеплавильной и литейной промышленности в качестве легирующего элемента для придания однородной мелкокристаллической структуры стали; улучшает закаливаемость и прокаливаемость стали, увеличивает её вязкость, ликвидирует отпускную хрупкость хромоникелевой стали, способствует сохранению свойств стали при высоких температурах; добавка ферромолибдена в чугун увеличивает его прочность и сопротивление износу.",,до 0.8,,до 0.08,,до 1,,,до 0.01,,,,min 58,,,Ферромолибден,Ферромолибден,до 0.01,,,до 0.5,до 0.02,,,,до 0.05,,до 0.02,до 0.12,,,,,,,до 0.01,,до 0.03,,,,,,,,,,,,,,,,,,,,,,,,,,,,,,,,,,
214,1991,ФМо58(нк),ФМо58(нк),"Применяется в сталеплавильной и литейной промышленности в качестве легирующего элемента для придания однородной мелкокристаллической структуры стали; улучшает закаливаемость и прокаливаемость стали, увеличивает её вязкость, ликвидирует отпускную хрупкость хромоникелевой стали, способствует сохранению свойств стали при высоких температурах; добавка ферромолибдена в чугун увеличивает его прочность и сопротивление износу.",,до 0.8,,до 0.08,,до 0.5,,,до 0.01,,,,min 58,,,Ферромолибден,Ферромолибден,до 0.01,,,до 0.5,до 0.02,,,,до 0.05,,до 0.02,до 0.1,,,,,,,до 0.01,,до 0.03,,,,,,,,,,,,,,,,,,,,,,,,,,,,,,,,,,
215,1990,ФМо60,ФМо60,"Применяется в сталеплавильной и литейной промышленности в качестве легирующего элемента для придания однородной мелкокристаллической структуры стали; улучшает закаливаемость и прокаливаемость стали, увеличивает её вязкость, ликвидирует отпускную хрупкость хромоникелевой стали, способствует сохранению свойств стали при высоких температурах; добавка ферромолибдена в чугун увеличивает его прочность и сопротивление износу.",,до 0.5,,до 0.05,,до 0.8,,,до 0.01,,,,min 60,,,Ферромолибден,Ферромолибден,до 0.01,,,до 0.3,до 0.01,,,,до 0.05,,до 0.01,до 0.1,,,,,,,до 0.01,,до 0.02,,,,,,,,,,,,,,,,,,,,,,,,,,,,,,,,,,
216,1989,ФМо60(нк),ФМо60(нк),"Применяется в сталеплавильной и литейной промышленности в качестве легирующего элемента для придания однородной мелкокристаллической структуры стали; улучшает закаливаемость и прокаливаемость стали, увеличивает её вязкость, ликвидирует отпускную хрупкость хромоникелевой стали, способствует сохранению свойств стали при высоких температурах; добавка ферромолибдена в чугун увеличивает его прочность и сопротивление износу.",,до 0.5,,до 0.05,,до 0.5,,,до 0.01,,,,min 60,,,Ферромолибден,Ферромолибден,до 0.01,,,до 0.3,до 0.01,,,,до 0.05,,до 0.01,до 0.1,,,,,,,до 0.01,,до 0.02,,,,,,,,,,,,,,,,,,,,,,,,,,,,,,,,,,
217,2074,FeNb60Ta1A13,FeNb60Ta1A13,"Применяется в сталеплавильной и литейной промышленности, а также для производства электродных покрытий",,,до 3,до 0.25,,до 4,,,,до 2.5,,,,,,Феррониобий,Феррониобий,,,,,до 0.3,,,55 - 70,до 0.1,,,до 0.1,,,,,,,,,,,,,,,,,,,,,,,,,до 2,,,,,,,,,,,,,,,,,,
218,2076,FeNb60Ta1A16,FeNb60Ta1A16,"Применяется в сталеплавильной и литейной промышленности, а также для производства электродных покрытий",,,до 6,до 0.2,,до 4,,,,до 2.5,,,,,,Феррониобий,Феррониобий,,,,,до 0.15,,,55 - 70,до 0.2,,,до 0.1,,,,,,,,,,,,,,,,,,,,,,,,,до 2,,,,,,,,,,,,,,,,,,
219,2075,FeNb60Ta1A13.5,FeNb60Ta1A13.5,"Применяется в сталеплавильной и литейной промышленности, а также для производства электродных покрытий",,,до 3.5,до 0.15,,до 4,,,,до 2.5,,,,,,Феррониобий,Феррониобий,,,,,до 0.1,,,55 - 70,до 0.15,,,до 0.05,,,,,,,,,,,,,,,,,,,,,,,,,до 2,,,,,,,,,,,,,,,,,,
220,2077,FeNb60Ta5A12,FeNb60Ta5A12,"Применяется в сталеплавильной и литейной промышленности, а также для производства электродных покрытий",,,до 2,до 0.25,,до 2.5,,,,до 2.5,,,,,,Феррониобий,Феррониобий,,,,,до 0.2,,,55 - 70,до 0.1,,,до 0.1,,,,,,,,,,,,,,,,,,,,,,,,,2 - 8,,,,,,,,,,,,,,,,,,
221,2078,FeNb60Ta5A16,FeNb60Ta5A16,"Применяется в сталеплавильной и литейной промышленности, а также для производства электродных покрытий",,,до 6,до 0.2,,до 4,,,,до 2.5,,,,,,Феррониобий,Феррониобий,,,,,до 0.15,,,55 - 70,до 0.2,,,до 0.1,,,,,,,,,,,,,,,,,,,,,,,,,2 - 8,,,,,,,,,,,,,,,,,,
222,2079,FeNb60Ta5A16Sn,FeNb60Ta5A16Sn,"Применяется в сталеплавильной и литейной промышленности, а также для производства электродных покрытий",,,до 6,до 0.2,,до 4,,,,до 2.5,,,,,,Феррониобий,Феррониобий,,,,,до 3,,,55 - 70,до 0.2,,,до 0.05,,,,,,,,,,,,,,,,,,,,,,,,,2 - 8,,,,,,,,,,,,,,,,,,
223,2073,FeNb65,FeNb65,"Применяется в сталеплавильной и литейной промышленности, а также для производства электродных покрытий",,,до 1,до 0.15,,до 2.5,,,,до 0.4,,,,,,Феррониобий,Феррониобий,,,,,до 0.1,до 0.05,,60 - 70,до 0.1,,,до 0.05,,,,,,,,,,,,,,,,,,,,,,,,,до 0.5,,,,,,,,,,,,,,,,,,
224,2072,ФН650С,ФН650С,"Применяется в сталеплавильной и литейной промышленности, а также для производства электродных покрытий",,,до 6,до 0.5,,до 20,,,,,,,,,,Феррониобий,Феррониобий,,,40	≤ Nb+Ta ≤ 65,,,,,,до 0.5,,,до 0.05,,,,,,,,,,,,,,,,,,,,,,,,,,,,,,,,,,,,,,,,,,,
225,2070,ФН655(ф),ФН655(ф),"Применяется в сталеплавильной и литейной промышленности, а также для производства электродных покрытий",,,до 8,до 0.5,,до 5,,,,до 2,,,,,,Феррониобий,Феррониобий,,,55 	≤ Nb+Ta ≤ 65,,,,,,до 2,,,до 0.3,,,,,,,,,,,,,,,,,,,,,,,,,,,,,,,,,,,,,,,,,,,
226,2068,ФН658,ФН658,"Применяется в сталеплавильной и литейной промышленности, а также для производства электродных покрытий",,,до 6,до 0.2,,до 2,,,,до 1,,,,,,Феррониобий,Феррониобий,,,50 ≤ Nb+Ta ≤ 65,,,,,,до 0.15,,,до 0.03,,,,,,,,,,,,,,,,,,,,,,,,,до 1,,,,,,,,,,,,,,,,,,
227,2071,ФН655С,ФН655С,"Применяется в сталеплавильной и литейной промышленности, а также для производства электродных покрытий",,,до 4,до 0.2,,до 15,,,,до 8,,,,,,Феррониобий,Феррониобий,,,50 	≤ Nb+Ta ≤ 64,,,,,,до 0.3,,,до 0.03,,,,,,,,,,,,,,,,,,,,,,,,,,,,,,,,,,,,,,,,,,,
228,2069,ФН658(ф),ФН658(ф),"Применяется в сталеплавильной и литейной промышленности, а также для производства электродных покрытий",,,до 6,до 0.3,,до 2,,,,до 2,,,,,,Феррониобий,Феррониобий,,,50 ≤ Nb+Ta ≤ 65,,,,,,до 0.4,,,до 0.05,,,,,,,,,,,,,,,,,,,,,,,,,,,,,,,,,,,,,,,,,,,
229,2067,ФН660,ФН660,"Применяется в сталеплавильной и литейной промышленности, а также для производства электродных покрытий",,,до 3,до 0.1,,до 1.5,,,,до 1,,,,,,Феррониобий,Феррониобий,,,55 	≤ Nb+Ta ≤ 65,,,,,,до 0.01,,,до 0.03,,,,,,,,,,,,,,,,,,,,,,,,,до 1,,,,,,,,,,,,,,,,,,
230,2021,FeSi10,FeSi10,"Применяется в сталеплавильной и литейной промышленности для раскисления и в качестве легирующей добавки при производстве коррозийно- и жаростойких, электротехнических и рессорно-пружинных сталей.",,,до 0.2,до 2,,8 - 13,до 0.8,до 3,,до 0.3,,,,,,Ферросилиций,Ферросилиций,,,,,,,,,до 0.15,,,до 0.06,,,,,,,,,,,,,,,,,,,,,,,,,,,,,,,,,,,,,,,,,,,
231,2022,FeSi15,FeSi15,"Применяется в сталеплавильной и литейной промышленности для раскисления и в качестве легирующей добавки при производстве коррозийно- и жаростойких, электротехнических и рессорно-пружинных сталей.",,,до 1,до 1.5,,14 - 20,до 0.8,до 1.5,,до 0.3,,,,,,Ферросилиций,Ферросилиций,,,,,,,,,до 0.15,,,до 0.06,,,,,,,,,,,,,,,,,,,,,,,,,,,,,,,,,,,,,,,,,,,
232,2023,FeSi25,FeSi25,"Применяется в сталеплавильной и литейной промышленности для раскисления и в качестве легирующей добавки при производстве коррозийно- и жаростойких, электротехнических и рессорно-пружинных сталей.",,,до 1.5,до 1,,20 - 30,до 0.8,до 1,,до 0.3,,,,,,Ферросилиций,Ферросилиций,,,,,,,,,до 0.15,,,до 0.06,,,,,,,,,,,,,,,,,,,,,,,,,,,,,,,,,,,,,,,,,,,
233,2024,FeSi45,FeSi45,"Применяется в сталеплавильной и литейной промышленности для раскисления и в качестве легирующей добавки при производстве коррозийно- и жаростойких, электротехнических и рессорно-пружинных сталей.",,,до 2,до 0.2,,41 - 47,до 0.5,до 1,,до 0.3,,,,,,Ферросилиций,Ферросилиций,,,,,,,,,до 0.05,,,до 0.05,,,,,,,,,,,,,,,,,,,,,,,,,,,,,,,,,,,,,,,,,,,
234,2025,FeSi50,FeSi50,"Применяется в сталеплавильной и литейной промышленности для раскисления и в качестве легирующей добавки при производстве коррозийно- и жаростойких, электротехнических и рессорно-пружинных сталей.",,,до 1.5,до 0.2,,47 - 51,до 0.5,до 0.8,,до 0.3,,,,,,Ферросилиций,Ферросилиций,,,,,,,,,до 0.05,,,до 0.05,,,,,,,,,,,,,,,,,,,,,,,,,,,,,,,,,,,,,,,,,,,
235,2026,FeSi65,FeSi65,"Применяется в сталеплавильной и литейной промышленности для раскисления и в качестве легирующей добавки при производстве коррозийно- и жаростойких, электротехнических и рессорно-пружинных сталей.",,,до 2,до 0.2,,63 - 68,до 0.4,до 0.4,,до 0.3,,,,,,Ферросилиций,Ферросилиций,,,,,,,,,до 0.05,,,до 0.04,,,,,,,,,,,,,,,,,,,,,,,,,,,,,,,,,,,,,,,,,,,
236,2028,FeSi75Al1.5,FeSi75Al1.5,"Применяется в сталеплавильной и литейной промышленности для раскисления и в качестве легирующей добавки при производстве коррозийно- и жаростойких, электротехнических и рессорно-пружинных сталей.",,,1 - 1.5,до 0.15,,72 - 80,до 0.3,до 0.5,,до 0.2,,,,,,Ферросилиций,Ферросилиций,,,,,,,,,до 0.05,,,до 0.04,,,,,,,,,,,,,,,,,,,,,,,,,,,,,,,,,,,,,,,,,,,
237,2027,FeSi75Al1,FeSi75Al1,"Применяется в сталеплавильной и литейной промышленности для раскисления и в качестве легирующей добавки при производстве коррозийно- и жаростойких, электротехнических и рессорно-пружинных сталей.",,,до 1,до 0.15,,72 - 80,до 0.3,до 0.5,,до 0.2,,,,,,Ферросилиций,Ферросилиций,,,,,,,,,до 0.05,,,до 0.04,,,,,,,,,,,,,,,,,,,,,,,,,,,,,,,,,,,,,,,,,,,
238,2029,FeSi75Al2,FeSi75Al2,"Применяется в сталеплавильной и литейной промышленности для раскисления и в качестве легирующей добавки при производстве коррозийно- и жаростойких, электротехнических и рессорно-пружинных сталей.",,,1.5 - 2,до 0.2,,72 - 80,до 0.3,до 0.5,,до 0.3,,,,,,Ферросилиций,Ферросилиций,,,,,,,,,до 0.05,,,до 0.04,,,,,,,,,,,,,,,,,,,,,,,,,,,,,,,,,,,,,,,,,,,
239,2030,FeSi75Al3,FeSi75Al3,"Применяется в сталеплавильной и литейной промышленности для раскисления и в качестве легирующей добавки при производстве коррозийно- и жаростойких, электротехнических и рессорно-пружинных сталей.",,,2 - 3,до 0.2,,72 - 80,до 0.5,до 0.5,,до 0.3,,,,,,Ферросилиций,Ферросилиций,,,,,,,,,до 0.05,,,до 0.04,,,,,,,,,,,,,,,,,,,,,,,,,,,,,,,,,,,,,,,,,,,
240,2031,FeSi90Al1,FeSi90Al1,"Применяется в сталеплавильной и литейной промышленности для раскисления и в качестве легирующей добавки при производстве коррозийно- и жаростойких, электротехнических и рессорно-пружинных сталей.",,,до 1.5,до 0.15,,87 - 95,до 0.2,до 0.5,,до 0.3,,,,,,Ферросилиций,Ферросилиций,,,,,,,,,до 0.04,,,до 0.04,,,,,,,,,,,,,,,,,,,,,,,,,,,,,,,,,,,,,,,,,,,
241,2032,FeSi90Al2,FeSi90Al2,"Применяется в сталеплавильной и литейной промышленности для раскисления и в качестве легирующей добавки при производстве коррозийно- и жаростойких, электротехнических и рессорно-пружинных сталей.",,,1.5 - 3,до 0.15,,87 - 95,до 0.2,до 0.5,,до 0.3,,,,,,Ферросилиций,Ферросилиций,,,,,,,,,до 0.04,,,до 0.04,,,,,,,,,,,,,,,,,,,,,,,,,,,,,,,,,,,,,,,,,,,
242,2019,ФС25,ФС25,"Применяется в сталеплавильной и литейной промышленности для раскисления и в качестве легирующей добавки при производстве коррозийно- и жаростойких, электротехнических и рессорно-пружинных сталей.",,,до 1,до 0.8,,23 - 29,до 0.8,до 1,,,,,,,,Ферросилиций,Ферросилиций,,,,,,,,,до 0.06,,,до 0.02,,,,,,,,,,,,,,,,,,,,,,,,,,,,,,,,,,,,,,,,,,,
243,2020,ФС20,ФС20,"Применяется в сталеплавильной и литейной промышленности для раскисления и в качестве легирующей добавки при производстве коррозийно- и жаростойких, электротехнических и рессорно-пружинных сталей.",,,до 1,до 1,,19 - 23,до 0.8,до 1,,,,,,,,Ферросилиций,Ферросилиций,,,,,,,,,до 0.1,,,до 0.02,,,,,,,,,,,,,,,,,,,,,,,,,,,,,,,,,,,,,,,,,,,
244,2018,ФС45,ФС45,"Применяется в сталеплавильной и литейной промышленности для раскисления и в качестве легирующей добавки при производстве коррозийно- и жаростойких, электротехнических и рессорно-пружинных сталей.","Показатели пожаровзрывопасности пыли: Температура самовоспламенения - 640 °С; Интенсивность газовыделения увлажненного порошка фракции 0–3 мм составляет 0,094 дм3/кг·ч. Нижний концентрационный предел распространения пламени 1000 г/м3;",,до 2,до 0.2,,41 - 47,до 0.5,до 1,,,,,,,,Ферросилиций,Ферросилиций,,,,,,,,,до 0.05,,,до 0.02,,,,,,,,,,,,,,,,,,,,,,,,,,,,,,,,,,,,,,,,,,,
245,2017,ФС50,ФС50,"Применяется в сталеплавильной и литейной промышленности для раскисления и в качестве легирующей добавки при производстве коррозийно- и жаростойких, электротехнических и рессорно-пружинных сталей.",,,до 1.8,до 0.1,,47 - 52,до 0.5,до 0.6,,,,,,,,Ферросилиций,Ферросилиций,,,,,,,,,до 0.05,,,до 0.02,,,,,,,,,,,,,,,,,,,,,,,,,,,,,,,,,,,,,,,,,,,
246,2016,ФС65,ФС65,"Применяется в сталеплавильной и литейной промышленности для раскисления и в качестве легирующей добавки при производстве коррозийно- и жаростойких, электротехнических и рессорно-пружинных сталей.","Показатели пожаровзрывопасности пыли: Температура самовоспламенения - более 1000 °С; Максимальное давление взрыва 40 кПа; Скорость нарастания давления при взрыве 6000 кПа·с-1; Интенсивность газовыделения увлажненного порошка фракции 0–3 мм составляет 0,053 дм3/кг·ч. Нижний концентрационный предел распространения пламени 400 г/м3; температура самовоспламенения аэрозоля - более 1000 °С",,до 2.5,до 0.1,,63 - 68,до 0.4,до 0.4,,,,,,,,Ферросилиций,Ферросилиций,,,,,,,,,до 0.05,,,до 0.02,,,,,,,,,,,,,,,,,,,,,,,,,,,,,,,,,,,,,,,,,,,
247,2014,ФС70,ФС70,"Применяется в сталеплавильной и литейной промышленности для раскисления и в качестве легирующей добавки при производстве коррозийно- и жаростойких, электротехнических и рессорно-пружинных сталей.",,,до 2,до 0.1,,68 - 74,до 0.4,до 0.4,,,,,,,,Ферросилиций,Ферросилиций,,,,,,,,,до 0.04,,,до 0.02,,,,,,,,,,,,,,,,,,,,,,,,,,,,,,,,,,,,,,,,,,,
248,2015,ФС70Al1,ФС70Al1,"Применяется в сталеплавильной и литейной промышленности для раскисления и в качестве легирующей добавки при производстве коррозийно- и жаростойких, электротехнических и рессорно-пружинных сталей.",,,до 1,до 0.1,,68 - 74,до 0.3,до 0.3,,,,,,,,Ферросилиций,Ферросилиций,,,,,,,,,до 0.04,,,до 0.02,,,,,,,,,,,,,,,,,,,,,,,,,,,,,,,,,,,,,,,,,,,
249,2013,ФС75,ФС75,"Применяется в сталеплавильной и литейной промышленности для раскисления и в качестве легирующей добавки при производстве коррозийно- и жаростойких, электротехнических и рессорно-пружинных сталей.","Показатели пожаровзрывопасности пыли: Температура самовоспламенения - 860 °С; Максимальное давление взрыва 620 кПа; Скорость нарастания давления при взрыве 26000 кПа·с-1; Минимальная энергия зажигания 280 мДж. Интенсивность газовыделения увлажненного порошка фракции 0–3 мм составляет 0,142 дм3/кг·ч., сухого полидисперсного 0,03 дм3/кг·ч.; Нижний концентрационный предел распространения пламени 150 г/м3; температура самовоспламенения аэрозоля - более 1000 °С;",,до 3,до 0.1,,74 - 80,до 0.3,до 0.4,,,,,,,,Ферросилиций,Ферросилиций,,,,,,,,,до 0.04,,,до 0.02,,,,,,,,,,,,,,,,,,,,,,,,,,,,,,,,,,,,,,,,,,,
250,2012,ФС90,ФС90,"Применяется в сталеплавильной и литейной промышленности для раскисления и в качестве легирующей добавки при производстве коррозийно- и жаростойких, электротехнических и рессорно-пружинных сталей.","Показатели пожаровзрывопасности пыли: Температура самовоспламенения - более 1000 °С; Максимальное давление взрыва 700 кПа; Скорость нарастания давления при взрыве 22000 кПа·с-1; Минимальная энергия зажигания 1280 мДж. Интенсивность газовыделения увлажненного порошка фракции 0–3 мм составляет 0,022 дм3/кг·ч. Нижний концентрационный предел распространения пламени 240 г/м3; температура самовоспламенения аэрозоля 980 °С",,до 3.5,до 0.1,,87 - 95,до 0.2,до 0.3,,,,,,,,Ферросилиций,Ферросилиций,,,,,,,,,до 0.03,,,до 0.02,,,,,,,,,,,,,,,,,,,,,,,,,,,,,,,,,,,,,,,,,,,
251,1961,FeMnSi12,FeMnSi12,"Применяется в сталеплавильной и литейной промышленности в качестве легирующей добавки и комплексного раскислителя, придает стали ударостойкость и ломкость при изгибе; также используется для производства марганцевых сплавов",,,,до 3.5,,10 - 15,,60 - 75,,,,,,,,Ферросиликомарганец,Ферросиликомарганец,,,,,,,,,до 0.35,,,до 0.03,,,,,,,,,,,,,,,,,,,,,,,,,,,,,,,,,,,,,,,,,,,
252,1962,FeMnSi18,FeMnSi18,"Применяется в сталеплавильной и литейной промышленности в качестве легирующей добавки и комплексного раскислителя, придает стали ударостойкость и ломкость при изгибе; также используется для производства марганцевых сплавов",,,,до 2.5,,15 - 20,,60 - 75,,,,,,,,Ферросиликомарганец,Ферросиликомарганец,,,,,,,,,до 0.35,,,до 0.03,,,,,,,,,,,,,,,,,,,,,,,,,,,,,,,,,,,,,,,,,,,
253,1963,FeMnSi18LP,FeMnSi18LP,"Применяется в сталеплавильной и литейной промышленности в качестве легирующей добавки и комплексного раскислителя, придает стали ударостойкость и ломкость при изгибе; также используется для производства марганцевых сплавов",,,,до 2.5,,15 - 20,,60 - 75,,,,,,,,Ферросиликомарганец,Ферросиликомарганец,,,,,,,,,до 0.15,,,до 0.03,,,,,,,,,,,,,,,,,,,,,,,,,,,,,,,,,,,,,,,,,,,
254,1966,FeMnSi22LP,FeMnSi22LP,"Применяется в сталеплавильной и литейной промышленности в качестве легирующей добавки и комплексного раскислителя, придает стали ударостойкость и ломкость при изгибе; также используется для производства марганцевых сплавов",,,,до 1.6,,20 - 25,,60 - 75,,,,,,,,Ферросиликомарганец,Ферросиликомарганец,,,,,,,,,до 0.1,,,до 0.03,,,,,,,,,,,,,,,,,,,,,,,,,,,,,,,,,,,,,,,,,,,
255,1965,FeMnSi22MP,FeMnSi22MP,"Применяется в сталеплавильной и литейной промышленности в качестве легирующей добавки и комплексного раскислителя, придает стали ударостойкость и ломкость при изгибе; также используется для производства марганцевых сплавов",,,,до 1.6,,20 - 25,,60 - 75,,,,,,,,Ферросиликомарганец,Ферросиликомарганец,,,,,,,,,до 0.15,,,до 0.03,,,,,,,,,,,,,,,,,,,,,,,,,,,,,,,,,,,,,,,,,,,
256,1964,FeMnSi22HP,FeMnSi22HP,"Применяется в сталеплавильной и литейной промышленности в качестве легирующей добавки и комплексного раскислителя, придает стали ударостойкость и ломкость при изгибе; также используется для производства марганцевых сплавов",,,,до 1.6,,20 - 25,,60 - 75,,,,,,,,Ферросиликомарганец,Ферросиликомарганец,,,,,,,,,до 0.3,,,до 0.03,,,,,,,,,,,,,,,,,,,,,,,,,,,,,,,,,,,,,,,,,,,
257,1967,FeMnSi23HP,FeMnSi23HP,"Применяется в сталеплавильной и литейной промышленности в качестве легирующей добавки и комплексного раскислителя, придает стали ударостойкость и ломкость при изгибе; также используется для производства марганцевых сплавов",,,,до 1,,20 - 25,,65 - 75,,,,,,,,Ферросиликомарганец,Ферросиликомарганец,,,,,,,,,до 0.3,,,до 0.03,,,,,,,,,,,,,,,,,,,,,,,,,,,,,,,,,,,,,,,,,,,
258,1969,FeMnSi23LP,FeMnSi23LP,"Применяется в сталеплавильной и литейной промышленности в качестве легирующей добавки и комплексного раскислителя, придает стали ударостойкость и ломкость при изгибе; также используется для производства марганцевых сплавов",,,,до 1,,20 - 25,,65 - 75,,,,,,,,Ферросиликомарганец,Ферросиликомарганец,,,,,,,,,до 0.1,,,до 0.03,,,,,,,,,,,,,,,,,,,,,,,,,,,,,,,,,,,,,,,,,,,
259,1968,FeMnSi23MP,FeMnSi23MP,"Применяется в сталеплавильной и литейной промышленности в качестве легирующей добавки и комплексного раскислителя, придает стали ударостойкость и ломкость при изгибе; также используется для производства марганцевых сплавов",,,,до 1,,20 - 25,,65 - 75,,,,,,,,Ферросиликомарганец,Ферросиликомарганец,,,,,,,,,до 0.15,,,до 0.03,,,,,,,,,,,,,,,,,,,,,,,,,,,,,,,,,,,,,,,,,,,
260,1970,FeMnSi28,FeMnSi28,"Применяется в сталеплавильной и литейной промышленности в качестве легирующей добавки и комплексного раскислителя, придает стали ударостойкость и ломкость при изгибе; также используется для производства марганцевых сплавов",,,,до 0.5,,25 - 30,,65 - 75,,,,,,,,Ферросиликомарганец,Ферросиликомарганец,,,,,,,,,до 0.2,,,до 0.03,,,,,,,,,,,,,,,,,,,,,,,,,,,,,,,,,,,,,,,,,,,
261,1971,FeMnSi28LP,FeMnSi28LP,"Применяется в сталеплавильной и литейной промышленности в качестве легирующей добавки и комплексного раскислителя, придает стали ударостойкость и ломкость при изгибе; также используется для производства марганцевых сплавов",,,,до 0.5,,25 - 30,,65 - 75,,,,,,,,Ферросиликомарганец,Ферросиликомарганец,,,,,,,,,до 0.1,,,до 0.03,,,,,,,,,,,,,,,,,,,,,,,,,,,,,,,,,,,,,,,,,,,
262,1974,FeMnSi30ELP,FeMnSi30ELP,"Применяется в сталеплавильной и литейной промышленности в качестве легирующей добавки и комплексного раскислителя, придает стали ударостойкость и ломкость при изгибе; также используется для производства марганцевых сплавов",,,,до 0.1,,28 - 35,,57 - 67,,,,,,,,Ферросиликомарганец,Ферросиликомарганец,,,,,,,,,до 0.05,,,до 0.03,,,,,,,,,,,,,,,,,,,,,,,,,,,,,,,,,,,,,,,,,,,
263,1972,FeMnSi30HP,FeMnSi30HP,"Применяется в сталеплавильной и литейной промышленности в качестве легирующей добавки и комплексного раскислителя, придает стали ударостойкость и ломкость при изгибе; также используется для производства марганцевых сплавов",,,,до 0.1,,28 - 35,,57 - 67,,,,,,,,Ферросиликомарганец,Ферросиликомарганец,,,,,,,,,до 0.2,,,до 0.03,,,,,,,,,,,,,,,,,,,,,,,,,,,,,,,,,,,,,,,,,,,
264,1973,FeMnSi30LP,FeMnSi30LP,"Применяется в сталеплавильной и литейной промышленности в качестве легирующей добавки и комплексного раскислителя, придает стали ударостойкость и ломкость при изгибе; также используется для производства марганцевых сплавов",,,,до 0.1,,28 - 35,,57 - 67,,,,,,,,Ферросиликомарганец,Ферросиликомарганец,,,,,,,,,до 0.1,,,до 0.03,,,,,,,,,,,,,,,,,,,,,,,,,,,,,,,,,,,,,,,,,,,
265,1978,МнС12(А),МнС12(А),"Применяется в сталеплавильной и литейной промышленности в качестве легирующей добавки и комплексного раскислителя, придает стали ударостойкость и ломкость при изгибе; также используется для производства марганцевых сплавов",,,,до 3.5,,10 - 15,,min 65,,,,,,,,Ферросиликомарганец,Ферросиликомарганец,,,,,,,,,до 0.1,,,до 0.02,,,,,,,,,,,,,,,,,,,,,,,,,,,,,,,,,,,,,,,,,,,
266,1982,МнС12(Б),МнС12(Б),"Применяется в сталеплавильной и литейной промышленности в качестве легирующей добавки и комплексного раскислителя, придает стали ударостойкость и ломкость при изгибе; также используется для производства марганцевых сплавов",,,,до 3.5,,10 - 15,,min 65,,,,,,,,Ферросиликомарганец,Ферросиликомарганец,,,,,,,,,до 0.6,,,до 0.02,,,,,,,,,,,,,,,,,,,,,,,,,,,,,,,,,,,,,,,,,,,
267,1977,МнС17(А),МнС17(А),"Применяется в сталеплавильной и литейной промышленности в качестве легирующей добавки и комплексного раскислителя, придает стали ударостойкость и ломкость при изгибе; также используется для производства марганцевых сплавов",,,,до 2.5,,15 - 20,,min 65,,,,,,,,Ферросиликомарганец,Ферросиликомарганец,,,,,,,,,до 0.1,,,до 0.02,,,,,,,,,,,,,,,,,,,,,,,,,,,,,,,,,,,,,,,,,,,
268,1976,МнС22(А),МнС22(А),"Применяется в сталеплавильной и литейной промышленности в качестве легирующей добавки и комплексного раскислителя, придает стали ударостойкость и ломкость при изгибе; также используется для производства марганцевых сплавов",,,,до 1,,20 - 25,,min 65,,,,,,,,Ферросиликомарганец,Ферросиликомарганец,,,,,,,,,до 0.1,,,до 0.02,,,,,,,,,,,,,,,,,,,,,,,,,,,,,,,,,,,,,,,,,,,
269,1981,МнС17(Б),МнС17(Б),"Применяется в сталеплавильной и литейной промышленности в качестве легирующей добавки и комплексного раскислителя, придает стали ударостойкость и ломкость при изгибе; также используется для производства марганцевых сплавов",,,,до 2.5,,15 - 20,,min 65,,,,,,,,Ферросиликомарганец,Ферросиликомарганец,,,,,,,,,до 0.6,,,до 0.02,,,,,,,,,,,,,,,,,,,,,,,,,,,,,,,,,,,,,,,,,,,
270,1980,МнС22(Б),МнС22(Б),"Применяется в сталеплавильной и литейной промышленности в качестве легирующей добавки и комплексного раскислителя, придает стали ударостойкость и ломкость при изгибе; также используется для производства марганцевых сплавов",,,,до 1,,20 - 25,,min 65,,,,,,,,Ферросиликомарганец,Ферросиликомарганец,,,,,,,,,до 0.35,,,до 0.02,,,,,,,,,,,,,,,,,,,,,,,,,,,,,,,,,,,,,,,,,,,
271,1975,МнС25(А),МнС25(А),"Применяется в сталеплавильной и литейной промышленности в качестве легирующей добавки и комплексного раскислителя, придает стали ударостойкость и ломкость при изгибе; также используется для производства марганцевых сплавов",,,,до 0.5,,min 25,,min 60,,,,,,,,Ферросиликомарганец,Ферросиликомарганец,,,,,,,,,до 0.05,,,до 0.02,,,,,,,,,,,,,,,,,,,,,,,,,,,,,,,,,,,,,,,,,,,
272,2033,FeCrSi15,FeCrSi15,Применяется в сталеплавильной и литейной промышленности в качестве восстановителя при получении низкоуглеродистого феррохрома силикотермическим способом; в качестве раскислителя и легирующей присадки при выплавке нержавеющей стали и некоторых марок низколегированных хромистых и хромокремнистых сталей; при модифицировании чугуна.,,,,до 6,,10 - 18,min 55,,,,,,,,,Ферросиликохром,Ферросиликохром,,,,,,,,,до 0.05,,,до 0.03,,,,,,,,,,,,,,,,,,,,,,,,,,,,,,,,,,,,,,,,,,,
273,1979,МнС25(Б),МнС25(Б),"Применяется в сталеплавильной и литейной промышленности в качестве легирующей добавки и комплексного раскислителя, придает стали ударостойкость и ломкость при изгибе; также используется для производства марганцевых сплавов",,,,до 0.5,,min 25,,min 60,,,,,,,,Ферросиликомарганец,Ферросиликомарганец,,,,,,,,,до 0.25,,,до 0.02,,,,,,,,,,,,,,,,,,,,,,,,,,,,,,,,,,,,,,,,,,,
274,2034,FeCrSi22,FeCrSi22,Применяется в сталеплавильной и литейной промышленности в качестве восстановителя при получении низкоуглеродистого феррохрома силикотермическим способом; в качестве раскислителя и легирующей присадки при выплавке нержавеющей стали и некоторых марок низколегированных хромистых и хромокремнистых сталей; при модифицировании чугуна.,,,,до 0.05,,20 - 25,min 55,,,,,,,,,Ферросиликохром,Ферросиликохром,,,,,,,,,до 0.03,,,до 0.03,,,,,,,,,,,,,,,,,,,,,,,,,,,,,,,,,,,,,,,,,,,
275,2035,FeCrSi23,FeCrSi23,Применяется в сталеплавильной и литейной промышленности в качестве восстановителя при получении низкоуглеродистого феррохрома силикотермическим способом; в качестве раскислителя и легирующей присадки при выплавке нержавеющей стали и некоторых марок низколегированных хромистых и хромокремнистых сталей; при модифицировании чугуна.,,,,до 3.5,,18 - 28,min 45,,,,,,,,,Ферросиликохром,Ферросиликохром,,,,,,,,,до 0.05,,,до 0.03,,,,,,,,,,,,,,,,,,,,,,,,,,,,,,,,,,,,,,,,,,,
276,2037,FeCrSi33,FeCrSi33,Применяется в сталеплавильной и литейной промышленности в качестве восстановителя при получении низкоуглеродистого феррохрома силикотермическим способом; в качестве раскислителя и легирующей присадки при выплавке нержавеющей стали и некоторых марок низколегированных хромистых и хромокремнистых сталей; при модифицировании чугуна.,,,,до 1,,28 - 38,min 43,,,,,,,,,Ферросиликохром,Ферросиликохром,,,,,,,,,до 0.05,,,до 0.03,,,,,,,,,,,,,,,,,,,,,,,,,,,,,,,,,,,,,,,,,,,
277,2036,FeCrSi26,FeCrSi26,Применяется в сталеплавильной и литейной промышленности в качестве восстановителя при получении низкоуглеродистого феррохрома силикотермическим способом; в качестве раскислителя и легирующей присадки при выплавке нержавеющей стали и некоторых марок низколегированных хромистых и хромокремнистых сталей; при модифицировании чугуна.,,,,до 1.5,,24 - 28,min 45,,,,,,,,,Ферросиликохром,Ферросиликохром,,,,,,,,,до 0.03,,,до 0.03,,,,,,,,,,,,,,,,,,,,,,,,,,,,,,,,,,,,,,,,,,,
278,2038,FeCrSi40,FeCrSi40,Применяется в сталеплавильной и литейной промышленности в качестве восстановителя при получении низкоуглеродистого феррохрома силикотермическим способом; в качестве раскислителя и легирующей присадки при выплавке нержавеющей стали и некоторых марок низколегированных хромистых и хромокремнистых сталей; при модифицировании чугуна.,,,,до 0.2,,35 - 40,min 35,,,,,,,,,Ферросиликохром,Ферросиликохром,,,,,,,,,до 0.03,,,до 0.03,,,,,,,,,,,,,,,,,,,,,,,,,,,,,,,,,,,,,,,,,,,
279,2039,FeCrSi45,FeCrSi45,Применяется в сталеплавильной и литейной промышленности в качестве восстановителя при получении низкоуглеродистого феррохрома силикотермическим способом; в качестве раскислителя и легирующей присадки при выплавке нержавеющей стали и некоторых марок низколегированных хромистых и хромокремнистых сталей; при модифицировании чугуна.,,,,до 0.1,,40 - 45,min 28,,,,,,,,,Ферросиликохром,Ферросиликохром,,,,,,,,,до 0.03,,,до 0.03,,,,,,,,,,,,,,,,,,,,,,,,,,,,,,,,,,,,,,,,,,,
280,2044,FeCrSi48LP,FeCrSi48LP,Применяется в сталеплавильной и литейной промышленности в качестве восстановителя при получении низкоуглеродистого феррохрома силикотермическим способом; в качестве раскислителя и легирующей присадки при выплавке нержавеющей стали и некоторых марок низколегированных хромистых и хромокремнистых сталей; при модифицировании чугуна.,,,,до 0.05,,42 - 55,min 35,,,,,,,,,Ферросиликохром,Ферросиликохром,,,,,,,,,до 0.02,,,до 0.01,,,,,,,,,,,,,,,,,,,,,,,,,,,,,,,,,,,,,,,,,,,
281,2043,FeCrSi48,FeCrSi48,Применяется в сталеплавильной и литейной промышленности в качестве восстановителя при получении низкоуглеродистого феррохрома силикотермическим способом; в качестве раскислителя и легирующей присадки при выплавке нержавеющей стали и некоторых марок низколегированных хромистых и хромокремнистых сталей; при модифицировании чугуна.,,,,до 0.05,,42 - 55,min 35,,,,,,,,,Ферросиликохром,Ферросиликохром,,,,,,,,,до 0.03,,,до 0.01,,,,,,,,,,,,,,,,,,,,,,,,,,,,,,,,,,,,,,,,,,,
282,2040,FeCrSi50,FeCrSi50,Применяется в сталеплавильной и литейной промышленности в качестве восстановителя при получении низкоуглеродистого феррохрома силикотермическим способом; в качестве раскислителя и легирующей присадки при выплавке нержавеющей стали и некоторых марок низколегированных хромистых и хромокремнистых сталей; при модифицировании чугуна.,,,,до 0.1,,45 - 60,min 20,,,,,,,,,Ферросиликохром,Ферросиликохром,,,,,,,,,до 0.03,,,до 0.03,,,,,,,,,,,,,,,,,,,,,,,,,,,,,,,,,,,,,,,,,,,
283,2041,FeCrSi50LC,FeCrSi50LC,Применяется в сталеплавильной и литейной промышленности в качестве восстановителя при получении низкоуглеродистого феррохрома силикотермическим способом; в качестве раскислителя и легирующей присадки при выплавке нержавеющей стали и некоторых марок низколегированных хромистых и хромокремнистых сталей; при модифицировании чугуна.,,,,до 0.05,,45 - 60,min 20,,,,,,,,,Ферросиликохром,Ферросиликохром,,,,,,,,,до 0.03,,,до 0.03,,,,,,,,,,,,,,,,,,,,,,,,,,,,,,,,,,,,,,,,,,,
284,2042,FeCrSi55,FeCrSi55,Применяется в сталеплавильной и литейной промышленности в качестве восстановителя при получении низкоуглеродистого феррохрома силикотермическим способом; в качестве раскислителя и легирующей присадки при выплавке нержавеющей стали и некоторых марок низколегированных хромистых и хромокремнистых сталей; при модифицировании чугуна.,,,,до 0.03,,50 - 55,min 28,,,,,,,,,Ферросиликохром,Ферросиликохром,,,,,,,,,до 0.03,,,до 0.03,,,,,,,,,,,,,,,,,,,,,,,,,,,,,,,,,,,,,,,,,,,
285,2045,ФХС20,ФХС20,Применяется в сталеплавильной и литейной промышленности в качестве восстановителя при получении низкоуглеродистого феррохрома силикотермическим способом; в качестве раскислителя и легирующей присадки при выплавке нержавеющей стали и некоторых марок низколегированных хромистых и хромокремнистых сталей; при модифицировании чугуна.,,,,до 4.5,,16 - 23,min 48,,,,,,,,,Ферросиликохром,Ферросиликохром,,,,,,,,,до 0.04,,,до 0.02,,,,,,,,,,,,,,,,,,,,,,,,,,,,,,,,,,,,,,,,,,,
286,2046,ФХС20Р,ФХС20Р,Применяется в сталеплавильной и литейной промышленности в качестве восстановителя при получении низкоуглеродистого феррохрома силикотермическим способом; в качестве раскислителя и легирующей присадки при выплавке нержавеющей стали и некоторых марок низколегированных хромистых и хромокремнистых сталей; при модифицировании чугуна.,,,,до 4.5,,16 - 23,min 48,,,,,,,,,Ферросиликохром,Ферросиликохром,,,,,,,,,до 0.05,,,до 0.02,,,,,,,,,,,,,,,,,,,,,,,,,,,,,,,,,,,,,,,,,,,
287,2047,ФХС33,ФХС33,Применяется в сталеплавильной и литейной промышленности в качестве восстановителя при получении низкоуглеродистого феррохрома силикотермическим способом; в качестве раскислителя и легирующей присадки при выплавке нержавеющей стали и некоторых марок низколегированных хромистых и хромокремнистых сталей; при модифицировании чугуна.,,,,до 0.9,,30 - 37,min 40,,,,,,,,,Ферросиликохром,Ферросиликохром,,,,,,,,,до 0.03,,,до 0.02,,,,,,,,,,,,,,,,,,,,,,,,,,,,,,,,,,,,,,,,,,,
288,2048,ФХС33Р,ФХС33Р,Применяется в сталеплавильной и литейной промышленности в качестве восстановителя при получении низкоуглеродистого феррохрома силикотермическим способом; в качестве раскислителя и легирующей присадки при выплавке нержавеющей стали и некоторых марок низколегированных хромистых и хромокремнистых сталей; при модифицировании чугуна.,,,,до 0.9,,30 - 37,min 40,,,,,,,,,Ферросиликохром,Ферросиликохром,,,,,,,,,до 0.04,,,до 0.02,,,,,,,,,,,,,,,,,,,,,,,,,,,,,,,,,,,,,,,,,,,
289,2049,ФХС40,ФХС40,Применяется в сталеплавильной и литейной промышленности в качестве восстановителя при получении низкоуглеродистого феррохрома силикотермическим способом; в качестве раскислителя и легирующей присадки при выплавке нержавеющей стали и некоторых марок низколегированных хромистых и хромокремнистых сталей; при модифицировании чугуна.,,,,до 0.2,,37 - 45,min 35,,,,,,,,,Ферросиликохром,Ферросиликохром,,,,,,,,,до 0.03,,,до 0.02,,,,,,,,,,,,,,,,,,,,,,,,,,,,,,,,,,,,,,,,,,,
290,2050,ФХС40Р,ФХС40Р,Применяется в сталеплавильной и литейной промышленности в качестве восстановителя при получении низкоуглеродистого феррохрома силикотермическим способом; в качестве раскислителя и легирующей присадки при выплавке нержавеющей стали и некоторых марок низколегированных хромистых и хромокремнистых сталей; при модифицировании чугуна.,,,,до 0.2,,37 - 45,min 35,,,,,,,,,Ферросиликохром,Ферросиликохром,,,,,,,,,до 0.04,,,до 0.02,,,,,,,,,,,,,,,,,,,,,,,,,,,,,,,,,,,,,,,,,,,
291,2052,ФХС48Р,ФХС48Р,Применяется в сталеплавильной и литейной промышленности в качестве восстановителя при получении низкоуглеродистого феррохрома силикотермическим способом; в качестве раскислителя и легирующей присадки при выплавке нержавеющей стали и некоторых марок низколегированных хромистых и хромокремнистых сталей; при модифицировании чугуна.,,,,до 0.1,,min 45,min 28,,,,,,,,,Ферросиликохром,Ферросиликохром,,,,,,,,,до 0.04,,,до 0.02,,,,,,,,,,,,,,,,,,,,,,,,,,,,,,,,,,,,,,,,,,,
292,1996,FeT30A110,FeT30A110,Применяется в сталеплавильной и литейной промышленности для раскисления и легирования сталей и сплавов.,,,до 10,до 0.2,,до 8,,,,20 - 35,,,,,,Ферротитан,Ферротитан,,,,,,,,,до 0.1,,,до 0.07,,,,,,,,,,,,,,,,,,,,,,,,,,,,,,,,,,,,,,,,,,,
293,1995,FeT30A16,FeT30A16,Применяется в сталеплавильной и литейной промышленности для раскисления и легирования сталей и сплавов.,,,до 6,до 0.15,,до 4,,,,20 - 35,,,,,,Ферротитан,Ферротитан,,,,,,,,,до 0.1,,,до 0.06,,,,,,,,,,,,,,,,,,,,,,,,,,,,,,,,,,,,,,,,,,,
294,2051,ФХС48,ФХС48,Применяется в сталеплавильной и литейной промышленности в качестве восстановителя при получении низкоуглеродистого феррохрома силикотермическим способом; в качестве раскислителя и легирующей присадки при выплавке нержавеющей стали и некоторых марок низколегированных хромистых и хромокремнистых сталей; при модифицировании чугуна.,,,,до 0.1,,min 45,min 28,,,,,,,,,Ферросиликохром,Ферросиликохром,,,,,,,,,до 0.03,,,до 0.02,,,,,,,,,,,,,,,,,,,,,,,,,,,,,,,,,,,,,,,,,,,
295,1999,FeT40A10,FeT40A10,Применяется в сталеплавильной и литейной промышленности для раскисления и легирования сталей и сплавов.,,,до 10,до 0.2,,до 8,,до 1.5,,35 - 50,,,,,,Ферротитан,Ферротитан,,,,,,,,,до 0.1,,,до 0.07,,,,,,,,,,,,,,,,,,,,,,,,,,,,,,,,,,,,,,,,,,,
296,1997,FeT40A16,FeT40A16,Применяется в сталеплавильной и литейной промышленности для раскисления и легирования сталей и сплавов.,,,до 6,до 0.1,,до 4.5,,до 1.5,,35 - 50,,,,,,Ферротитан,Ферротитан,,,,,,,,,до 0.1,,,до 0.05,,,,,,,,,,,,,,,,,,,,,,,,,,,,,,,,,,,,,,,,,,,
297,1998,FeT40A18,FeT40A18,Применяется в сталеплавильной и литейной промышленности для раскисления и легирования сталей и сплавов.,,,до 8,до 0.1,,до 5,,до 1.5,,35 - 50,,,,,,Ферротитан,Ферротитан,,,,,,,,,до 0.05,,,до 0.05,,,,,,,,,,,,,,,,,,,,,,,,,,,,,,,,,,,,,,,,,,,
298,2000,FeT70,FeT70,Применяется в сталеплавильной и литейной промышленности для раскисления и легирования сталей и сплавов.,,,до 0.5,до 0.2,,до 0.1,,до 0.2,,65 - 75,,,,,до 0.5,Ферротитан,Ферротитан,,,,,,,,,до 0.03,,,до 0.03,,,,,,,,,,,,,,,,,,,,,,,,,,,,,,,,,,,,,,,,,,,
299,2001,FeT70A112,FeT70A112,Применяется в сталеплавильной и литейной промышленности для раскисления и легирования сталей и сплавов.,,,до 2,до 0.2,,до 0.25,,до 1,,65 - 75,,,,,до 1.5,Ферротитан,Ферротитан,,,,,,,,,до 0.04,,,до 0.04,,,,,,,,,,,,,,,,,,,,,,,,,,,,,,,,,,,,,,,,,,,
300,2002,FeT70A15,FeT70A15,Применяется в сталеплавильной и литейной промышленности для раскисления и легирования сталей и сплавов.,,,до 5,до 0.3,,до 0.5,,до 1,,65 - 75,,,,,,Ферротитан,Ферротитан,,,,,,,,,до 0.05,,,до 0.04,,,,,,,,,,,,,,,,,,,,,,,,,,,,,,,,,,,,,,,,,,,
301,2011,ФТи25,ФТи25,Применяется в сталеплавильной и литейной промышленности для раскисления и легирования сталей и сплавов.,,,5 - 25,до 1,,5 - 30,,,,20 - 30,,,,,,Ферротитан,Ферротитан,,,,,,,,,до 0.08,,,до 0.03,,,,,,,,,,,,,,,,,,,,,,,,,,,,,,,,,,,,,,,,,,,
302,2010,ФТи30,ФТи30,Применяется в сталеплавильной и литейной промышленности для раскисления и легирования сталей и сплавов.,,до 0.4,до 8,до 0.12,,до 4,,,,28 - 37,,,до 0.4,,до 0.8,Ферротитан,Ферротитан,,,,,до 0.01,,,,до 0.04,до 0.2,,до 0.03,,,,,,,,,,,,,,,,,,,,,,,,,,,,,,,,,,,,,,,,,,,
303,2007,ФТи35С5,ФТи35С5,Применяется в сталеплавильной и литейной промышленности для раскисления и легирования сталей и сплавов.,,до 2,до 8,до 0.2,,до 5,,,,28 - 40,,,до 0.2,,до 0.4,Ферротитан,Ферротитан,,,,,до 0.04,,,,до 0.04,до 0.2,,до 0.04,,,,,,,,,,,,,,,,,,,,,,,,,,,,,,,,,,,,,,,,,,,
304,2008,ФТи35С7,ФТи35С7,Применяется в сталеплавильной и литейной промышленности для раскисления и легирования сталей и сплавов.,,до 2,до 9,до 0.2,,до 7,,,,28 - 40,,,до 0.5,,до 0.8,Ферротитан,Ферротитан,,,,,до 0.05,,,,до 0.07,до 0.2,,до 0.05,,,,,,,,,,,,,,,,,,,,,,,,,,,,,,,,,,,,,,,,,,,
305,2009,ФТи35С8,ФТи35С8,Применяется в сталеплавильной и литейной промышленности для раскисления и легирования сталей и сплавов.,,до 3,до 14,до 0.2,,до 8,,,,28 - 40,,,до 1,,до 1,Ферротитан,Ферротитан,,,,,до 0.08,,,,до 0.07,до 0.7,,до 0.07,,,,,,,,,,,,,,,,,,,,,,,,,,,,,,,,,,,,,,,,,,,
306,2003,ФТи70С05,ФТи70С05,Применяется в сталеплавильной и литейной промышленности для раскисления и легирования сталей и сплавов.,,до 0.2,до 5,до 0.2,,до 0.5,,,,68 - 75,,,до 0.6,,до 0.6,Ферротитан,Ферротитан,,,,,до 0.1,,,,до 0.05,до 0.6,,до 0.05,,,,,,,,,,,,,,,,,,,,,,,,,,,,,,,,,,,,,,,,,,,
307,2005,ФТи70С05Сн03,ФТи70С05Сн03,Применяется в сталеплавильной и литейной промышленности для раскисления и легирования сталей и сплавов.,,до 0.3,до 5,до 0.3,,до 0.5,,,,65 - 75,,,до 2.5,,до 2.5,Ферротитан,Ферротитан,,,,,до 0.3,,,,до 0.03,до 1,,до 0.03,,,,,,,,,,,,,,,,,,,,,,,,,,,,,,,,,,,,,,,,,,,
308,2006,ФТи70С1,ФТи70С1,Применяется в сталеплавильной и литейной промышленности для раскисления и легирования сталей и сплавов.,,до 0.4,до 5,до 0.4,,до 1,,,,65 - 75,,,до 2.5,,до 3,Ферротитан,Ферротитан,,,,,до 0.15,,,,до 0.05,до 2,,до 0.05,,,,,,,,,,,,,,,,,,,,,,,,,,,,,,,,,,,,,,,,,,,
309,2305,FeCr50C01,FeCr50C01,Применяется в сталеплавильной и литейной промышленности для легирования сталей и сплавов.,Феррохром низкоуглеродистый c повышенным содержанием фосфора,,,до 0.015,,до 1.5,45 - 55,,,,,,,,,Феррохром,Феррохром,,,,,,,,,до 0.05,,,до 0.03,,,,,,,,до 0.15,,,,,,,,,,,,,,,,,,,,,,,,,,,,,,,,,,,
310,2323,FeCr50C01LP,FeCr50C01LP,Применяется в сталеплавильной и литейной промышленности для легирования сталей и сплавов.,Феррохром низкоуглеродистый c низким содержанием фосфора,,,до 0.015,,до 1.5,45 - 55,,,,,,,,,Феррохром,Феррохром,,,,,,,,,до 0.03,,,до 0.03,,,,,,,,до 0.15,,,,,,,,,,,,,,,,,,,,,,,,,,,,,,,,,,,
311,2308,FeCr50C03,FeCr50C03,Применяется в сталеплавильной и литейной промышленности для легирования сталей и сплавов.,Феррохром низкоуглеродистый c повышенным содержанием фосфора,,,0.015 - 0.03,,до 1.5,45 - 55,,,,,,,,,Феррохром,Феррохром,,,,,,,,,до 0.05,,,до 0.03,,,,,,,,до 0.15,,,,,,,,,,,,,,,,,,,,,,,,,,,,,,,,,,,
312,2326,FeCr50C03LP,FeCr50C03LP,Применяется в сталеплавильной и литейной промышленности для легирования сталей и сплавов.,Феррохром низкоуглеродистый c низким содержанием фосфора,,,0.015 - 0.03,,до 1.5,45 - 55,,,,,,,,,Феррохром,Феррохром,,,,,,,,,до 0.03,,,до 0.03,,,,,,,,до 0.15,,,,,,,,,,,,,,,,,,,,,,,,,,,,,,,,,,,
313,2311,FeCr50C05,FeCr50C05,Применяется в сталеплавильной и литейной промышленности для легирования сталей и сплавов.,Феррохром низкоуглеродистый c повышенным содержанием фосфора,,,0.03 - 0.05,,до 1.5,45 - 55,,,,,,,,,Феррохром,Феррохром,,,,,,,,,до 0.05,,,до 0.03,,,,,,,,до 0.15,,,,,,,,,,,,,,,,,,,,,,,,,,,,,,,,,,,
