Repository: a-dev-mobile/splav-kharkov

File: base/base.csv (part 4 of 32)
,id,name_x,Марка :,Применение:,Дополнение:,Cu,Al,C,Ni,Si,Cr,Mn,Zn,Ti,Fe,Заменитель:,Mo,Mg,V,Классификация :,type_x,Pb,Примесей,-,W,Sn,Co,Ag,Nb,P,Zr,Sb,S,Cd,B,Pt,Ni+Co,Au,Pd,Bi,N,As,O,Ca,Be,Rh,sв,d5,Ir,Ce,Te,sT,Tl,y,Se,H,Na,Ta,Hg,In,Ru,Ga,KCU,Ba,Nd,Li,Al+Mg,Cl,La,РЗМ,Sr,Re,Cu+P,Sc,Hf,F
314,2329,FeCr50C05LP,FeCr50C05LP,Применяется в сталеплавильной и литейной промышленности для легирования сталей и сплавов.,Феррохром низкоуглеродистый c низким содержанием фосфора,,,0.03 - 0.05,,до 1.5,45 - 55,,,,,,,,,Феррохром,Феррохром,,,,,,,,,до 0.03,,,до 0.03,,,,,,,,до 0.15,,,,,,,,,,,,,,,,,,,,,,,,,,,,,,,,,,,
315,2004,ФТи70С08,ФТи70С08,Применяется в сталеплавильной и литейной промышленности для раскисления и легирования сталей и сплавов.,,до 0.3,до 4,до 0.3,,до 0.8,до 0.8,до 0.8,,68 - 75,,,до 2,,до 1.8,Ферротитан,Ферротитан,,,,,до 0.15,,,,до 0.03,до 1.5,,до 0.03,,,,,,,,,,,,,,,,,,,,,,,,,,,,,,,,,,,,,,,,,,,
316,2314,FeCr50C1,FeCr50C1,Применяется в сталеплавильной и литейной промышленности для легирования сталей и сплавов.,Феррохром низкоуглеродистый c повышенным содержанием фосфора,,,0.05 - 0.1,,до 1.5,45 - 55,,,,,,,,,Феррохром,Феррохром,,,,,,,,,до 0.05,,,до 0.03,,,,,,,,до 0.15,,,,,,,,,,,,,,,,,,,,,,,,,,,,,,,,,,,
317,2287,FeCr50C10,FeCr50C10,Применяется в сталеплавильной и литейной промышленности для легирования сталей и сплавов.,Феррохром среднеуглеродистый c повышенным содержанием фосфора,,,0.5 - 1,,до 1.5,45 - 55,,,,,,,,,Феррохром,Феррохром,,,,,,,,,до 0.05,,,до 0.05,,,,,,,,,,,,,,,,,,,,,,,,,,,,,,,,,,,,,,,,,,,
318,2296,FeCr50C10LP,FeCr50C10LP,Применяется в сталеплавильной и литейной промышленности для легирования сталей и сплавов.,Феррохром среднеуглеродистый c низким содержанием фосфора,,,0.5 - 1,,до 1.5,45 - 55,,,,,,,,,Феррохром,Феррохром,,,,,,,,,до 0.03,,,до 0.03,,,,,,,,,,,,,,,,,,,,,,,,,,,,,,,,,,,,,,,,,,,
319,2332,FeCr50C1LP,FeCr50C1LP,Применяется в сталеплавильной и литейной промышленности для легирования сталей и сплавов.,Феррохром низкоуглеродистый c низким содержанием фосфора,,,0.05 - 0.1,,до 1.5,45 - 55,,,,,,,,,Феррохром,Феррохром,,,,,,,,,до 0.03,,,до 0.03,,,,,,,,до 0.15,,,,,,,,,,,,,,,,,,,,,,,,,,,,,,,,,,,
320,2347,FeCr50C1N3,FeCr50C1N3,Применяется в сталеплавильной и литейной промышленности для легирования сталей и сплавов.,"Феррохром низкоуглеродистый плавленный, содержащий азот",,,до 0.1,,до 1.5,45 - 55,,,,,,,,,Феррохром,Феррохром,,,,,,,,,до 0.03,,,до 0.025,,,,,,,,2 - 4,,,,,,,,,,,,,,,,,,,,,,,,,,,,,,,,,,,
321,2350,FeCr50C1N7,FeCr50C1N7,Применяется в сталеплавильной и литейной промышленности для легирования сталей и сплавов.,"Феррохром низкоуглеродистый спеченный, содержащий азот",,,до 0.1,,до 1.5,45 - 55,,,,,,,,,Феррохром,Феррохром,,,,,,,,,до 0.03,,,до 0.025,,,,,,,,4 - 10,,,,,,,,,,,,,,,,,,,,,,,,,,,,,,,,,,,
322,2353,FeCr50C1N7Si,FeCr50C1N7Si,Применяется в сталеплавильной и литейной промышленности для легирования сталей и сплавов.,"Феррохром низкоуглеродистый спеченный, содержащий азот",,,до 0.1,,min 1.5,45 - 55,,,,,,,,,Феррохром,Феррохром,,,,,,,,,до 0.03,,,до 0.025,,,,,,,,4 - 10,,,,,,,,,,,,,,,,,,,,,,,,,,,,,,,,,,,
323,2317,FeCr50C2,FeCr50C2,Применяется в сталеплавильной и литейной промышленности для легирования сталей и сплавов.,Феррохром низкоуглеродистый c повышенным содержанием фосфора,,,0.1 - 0.25,,до 1.5,45 - 55,,,,,,,,,Феррохром,Феррохром,,,,,,,,,до 0.05,,,до 0.03,,,,,,,,до 0.15,,,,,,,,,,,,,,,,,,,,,,,,,,,,,,,,,,,
324,2290,FeCr50C20,FeCr50C20,Применяется в сталеплавильной и литейной промышленности для легирования сталей и сплавов.,Феррохром среднеуглеродистый c повышенным содержанием фосфора,,,1 - 2,,до 1.5,45 - 55,,,,,,,,,Феррохром,Феррохром,,,,,,,,,до 0.05,,,до 0.05,,,,,,,,,,,,,,,,,,,,,,,,,,,,,,,,,,,,,,,,,,,
325,2299,FeCr50C20LP,FeCr50C20LP,Применяется в сталеплавильной и литейной промышленности для легирования сталей и сплавов.,Феррохром среднеуглеродистый c низким содержанием фосфора,,,1 - 2,,до 1.5,45 - 55,,,,,,,,,Феррохром,Феррохром,,,,,,,,,до 0.03,,,до 0.03,,,,,,,,,,,,,,,,,,,,,,,,,,,,,,,,,,,,,,,,,,,
326,2335,FeCr50C2LP,FeCr50C2LP,Применяется в сталеплавильной и литейной промышленности для легирования сталей и сплавов.,Феррохром низкоуглеродистый c низким содержанием фосфора,,,0.1 - 0.25,,до 1.5,45 - 55,,,,,,,,,Феррохром,Феррохром,,,,,,,,,до 0.03,,,до 0.03,,,,,,,,до 0.15,,,,,,,,,,,,,,,,,,,,,,,,,,,,,,,,,,,
327,2293,FeCr50C40,FeCr50C40,Применяется в сталеплавильной и литейной промышленности для легирования сталей и сплавов.,Феррохром среднеуглеродистый c повышенным содержанием фосфора,,,2 - 4,,до 1.5,45 - 55,,,,,,,,,Феррохром,Феррохром,,,,,,,,,до 0.05,,,до 0.05,,,,,,,,,,,,,,,,,,,,,,,,,,,,,,,,,,,,,,,,,,,
328,2302,FeCr50C40LP,FeCr50C40LP,Применяется в сталеплавильной и литейной промышленности для легирования сталей и сплавов.,Феррохром среднеуглеродистый c низким содержанием фосфора,,,2 - 4,,до 1.5,45 - 55,,,,,,,,,Феррохром,Феррохром,,,,,,,,,до 0.03,,,до 0.03,,,,,,,,,,,,,,,,,,,,,,,,,,,,,,,,,,,,,,,,,,,
329,2320,FeCr50C5,FeCr50C5,Применяется в сталеплавильной и литейной промышленности для легирования сталей и сплавов.,Феррохром низкоуглеродистый c повышенным содержанием фосфора,,,0.1 - 0.25,,до 1.5,45 - 55,,,,,,,,,Феррохром,Феррохром,,,,,,,,,до 0.05,,,до 0.03,,,,,,,,до 0.15,,,,,,,,,,,,,,,,,,,,,,,,,,,,,,,,,,,
330,2167,FeCr50C50,FeCr50C50,Применяется в сталеплавильной и литейной промышленности для легирования сталей и сплавов.,Феррохром высокоуглеродистый c повышенным содержанием фосфора,,,4 - 6,,до 1.5,45 - 55,,,,,,,,,Феррохром,Феррохром,,,,,,,,,до 0.05,,,до 0.1,,,,,,,,,,,,,,,,,,,,,,,,,,,,,,,,,,,,,,,,,,,
331,2227,FeCr50C50LP,FeCr50C50LP,Применяется в сталеплавильной и литейной промышленности для легирования сталей и сплавов.,Феррохром высокоуглеродистый c низким содержанием фосфора,,,4 - 6,,до 1.5,45 - 55,,,,,,,,,Феррохром,Феррохром,,,,,,,,,до 0.03,,,до 0.1,,,,,,,,,,,,,,,,,,,,,,,,,,,,,,,,,,,,,,,,,,,
332,2170,FeCr50C50LS,FeCr50C50LS,Применяется в сталеплавильной и литейной промышленности для легирования сталей и сплавов.,Феррохром высокоуглеродистый c повышенным содержанием фосфора,,,4 - 6,,до 1.5,45 - 55,,,,,,,,,Феррохром,Феррохром,,,,,,,,,до 0.05,,,до 0.05,,,,,,,,,,,,,,,,,,,,,,,,,,,,,,,,,,,,,,,,,,,
333,2230,FeCr50C50LSLP,FeCr50C50LSLP,Применяется в сталеплавильной и литейной промышленности для легирования сталей и сплавов.,Феррохром высокоуглеродистый c низким содержанием фосфора,,,4 - 6,,до 1.5,45 - 55,,,,,,,,,Феррохром,Феррохром,,,,,,,,,до 0.03,,,до 0.05,,,,,,,,,,,,,,,,,,,,,,,,,,,,,,,,,,,,,,,,,,,
334,2173,FeCr50C50Si2,FeCr50C50Si2,Применяется в сталеплавильной и литейной промышленности для легирования сталей и сплавов.,Феррохром высокоуглеродистый c повышенным содержанием фосфора,,,4 - 6,,1.5 - 3,45 - 55,,,,,,,,,Феррохром,Феррохром,,,,,,,,,до 0.05,,,до 0.1,,,,,,,,,,,,,,,,,,,,,,,,,,,,,,,,,,,,,,,,,,,
335,2233,FeCr50C50Si2LP,FeCr50C50Si2LP,Применяется в сталеплавильной и литейной промышленности для легирования сталей и сплавов.,Феррохром высокоуглеродистый c низким содержанием фосфора,,,4 - 6,,1.5 - 3,45 - 55,,,,,,,,,Феррохром,Феррохром,,,,,,,,,до 0.03,,,до 0.1,,,,,,,,,,,,,,,,,,,,,,,,,,,,,,,,,,,,,,,,,,,
336,2176,FeCr50C50Si2LS,FeCr50C50Si2LS,Применяется в сталеплавильной и литейной промышленности для легирования сталей и сплавов.,Феррохром высокоуглеродистый c повышенным содержанием фосфора,,,4 - 6,,1.5 - 3,45 - 55,,,,,,,,,Феррохром,Феррохром,,,,,,,,,до 0.05,,,до 0.05,,,,,,,,,,,,,,,,,,,,,,,,,,,,,,,,,,,,,,,,,,,
337,2236,FeCr50C50Si2LSLP,FeCr50C50Si2LSLP,Применяется в сталеплавильной и литейной промышленности для легирования сталей и сплавов.,Феррохром высокоуглеродистый c низким содержанием фосфора,,,4 - 6,,1.5 - 3,45 - 55,,,,,,,,,Феррохром,Феррохром,,,,,,,,,до 0.03,,,до 0.05,,,,,,,,,,,,,,,,,,,,,,,,,,,,,,,,,,,,,,,,,,,
338,2179,FeCr50C50Si4,FeCr50C50Si4,Применяется в сталеплавильной и литейной промышленности для легирования сталей и сплавов.,Феррохром высокоуглеродистый c повышенным содержанием фосфора,,,4 - 6,,3 - 5,45 - 55,,,,,,,,,Феррохром,Феррохром,,,,,,,,,до 0.05,,,до 0.1,,,,,,,,,,,,,,,,,,,,,,,,,,,,,,,,,,,,,,,,,,,
339,2239,FeCr50C50Si4LP,FeCr50C50Si4LP,Применяется в сталеплавильной и литейной промышленности для легирования сталей и сплавов.,Феррохром высокоуглеродистый c низким содержанием фосфора,,,4 - 6,,3 - 5,45 - 55,,,,,,,,,Феррохром,Феррохром,,,,,,,,,до 0.03,,,до 0.1,,,,,,,,,,,,,,,,,,,,,,,,,,,,,,,,,,,,,,,,,,,
340,2182,FeCr50C50Si4LS,FeCr50C50Si4LS,Применяется в сталеплавильной и литейной промышленности для легирования сталей и сплавов.,Феррохром высокоуглеродистый c повышенным содержанием фосфора,,,4 - 6,,3 - 5,45 - 55,,,,,,,,,Феррохром,Феррохром,,,,,,,,,до 0.05,,,до 0.05,,,,,,,,,,,,,,,,,,,,,,,,,,,,,,,,,,,,,,,,,,,
341,2242,FeCr50C50Si4LSLP,FeCr50C50Si4LSLP,Применяется в сталеплавильной и литейной промышленности для легирования сталей и сплавов.,Феррохром высокоуглеродистый c низким содержанием фосфора,,,4 - 6,,3 - 5,45 - 55,,,,,,,,,Феррохром,Феррохром,,,,,,,,,до 0.03,,,до 0.05,,,,,,,,,,,,,,,,,,,,,,,,,,,,,,,,,,,,,,,,,,,
342,2185,FeCr50C50Si7,FeCr50C50Si7,Применяется в сталеплавильной и литейной промышленности для легирования сталей и сплавов.,Феррохром высокоуглеродистый c повышенным содержанием фосфора,,,4 - 6,,5 - 10,45 - 55,,,,,,,,,Феррохром,Феррохром,,,,,,,,,до 0.05,,,до 0.05,,,,,,,,,,,,,,,,,,,,,,,,,,,,,,,,,,,,,,,,,,,
343,2245,FeCr50C50Si7LP,FeCr50C50Si7LP,Применяется в сталеплавильной и литейной промышленности для легирования сталей и сплавов.,Феррохром высокоуглеродистый c низким содержанием фосфора,,,4 - 6,,5 - 10,45 - 55,,,,,,,,,Феррохром,Феррохром,,,,,,,,,до 0.03,,,до 0.05,,,,,,,,,,,,,,,,,,,,,,,,,,,,,,,,,,,,,,,,,,,
344,2338,FeCr50C5LP,FeCr50C5LP,Применяется в сталеплавильной и литейной промышленности для легирования сталей и сплавов.,Феррохром низкоуглеродистый c низким содержанием фосфора,,,0.25 - 0.5,,до 1.5,45 - 55,,,,,,,,,Феррохром,Феррохром,,,,,,,,,до 0.03,,,до 0.03,,,,,,,,до 0.15,,,,,,,,,,,,,,,,,,,,,,,,,,,,,,,,,,,
345,2188,FeCr50C70,FeCr50C70,Применяется в сталеплавильной и литейной промышленности для легирования сталей и сплавов.,Феррохром высокоуглеродистый c повышенным содержанием фосфора,,,6 - 8,,до 1.5,45 - 55,,,,,,,,,Феррохром,Феррохром,,,,,,,,,до 0.05,,,до 0.1,,,,,,,,,,,,,,,,,,,,,,,,,,,,,,,,,,,,,,,,,,,
346,2191,FeCr50C70LS,FeCr50C70LS,Применяется в сталеплавильной и литейной промышленности для легирования сталей и сплавов.,Феррохром высокоуглеродистый c повышенным содержанием фосфора,,,6 - 8,,до 1.5,45 - 55,,,,,,,,,Феррохром,Феррохром,,,,,,,,,до 0.05,,,до 0.05,,,,,,,,,,,,,,,,,,,,,,,,,,,,,,,,,,,,,,,,,,,
347,2248,FeCr50C70LP,FeCr50C70LP,Применяется в сталеплавильной и литейной промышленности для легирования сталей и сплавов.,Феррохром высокоуглеродистый c низким содержанием фосфора,,,6 - 8,,до 1.5,45 - 55,,,,,,,,,Феррохром,Феррохром,,,,,,,,,до 0.03,,,до 0.1,,,,,,,,,,,,,,,,,,,,,,,,,,,,,,,,,,,,,,,,,,,
348,2194,FeCr50C70Si2,FeCr50C70Si2,Применяется в сталеплавильной и литейной промышленности для легирования сталей и сплавов.,Феррохром высокоуглеродистый c повышенным содержанием фосфора,,,6 - 8,,1.5 - 3,45 - 55,,,,,,,,,Феррохром,Феррохром,,,,,,,,,до 0.05,,,до 0.1,,,,,,,,,,,,,,,,,,,,,,,,,,,,,,,,,,,,,,,,,,,
349,2251,FeCr50C70LSLP,FeCr50C70LSLP,Применяется в сталеплавильной и литейной промышленности для легирования сталей и сплавов.,Феррохром высокоуглеродистый c низким содержанием фосфора,,,6 - 8,,до 1.5,45 - 55,,,,,,,,,Феррохром,Феррохром,,,,,,,,,до 0.03,,,до 0.05,,,,,,,,,,,,,,,,,,,,,,,,,,,,,,,,,,,,,,,,,,,
350,2254,FeCr50C70Si2LP,FeCr50C70Si2LP,Применяется в сталеплавильной и литейной промышленности для легирования сталей и сплавов.,Феррохром высокоуглеродистый c низким содержанием фосфора,,,6 - 8,,1.5 - 3,45 - 55,,,,,,,,,Феррохром,Феррохром,,,,,,,,,до 0.03,,,до 0.1,,,,,,,,,,,,,,,,,,,,,,,,,,,,,,,,,,,,,,,,,,,
351,2197,FeCr50C70Si2LS,FeCr50C70Si2LS,Применяется в сталеплавильной и литейной промышленности для легирования сталей и сплавов.,Феррохром высокоуглеродистый c повышенным содержанием фосфора,,,6 - 8,,1.5 - 3,45 - 55,,,,,,,,,Феррохром,Феррохром,,,,,,,,,до 0.05,,,до 0.05,,,,,,,,,,,,,,,,,,,,,,,,,,,,,,,,,,,,,,,,,,,
352,2257,FeCr50C70Si2LSLP,FeCr50C70Si2LSLP,Применяется в сталеплавильной и литейной промышленности для легирования сталей и сплавов.,Феррохром высокоуглеродистый c низким содержанием фосфора,,,6 - 8,,1.5 - 3,45 - 55,,,,,,,,,Феррохром,Феррохром,,,,,,,,,до 0.03,,,до 0.05,,,,,,,,,,,,,,,,,,,,,,,,,,,,,,,,,,,,,,,,,,,
353,2200,FeCr50C70Si4,FeCr50C70Si4,Применяется в сталеплавильной и литейной промышленности для легирования сталей и сплавов.,Феррохром высокоуглеродистый c повышенным содержанием фосфора,,,6 - 8,,3 - 5,45 - 55,,,,,,,,,Феррохром,Феррохром,,,,,,,,,до 0.05,,,до 0.1,,,,,,,,,,,,,,,,,,,,,,,,,,,,,,,,,,,,,,,,,,,
354,2260,FeCr50C70Si4LP,FeCr50C70Si4LP,Применяется в сталеплавильной и литейной промышленности для легирования сталей и сплавов.,Феррохром высокоуглеродистый c низким содержанием фосфора,,,6 - 8,,3 - 5,45 - 55,,,,,,,,,Феррохром,Феррохром,,,,,,,,,до 0.03,,,до 0.1,,,,,,,,,,,,,,,,,,,,,,,,,,,,,,,,,,,,,,,,,,,
355,2203,FeCr50C70Si4LS,FeCr50C70Si4LS,Применяется в сталеплавильной и литейной промышленности для легирования сталей и сплавов.,Феррохром высокоуглеродистый c повышенным содержанием фосфора,,,6 - 8,,3 - 5,45 - 55,,,,,,,,,Феррохром,Феррохром,,,,,,,,,до 0.05,,,до 0.05,,,,,,,,,,,,,,,,,,,,,,,,,,,,,,,,,,,,,,,,,,,
356,2263,FeCr50C70Si4LSLP,FeCr50C70Si4LSLP,Применяется в сталеплавильной и литейной промышленности для легирования сталей и сплавов.,Феррохром высокоуглеродистый c низким содержанием фосфора,,,6 - 8,,3 - 5,45 - 55,,,,,,,,,Феррохром,Феррохром,,,,,,,,,до 0.03,,,до 0.05,,,,,,,,,,,,,,,,,,,,,,,,,,,,,,,,,,,,,,,,,,,
357,2206,FeCr50C70Si6,FeCr50C70Si6,Применяется в сталеплавильной и литейной промышленности для легирования сталей и сплавов.,Феррохром высокоуглеродистый c повышенным содержанием фосфора,,,6 - 8,,5 - 8,45 - 55,,,,,,,,,Феррохром,Феррохром,,,,,,,,,до 0.05,,,до 0.05,,,,,,,,,,,,,,,,,,,,,,,,,,,,,,,,,,,,,,,,,,,
358,2266,FeCr50C70Si6LP,FeCr50C70Si6LP,Применяется в сталеплавильной и литейной промышленности для легирования сталей и сплавов.,Феррохром высокоуглеродистый c низким содержанием фосфора,,,6 - 8,,5 - 8,45 - 55,,,,,,,,,Феррохром,Феррохром,,,,,,,,,до 0.03,,,до 0.05,,,,,,,,,,,,,,,,,,,,,,,,,,,,,,,,,,,,,,,,,,,
359,2209,FeCr50C90,FeCr50C90,Применяется в сталеплавильной и литейной промышленности для легирования сталей и сплавов.,Феррохром высокоуглеродистый c повышенным содержанием фосфора,,,8 - 10,,до 1.5,45 - 55,,,,,,,,,Феррохром,Феррохром,,,,,,,,,до 0.05,,,до 0.1,,,,,,,,,,,,,,,,,,,,,,,,,,,,,,,,,,,,,,,,,,,
360,2269,FeCr50C90LP,FeCr50C90LP,Применяется в сталеплавильной и литейной промышленности для легирования сталей и сплавов.,Феррохром высокоуглеродистый c низким содержанием фосфора,,,8 - 10,,до 1.5,45 - 55,,,,,,,,,Феррохром,Феррохром,,,,,,,,,до 0.03,,,до 0.1,,,,,,,,,,,,,,,,,,,,,,,,,,,,,,,,,,,,,,,,,,,
361,2212,FeCr50C90LS,FeCr50C90LS,Применяется в сталеплавильной и литейной промышленности для легирования сталей и сплавов.,Феррохром высокоуглеродистый c повышенным содержанием фосфора,,,8 - 10,,до 1.5,45 - 55,,,,,,,,,Феррохром,Феррохром,,,,,,,,,до 0.05,,,до 0.05,,,,,,,,,,,,,,,,,,,,,,,,,,,,,,,,,,,,,,,,,,,
362,2272,FeCr50C90LSLP,FeCr50C90LSLP,Применяется в сталеплавильной и литейной промышленности для легирования сталей и сплавов.,Феррохром высокоуглеродистый c низким содержанием фосфора,,,8 - 10,,до 1.5,45 - 55,,,,,,,,,Феррохром,Феррохром,,,,,,,,,до 0.03,,,до 0.05,,,,,,,,,,,,,,,,,,,,,,,,,,,,,,,,,,,,,,,,,,,
363,2215,FeCr50C90Si2,FeCr50C90Si2,Применяется в сталеплавильной и литейной промышленности для легирования сталей и сплавов.,Феррохром высокоуглеродистый c повышенным содержанием фосфора,,,8 - 10,,1.5 - 3,45 - 55,,,,,,,,,Феррохром,Феррохром,,,,,,,,,до 0.05,,,до 0.1,,,,,,,,,,,,,,,,,,,,,,,,,,,,,,,,,,,,,,,,,,,
364,2275,FeCr50C90Si2LP,FeCr50C90Si2LP,Применяется в сталеплавильной и литейной промышленности для легирования сталей и сплавов.,Феррохром высокоуглеродистый c низким содержанием фосфора,,,8 - 10,,1.5 - 3,45 - 55,,,,,,,,,Феррохром,Феррохром,,,,,,,,,до 0.03,,,до 0.1,,,,,,,,,,,,,,,,,,,,,,,,,,,,,,,,,,,,,,,,,,,
365,2218,FeCr50C90Si2LS,FeCr50C90Si2LS,Применяется в сталеплавильной и литейной промышленности для легирования сталей и сплавов.,Феррохром высокоуглеродистый c повышенным содержанием фосфора,,,8 - 10,,1.5 - 3,45 - 55,,,,,,,,,Феррохром,Феррохром,,,,,,,,,до 0.05,,,до 0.05,,,,,,,,,,,,,,,,,,,,,,,,,,,,,,,,,,,,,,,,,,,
366,2278,FeCr50C90Si2LSLP,FeCr50C90Si2LSLP,Применяется в сталеплавильной и литейной промышленности для легирования сталей и сплавов.,Феррохром высокоуглеродистый c низким содержанием фосфора,,,8 - 10,,1.5 - 3,45 - 55,,,,,,,,,Феррохром,Феррохром,,,,,,,,,до 0.03,,,до 0.05,,,,,,,,,,,,,,,,,,,,,,,,,,,,,,,,,,,,,,,,,,,
367,2221,FeCr50C90Si4,FeCr50C90Si4,Применяется в сталеплавильной и литейной промышленности для легирования сталей и сплавов.,Феррохром высокоуглеродистый c повышенным содержанием фосфора,,,8 - 10,,3 - 5,45 - 55,,,,,,,,,Феррохром,Феррохром,,,,,,,,,до 0.05,,,до 0.1,,,,,,,,,,,,,,,,,,,,,,,,,,,,,,,,,,,,,,,,,,,
368,2281,FeCr50C90Si4LP,FeCr50C90Si4LP,Применяется в сталеплавильной и литейной промышленности для легирования сталей и сплавов.,Феррохром высокоуглеродистый c низким содержанием фосфора,,,8 - 10,,3 - 5,45 - 55,,,,,,,,,Феррохром,Феррохром,,,,,,,,,до 0.03,,,до 0.1,,,,,,,,,,,,,,,,,,,,,,,,,,,,,,,,,,,,,,,,,,,
369,2224,FeCr50C90Si4LS,FeCr50C90Si4LS,Применяется в сталеплавильной и литейной промышленности для легирования сталей и сплавов.,Феррохром высокоуглеродистый c повышенным содержанием фосфора,,,8 - 10,,3 - 5,45 - 55,,,,,,,,,Феррохром,Феррохром,,,,,,,,,до 0.05,,,до 0.05,,,,,,,,,,,,,,,,,,,,,,,,,,,,,,,,,,,,,,,,,,,
370,2306,FeCr60C01,FeCr60C01,Применяется в сталеплавильной и литейной промышленности для легирования сталей и сплавов.,Феррохром низкоуглеродистый c повышенным содержанием фосфора,,,до 0.015,,до 1.5,55 - 65,,,,,,,,,Феррохром,Феррохром,,,,,,,,,до 0.05,,,до 0.03,,,,,,,,до 0.15,,,,,,,,,,,,,,,,,,,,,,,,,,,,,,,,,,,
371,2324,FeCr60C01LP,FeCr60C01LP,Применяется в сталеплавильной и литейной промышленности для легирования сталей и сплавов.,Феррохром низкоуглеродистый c низким содержанием фосфора,,,до 0.015,,до 1.5,55 - 65,,,,,,,,,Феррохром,Феррохром,,,,,,,,,до 0.03,,,до 0.03,,,,,,,,до 0.15,,,,,,,,,,,,,,,,,,,,,,,,,,,,,,,,,,,
372,2309,FeCr60C03,FeCr60C03,Применяется в сталеплавильной и литейной промышленности для легирования сталей и сплавов.,Феррохром низкоуглеродистый c повышенным содержанием фосфора,,,0.015 - 0.03,,до 1.5,55 - 65,,,,,,,,,Феррохром,Феррохром,,,,,,,,,до 0.05,,,до 0.03,,,,,,,,до 0.15,,,,,,,,,,,,,,,,,,,,,,,,,,,,,,,,,,,
373,2327,FeCr60C03LP,FeCr60C03LP,Применяется в сталеплавильной и литейной промышленности для легирования сталей и сплавов.,Феррохром низкоуглеродистый c низким содержанием фосфора,,,0.015 - 0.03,,до 1.5,55 - 65,,,,,,,,,Феррохром,Феррохром,,,,,,,,,до 0.03,,,до 0.03,,,,,,,,до 0.15,,,,,,,,,,,,,,,,,,,,,,,,,,,,,,,,,,,
374,2312,FeCr60C05,FeCr60C05,Применяется в сталеплавильной и литейной промышленности для легирования сталей и сплавов.,Феррохром низкоуглеродистый c повышенным содержанием фосфора,,,0.03 - 0.05,,до 1.5,55 - 65,,,,,,,,,Феррохром,Феррохром,,,,,,,,,до 0.05,,,до 0.03,,,,,,,,до 0.15,,,,,,,,,,,,,,,,,,,,,,,,,,,,,,,,,,,
375,2284,FeCr50C90Si4LSLP,FeCr50C90Si4LSLP,Применяется в сталеплавильной и литейной промышленности для легирования сталей и сплавов.,Феррохром высокоуглеродистый c низким содержанием фосфора,,,8 - 10,,3 - 5,45 - 55,,,,,,,,,Феррохром,Феррохром,,,,,,,,,до 0.03,,,до 0.05,,,,,,,,,,,,,,,,,,,,,,,,,,,,,,,,,,,,,,,,,,,
376,2315,FeCr60C1,FeCr60C1,Применяется в сталеплавильной и литейной промышленности для легирования сталей и сплавов.,Феррохром низкоуглеродистый c повышенным содержанием фосфора,,,0.05 - 0.1,,до 1.5,55 - 65,,,,,,,,,Феррохром,Феррохром,,,,,,,,,до 0.05,,,до 0.03,,,,,,,,до 0.15,,,,,,,,,,,,,,,,,,,,,,,,,,,,,,,,,,,
377,2330,FeCr60C05LP,FeCr60C05LP,Применяется в сталеплавильной и литейной промышленности для легирования сталей и сплавов.,Феррохром низкоуглеродистый c низким содержанием фосфора,,,0.03 - 0.05,,до 1.5,55 - 65,,,,,,,,,Феррохром,Феррохром,,,,,,,,,до 0.03,,,до 0.03,,,,,,,,до 0.15,,,,,,,,,,,,,,,,,,,,,,,,,,,,,,,,,,,
378,2288,FeCr60C10,FeCr60C10,Применяется в сталеплавильной и литейной промышленности для легирования сталей и сплавов.,Феррохром среднеуглеродистый c повышенным содержанием фосфора,,,0.5 - 1,,до 1.5,55 - 65,,,,,,,,,Феррохром,Феррохром,,,,,,,,,до 0.05,,,до 0.05,,,,,,,,,,,,,,,,,,,,,,,,,,,,,,,,,,,,,,,,,,,
379,2297,FeCr60C10LP,FeCr60C10LP,Применяется в сталеплавильной и литейной промышленности для легирования сталей и сплавов.,Феррохром среднеуглеродистый c низким содержанием фосфора,,,0.5 - 1,,до 1.5,55 - 65,,,,,,,,,Феррохром,Феррохром,,,,,,,,,до 0.03,,,до 0.03,,,,,,,,,,,,,,,,,,,,,,,,,,,,,,,,,,,,,,,,,,,
380,2348,FeCr60C1N3,FeCr60C1N3,Применяется в сталеплавильной и литейной промышленности для легирования сталей и сплавов.,"Феррохром низкоуглеродистый плавленный, содержащий азот",,,до 0.1,,до 1.5,55 - 65,,,,,,,,,Феррохром,Феррохром,,,,,,,,,до 0.03,,,до 0.025,,,,,,,,2 - 4,,,,,,,,,,,,,,,,,,,,,,,,,,,,,,,,,,,
381,2333,FeCr60C1LP,FeCr60C1LP,Применяется в сталеплавильной и литейной промышленности для легирования сталей и сплавов.,Феррохром низкоуглеродистый c низким содержанием фосфора,,,0.05 - 0.1,,до 1.5,55 - 65,,,,,,,,,Феррохром,Феррохром,,,,,,,,,до 0.03,,,до 0.03,,,,,,,,до 0.15,,,,,,,,,,,,,,,,,,,,,,,,,,,,,,,,,,,
382,2351,FeCr60C1N7,FeCr60C1N7,Применяется в сталеплавильной и литейной промышленности для легирования сталей и сплавов.,"Феррохром низкоуглеродистый спеченный, содержащий азот",,,до 0.1,,до 1.5,55 - 65,,,,,,,,,Феррохром,Феррохром,,,,,,,,,до 0.03,,,до 0.025,,,,,,,,4 - 10,,,,,,,,,,,,,,,,,,,,,,,,,,,,,,,,,,,
383,2354,FeCr60C1N7Si,FeCr60C1N7Si,Применяется в сталеплавильной и литейной промышленности для легирования сталей и сплавов.,"Феррохром низкоуглеродистый спеченный, содержащий азот",,,до 0.1,,min 1.5,55 - 65,,,,,,,,,Феррохром,Феррохром,,,,,,,,,до 0.03,,,до 0.025,,,,,,,,4 - 10,,,,,,,,,,,,,,,,,,,,,,,,,,,,,,,,,,,
384,2291,FeCr60C20,FeCr60C20,Применяется в сталеплавильной и литейной промышленности для легирования сталей и сплавов.,Феррохром среднеуглеродистый c повышенным содержанием фосфора,,,1 - 2,,до 1.5,55 - 65,,,,,,,,,Феррохром,Феррохром,,,,,,,,,до 0.05,,,до 0.05,,,,,,,,,,,,,,,,,,,,,,,,,,,,,,,,,,,,,,,,,,,
385,2318,FeCr60C2,FeCr60C2,Применяется в сталеплавильной и литейной промышленности для легирования сталей и сплавов.,Феррохром низкоуглеродистый c повышенным содержанием фосфора,,,0.1 - 0.25,,до 1.5,55 - 65,,,,,,,,,Феррохром,Феррохром,,,,,,,,,до 0.05,,,до 0.03,,,,,,,,до 0.15,,,,,,,,,,,,,,,,,,,,,,,,,,,,,,,,,,,
386,2336,FeCr60C2LP,FeCr60C2LP,Применяется в сталеплавильной и литейной промышленности для легирования сталей и сплавов.,Феррохром низкоуглеродистый c низким содержанием фосфора,,,0.1 - 0.25,,до 1.5,55 - 65,,,,,,,,,Феррохром,Феррохром,,,,,,,,,до 0.03,,,до 0.03,,,,,,,,до 0.15,,,,,,,,,,,,,,,,,,,,,,,,,,,,,,,,,,,
387,2300,FeCr60C20LP,FeCr60C20LP,Применяется в сталеплавильной и литейной промышленности для легирования сталей и сплавов.,Феррохром среднеуглеродистый c низким содержанием фосфора,,,1 - 2,,до 1.5,55 - 65,,,,,,,,,Феррохром,Феррохром,,,,,,,,,до 0.03,,,до 0.03,,,,,,,,,,,,,,,,,,,,,,,,,,,,,,,,,,,,,,,,,,,
388,2303,FeCr60C40LP,FeCr60C40LP,Применяется в сталеплавильной и литейной промышленности для легирования сталей и сплавов.,Феррохром среднеуглеродистый c низким содержанием фосфора,,,2 - 4,,до 1.5,55 - 65,,,,,,,,,Феррохром,Феррохром,,,,,,,,,до 0.03,,,до 0.03,,,,,,,,,,,,,,,,,,,,,,,,,,,,,,,,,,,,,,,,,,,
389,2294,FeCr60C40,FeCr60C40,Применяется в сталеплавильной и литейной промышленности для легирования сталей и сплавов.,Феррохром среднеуглеродистый c повышенным содержанием фосфора,,,2 - 4,,до 1.5,55 - 65,,,,,,,,,Феррохром,Феррохром,,,,,,,,,до 0.05,,,до 0.05,,,,,,,,,,,,,,,,,,,,,,,,,,,,,,,,,,,,,,,,,,,
390,2168,FeCr60C50,FeCr60C50,Применяется в сталеплавильной и литейной промышленности для легирования сталей и сплавов.,Феррохром высокоуглеродистый c повышенным содержанием фосфора,,,4 - 6,,до 1.5,55 - 65,,,,,,,,,Феррохром,Феррохром,,,,,,,,,до 0.05,,,до 0.1,,,,,,,,,,,,,,,,,,,,,,,,,,,,,,,,,,,,,,,,,,,
391,2321,FeCr60C5,FeCr60C5,Применяется в сталеплавильной и литейной промышленности для легирования сталей и сплавов.,Феррохром низкоуглеродистый c повышенным содержанием фосфора,,,0.1 - 0.25,,до 1.5,55 - 65,,,,,,,,,Феррохром,Феррохром,,,,,,,,,до 0.05,,,до 0.03,,,,,,,,до 0.15,,,,,,,,,,,,,,,,,,,,,,,,,,,,,,,,,,,
392,2171,FeCr60C50LS,FeCr60C50LS,Применяется в сталеплавильной и литейной промышленности для легирования сталей и сплавов.,Феррохром высокоуглеродистый c повышенным содержанием фосфора,,,4 - 6,,до 1.5,55 - 65,,,,,,,,,Феррохром,Феррохром,,,,,,,,,до 0.05,,,до 0.05,,,,,,,,,,,,,,,,,,,,,,,,,,,,,,,,,,,,,,,,,,,
393,2228,FeCr60C50LP,FeCr60C50LP,Применяется в сталеплавильной и литейной промышленности для легирования сталей и сплавов.,Феррохром высокоуглеродистый c низким содержанием фосфора,,,4 - 6,,до 1.5,55 - 65,,,,,,,,,Феррохром,Феррохром,,,,,,,,,до 0.03,,,до 0.1,,,,,,,,,,,,,,,,,,,,,,,,,,,,,,,,,,,,,,,,,,,
394,2231,FeCr60C50LSLP,FeCr60C50LSLP,Применяется в сталеплавильной и литейной промышленности для легирования сталей и сплавов.,Феррохром высокоуглеродистый c низким содержанием фосфора,,,4 - 6,,до 1.5,55 - 65,,,,,,,,,Феррохром,Феррохром,,,,,,,,,до 0.03,,,до 0.05,,,,,,,,,,,,,,,,,,,,,,,,,,,,,,,,,,,,,,,,,,,
395,2174,FeCr60C50Si2,FeCr60C50Si2,Применяется в сталеплавильной и литейной промышленности для легирования сталей и сплавов.,Феррохром высокоуглеродистый c повышенным содержанием фосфора,,,4 - 6,,1.5 - 3,55 - 65,,,,,,,,,Феррохром,Феррохром,,,,,,,,,до 0.05,,,до 0.1,,,,,,,,,,,,,,,,,,,,,,,,,,,,,,,,,,,,,,,,,,,
396,2234,FeCr60C50Si2LP,FeCr60C50Si2LP,Применяется в сталеплавильной и литейной промышленности для легирования сталей и сплавов.,Феррохром высокоуглеродистый c низким содержанием фосфора,,,4 - 6,,1.5 - 3,55 - 65,,,,,,,,,Феррохром,Феррохром,,,,,,,,,до 0.03,,,до 0.1,,,,,,,,,,,,,,,,,,,,,,,,,,,,,,,,,,,,,,,,,,,
397,2177,FeCr60C50Si2LS,FeCr60C50Si2LS,Применяется в сталеплавильной и литейной промышленности для легирования сталей и сплавов.,Феррохром высокоуглеродистый c повышенным содержанием фосфора,,,4 - 6,,1.5 - 3,55 - 65,,,,,,,,,Феррохром,Феррохром,,,,,,,,,до 0.05,,,до 0.05,,,,,,,,,,,,,,,,,,,,,,,,,,,,,,,,,,,,,,,,,,,
398,2237,FeCr60C50Si2LSLP,FeCr60C50Si2LSLP,Применяется в сталеплавильной и литейной промышленности для легирования сталей и сплавов.,Феррохром высокоуглеродистый c низким содержанием фосфора,,,4 - 6,,1.5 - 3,55 - 65,,,,,,,,,Феррохром,Феррохром,,,,,,,,,до 0.03,,,до 0.05,,,,,,,,,,,,,,,,,,,,,,,,,,,,,,,,,,,,,,,,,,,
399,2180,FeCr60C50Si4,FeCr60C50Si4,Применяется в сталеплавильной и литейной промышленности для легирования сталей и сплавов.,Феррохром высокоуглеродистый c повышенным содержанием фосфора,,,4 - 6,,3 - 5,55 - 65,,,,,,,,,Феррохром,Феррохром,,,,,,,,,до 0.05,,,до 0.1,,,,,,,,,,,,,,,,,,,,,,,,,,,,,,,,,,,,,,,,,,,
400,2240,FeCr60C50Si4LP,FeCr60C50Si4LP,Применяется в сталеплавильной и литейной промышленности для легирования сталей и сплавов.,Феррохром высокоуглеродистый c низким содержанием фосфора,,,4 - 6,,3 - 5,55 - 65,,,,,,,,,Феррохром,Феррохром,,,,,,,,,до 0.03,,,до 0.1,,,,,,,,,,,,,,,,,,,,,,,,,,,,,,,,,,,,,,,,,,,
401,2183,FeCr60C50Si4LS,FeCr60C50Si4LS,Применяется в сталеплавильной и литейной промышленности для легирования сталей и сплавов.,Феррохром высокоуглеродистый c повышенным содержанием фосфора,,,4 - 6,,3 - 5,55 - 65,,,,,,,,,Феррохром,Феррохром,,,,,,,,,до 0.05,,,до 0.05,,,,,,,,,,,,,,,,,,,,,,,,,,,,,,,,,,,,,,,,,,,
402,2243,FeCr60C50Si4LSLP,FeCr60C50Si4LSLP,Применяется в сталеплавильной и литейной промышленности для легирования сталей и сплавов.,Феррохром высокоуглеродистый c низким содержанием фосфора,,,4 - 6,,3 - 5,55 - 65,,,,,,,,,Феррохром,Феррохром,,,,,,,,,до 0.03,,,до 0.05,,,,,,,,,,,,,,,,,,,,,,,,,,,,,,,,,,,,,,,,,,,
403,2186,FeCr60C50Si7,FeCr60C50Si7,Применяется в сталеплавильной и литейной промышленности для легирования сталей и сплавов.,Феррохром высокоуглеродистый c повышенным содержанием фосфора,,,4 - 6,,5 - 10,55 - 65,,,,,,,,,Феррохром,Феррохром,,,,,,,,,до 0.05,,,до 0.05,,,,,,,,,,,,,,,,,,,,,,,,,,,,,,,,,,,,,,,,,,,
404,2246,FeCr60C50Si7LP,FeCr60C50Si7LP,Применяется в сталеплавильной и литейной промышленности для легирования сталей и сплавов.,Феррохром высокоуглеродистый c низким содержанием фосфора,,,4 - 6,,5 - 10,55 - 65,,,,,,,,,Феррохром,Феррохром,,,,,,,,,до 0.03,,,до 0.05,,,,,,,,,,,,,,,,,,,,,,,,,,,,,,,,,,,,,,,,,,,
405,2339,FeCr60C5LP,FeCr60C5LP,Применяется в сталеплавильной и литейной промышленности для легирования сталей и сплавов.,Феррохром низкоуглеродистый c низким содержанием фосфора,,,0.25 - 0.5,,до 1.5,55 - 65,,,,,,,,,Феррохром,Феррохром,,,,,,,,,до 0.03,,,до 0.03,,,,,,,,до 0.15,,,,,,,,,,,,,,,,,,,,,,,,,,,,,,,,,,,
406,2189,FeCr60C70,FeCr60C70,Применяется в сталеплавильной и литейной промышленности для легирования сталей и сплавов.,Феррохром высокоуглеродистый c повышенным содержанием фосфора,,,6 - 8,,до 1.5,55 - 65,,,,,,,,,Феррохром,Феррохром,,,,,,,,,до 0.05,,,до 0.1,,,,,,,,,,,,,,,,,,,,,,,,,,,,,,,,,,,,,,,,,,,
407,2249,FeCr60C70LP,FeCr60C70LP,Применяется в сталеплавильной и литейной промышленности для легирования сталей и сплавов.,Феррохром высокоуглеродистый c низким содержанием фосфора,,,6 - 8,,до 1.5,55 - 65,,,,,,,,,Феррохром,Феррохром,,,,,,,,,до 0.03,,,до 0.1,,,,,,,,,,,,,,,,,,,,,,,,,,,,,,,,,,,,,,,,,,,
408,2192,FeCr60C70LS,FeCr60C70LS,Применяется в сталеплавильной и литейной промышленности для легирования сталей и сплавов.,Феррохром высокоуглеродистый c повышенным содержанием фосфора,,,6 - 8,,до 1.5,55 - 65,,,,,,,,,Феррохром,Феррохром,,,,,,,,,до 0.05,,,до 0.05,,,,,,,,,,,,,,,,,,,,,,,,,,,,,,,,,,,,,,,,,,,
409,2252,FeCr60C70LSLP,FeCr60C70LSLP,Применяется в сталеплавильной и литейной промышленности для легирования сталей и сплавов.,Феррохром высокоуглеродистый c низким содержанием фосфора,,,6 - 8,,до 1.5,55 - 65,,,,,,,,,Феррохром,Феррохром,,,,,,,,,до 0.03,,,до 0.05,,,,,,,,,,,,,,,,,,,,,,,,,,,,,,,,,,,,,,,,,,,
410,2195,FeCr60C70Si2,FeCr60C70Si2,Применяется в сталеплавильной и литейной промышленности для легирования сталей и сплавов.,Феррохром высокоуглеродистый c повышенным содержанием фосфора,,,6 - 8,,1.5 - 3,55 - 65,,,,,,,,,Феррохром,Феррохром,,,,,,,,,до 0.05,,,до 0.1,,,,,,,,,,,,,,,,,,,,,,,,,,,,,,,,,,,,,,,,,,,
411,2255,FeCr60C70Si2LP,FeCr60C70Si2LP,Применяется в сталеплавильной и литейной промышленности для легирования сталей и сплавов.,Феррохром высокоуглеродистый c низким содержанием фосфора,,,6 - 8,,1.5 - 3,55 - 65,,,,,,,,,Феррохром,Феррохром,,,,,,,,,до 0.03,,,до 0.1,,,,,,,,,,,,,,,,,,,,,,,,,,,,,,,,,,,,,,,,,,,
412,2198,FeCr60C70Si2LS,FeCr60C70Si2LS,Применяется в сталеплавильной и литейной промышленности для легирования сталей и сплавов.,Феррохром высокоуглеродистый c повышенным содержанием фосфора,,,6 - 8,,1.5 - 3,55 - 65,,,,,,,,,Феррохром,Феррохром,,,,,,,,,до 0.05,,,до 0.05,,,,,,,,,,,,,,,,,,,,,,,,,,,,,,,,,,,,,,,,,,,
413,2258,FeCr60C70Si2LSLP,FeCr60C70Si2LSLP,Применяется в сталеплавильной и литейной промышленности для легирования сталей и сплавов.,Феррохром высокоуглеродистый c низким содержанием фосфора,,,6 - 8,,1.5 - 3,55 - 65,,,,,,,,,Феррохром,Феррохром,,,,,,,,,до 0.03,,,до 0.05,,,,,,,,,,,,,,,,,,,,,,,,,,,,,,,,,,,,,,,,,,,
414,2201,FeCr60C70Si4,FeCr60C70Si4,Применяется в сталеплавильной и литейной промышленности для легирования сталей и сплавов.,Феррохром высокоуглеродистый c повышенным содержанием фосфора,,,6 - 8,,3 - 5,55 - 65,,,,,,,,,Феррохром,Феррохром,,,,,,,,,до 0.05,,,до 0.1,,,,,,,,,,,,,,,,,,,,,,,,,,,,,,,,,,,,,,,,,,,
415,2261,FeCr60C70Si4LP,FeCr60C70Si4LP,Применяется в сталеплавильной и литейной промышленности для легирования сталей и сплавов.,Феррохром высокоуглеродистый c низким содержанием фосфора,,,6 - 8,,3 - 5,55 - 65,,,,,,,,,Феррохром,Феррохром,,,,,,,,,до 0.03,,,до 0.1,,,,,,,,,,,,,,,,,,,,,,,,,,,,,,,,,,,,,,,,,,,
416,2204,FeCr60C70Si4LS,FeCr60C70Si4LS,Применяется в сталеплавильной и литейной промышленности для легирования сталей и сплавов.,Феррохром высокоуглеродистый c повышенным содержанием фосфора,,,6 - 8,,3 - 5,55 - 65,,,,,,,,,Феррохром,Феррохром,,,,,,,,,до 0.05,,,до 0.05,,,,,,,,,,,,,,,,,,,,,,,,,,,,,,,,,,,,,,,,,,,
417,2264,FeCr60C70Si4LSLP,FeCr60C70Si4LSLP,Применяется в сталеплавильной и литейной промышленности для легирования сталей и сплавов.,Феррохром высокоуглеродистый c низким содержанием фосфора,,,6 - 8,,3 - 5,55 - 65,,,,,,,,,Феррохром,Феррохром,,,,,,,,,до 0.03,,,до 0.05,,,,,,,,,,,,,,,,,,,,,,,,,,,,,,,,,,,,,,,,,,,
418,2207,FeCr60C70Si6,FeCr60C70Si6,Применяется в сталеплавильной и литейной промышленности для легирования сталей и сплавов.,Феррохром высокоуглеродистый c повышенным содержанием фосфора,,,6 - 8,,5 - 8,55 - 65,,,,,,,,,Феррохром,Феррохром,,,,,,,,,до 0.05,,,до 0.05,,,,,,,,,,,,,,,,,,,,,,,,,,,,,,,,,,,,,,,,,,,
419,2267,FeCr60C70Si6LP,FeCr60C70Si6LP,Применяется в сталеплавильной и литейной промышленности для легирования сталей и сплавов.,Феррохром высокоуглеродистый c низким содержанием фосфора,,,6 - 8,,5 - 8,55 - 65,,,,,,,,,Феррохром,Феррохром,,,,,,,,,до 0.03,,,до 0.05,,,,,,,,,,,,,,,,,,,,,,,,,,,,,,,,,,,,,,,,,,,
420,2210,FeCr60C90,FeCr60C90,Применяется в сталеплавильной и литейной промышленности для легирования сталей и сплавов.,Феррохром высокоуглеродистый c повышенным содержанием фосфора,,,8 - 10,,до 1.5,55 - 65,,,,,,,,,Феррохром,Феррохром,,,,,,,,,до 0.05,,,до 0.1,,,,,,,,,,,,,,,,,,,,,,,,,,,,,,,,,,,,,,,,,,,
421,2270,FeCr60C90LP,FeCr60C90LP,Применяется в сталеплавильной и литейной промышленности для легирования сталей и сплавов.,Феррохром высокоуглеродистый c низким содержанием фосфора,,,8 - 10,,до 1.5,55 - 65,,,,,,,,,Феррохром,Феррохром,,,,,,,,,до 0.03,,,до 0.1,,,,,,,,,,,,,,,,,,,,,,,,,,,,,,,,,,,,,,,,,,,
422,2213,FeCr60C90LS,FeCr60C90LS,Применяется в сталеплавильной и литейной промышленности для легирования сталей и сплавов.,Феррохром высокоуглеродистый c повышенным содержанием фосфора,,,8 - 10,,до 1.5,55 - 65,,,,,,,,,Феррохром,Феррохром,,,,,,,,,до 0.05,,,до 0.05,,,,,,,,,,,,,,,,,,,,,,,,,,,,,,,,,,,,,,,,,,,
423,2273,FeCr60C90LSLP,FeCr60C90LSLP,Применяется в сталеплавильной и литейной промышленности для легирования сталей и сплавов.,Феррохром высокоуглеродистый c низким содержанием фосфора,,,8 - 10,,до 1.5,55 - 65,,,,,,,,,Феррохром,Феррохром,,,,,,,,,до 0.03,,,до 0.05,,,,,,,,,,,,,,,,,,,,,,,,,,,,,,,,,,,,,,,,,,,
424,2216,FeCr60C90Si2,FeCr60C90Si2,Применяется в сталеплавильной и литейной промышленности для легирования сталей и сплавов.,Феррохром высокоуглеродистый c повышенным содержанием фосфора,,,8 - 10,,1.5 - 3,55 - 65,,,,,,,,,Феррохром,Феррохром,,,,,,,,,до 0.05,,,до 0.1,,,,,,,,,,,,,,,,,,,,,,,,,,,,,,,,,,,,,,,,,,,
425,2276,FeCr60C90Si2LP,FeCr60C90Si2LP,Применяется в сталеплавильной и литейной промышленности для легирования сталей и сплавов.,Феррохром высокоуглеродистый c низким содержанием фосфора,,,8 - 10,,1.5 - 3,55 - 65,,,,,,,,,Феррохром,Феррохром,,,,,,,,,до 0.03,,,до 0.1,,,,,,,,,,,,,,,,,,,,,,,,,,,,,,,,,,,,,,,,,,,
426,2279,FeCr60C90Si2LSLP,FeCr60C90Si2LSLP,Применяется в сталеплавильной и литейной промышленности для легирования сталей и сплавов.,Феррохром высокоуглеродистый c низким содержанием фосфора,,,8 - 10,,1.5 - 3,55 - 65,,,,,,,,,Феррохром,Феррохром,,,,,,,,,до 0.03,,,до 0.05,,,,,,,,,,,,,,,,,,,,,,,,,,,,,,,,,,,,,,,,,,,
427,2219,FeCr60C90Si2LS,FeCr60C90Si2LS,Применяется в сталеплавильной и литейной промышленности для легирования сталей и сплавов.,Феррохром высокоуглеродистый c повышенным содержанием фосфора,,,8 - 10,,1.5 - 3,55 - 65,,,,,,,,,Феррохром,Феррохром,,,,,,,,,до 0.05,,,до 0.05,,,,,,,,,,,,,,,,,,,,,,,,,,,,,,,,,,,,,,,,,,,
428,2222,FeCr60C90Si4,FeCr60C90Si4,Применяется в сталеплавильной и литейной промышленности для легирования сталей и сплавов.,Феррохром высокоуглеродистый c повышенным содержанием фосфора,,,8 - 10,,3 - 5,55 - 65,,,,,,,,,Феррохром,Феррохром,,,,,,,,,до 0.05,,,до 0.1,,,,,,,,,,,,,,,,,,,,,,,,,,,,,,,,,,,,,,,,,,,
429,2282,FeCr60C90Si4LP,FeCr60C90Si4LP,Применяется в сталеплавильной и литейной промышленности для легирования сталей и сплавов.,Феррохром высокоуглеродистый c низким содержанием фосфора,,,8 - 10,,3 - 5,55 - 65,,,,,,,,,Феррохром,Феррохром,,,,,,,,,до 0.03,,,до 0.1,,,,,,,,,,,,,,,,,,,,,,,,,,,,,,,,,,,,,,,,,,,
430,2225,FeCr60C90Si4LS,FeCr60C90Si4LS,Применяется в сталеплавильной и литейной промышленности для легирования сталей и сплавов.,Феррохром высокоуглеродистый c повышенным содержанием фосфора,,,8 - 10,,3 - 5,55 - 65,,,,,,,,,Феррохром,Феррохром,,,,,,,,,до 0.05,,,до 0.05,,,,,,,,,,,,,,,,,,,,,,,,,,,,,,,,,,,,,,,,,,,
431,2285,FeCr60C90Si4LSLP,FeCr60C90Si4LSLP,Применяется в сталеплавильной и литейной промышленности для легирования сталей и сплавов.,Феррохром высокоуглеродистый c низким содержанием фосфора,,,8 - 10,,3 - 5,55 - 65,,,,,,,,,Феррохром,Феррохром,,,,,,,,,до 0.03,,,до 0.05,,,,,,,,,,,,,,,,,,,,,,,,,,,,,,,,,,,,,,,,,,,
432,2325,FeCr70C01LP,FeCr70C01LP,Применяется в сталеплавильной и литейной промышленности для легирования сталей и сплавов.,Феррохром низкоуглеродистый c низким содержанием фосфора,,,до 0.015,,до 1.5,65 - 75,,,,,,,,,Феррохром,Феррохром,,,,,,,,,до 0.03,,,до 0.03,,,,,,,,до 0.15,,,,,,,,,,,,,,,,,,,,,,,,,,,,,,,,,,,
433,2307,FeCr70C01,FeCr70C01,Применяется в сталеплавильной и литейной промышленности для легирования сталей и сплавов.,Феррохром низкоуглеродистый c повышенным содержанием фосфора,,,до 0.015,,до 1.5,65 - 75,,,,,,,,,Феррохром,Феррохром,,,,,,,,,до 0.05,,,до 0.03,,,,,,,,до 0.15,,,,,,,,,,,,,,,,,,,,,,,,,,,,,,,,,,,
434,2328,FeCr70C03LP,FeCr70C03LP,Применяется в сталеплавильной и литейной промышленности для легирования сталей и сплавов.,Феррохром низкоуглеродистый c низким содержанием фосфора,,,0.015 - 0.03,,до 1.5,65 - 75,,,,,,,,,Феррохром,Феррохром,,,,,,,,,до 0.03,,,до 0.03,,,,,,,,до 0.15,,,,,,,,,,,,,,,,,,,,,,,,,,,,,,,,,,,
435,2310,FeCr70C03,FeCr70C03,Применяется в сталеплавильной и литейной промышленности для легирования сталей и сплавов.,Феррохром низкоуглеродистый c повышенным содержанием фосфора,,,0.015 - 0.03,,до 1.5,65 - 75,,,,,,,,,Феррохром,Феррохром,,,,,,,,,до 0.05,,,до 0.03,,,,,,,,до 0.15,,,,,,,,,,,,,,,,,,,,,,,,,,,,,,,,,,,
436,2331,FeCr70C05LP,FeCr70C05LP,Применяется в сталеплавильной и литейной промышленности для легирования сталей и сплавов.,Феррохром низкоуглеродистый c низким содержанием фосфора,,,0.03 - 0.05,,до 1.5,65 - 75,,,,,,,,,Феррохром,Феррохром,,,,,,,,,до 0.03,,,до 0.03,,,,,,,,до 0.15,,,,,,,,,,,,,,,,,,,,,,,,,,,,,,,,,,,
437,2313,FeCr70C05,FeCr70C05,Применяется в сталеплавильной и литейной промышленности для легирования сталей и сплавов.,Феррохром низкоуглеродистый c повышенным содержанием фосфора,,,0.03 - 0.05,,до 1.5,65 - 75,,,,,,,,,Феррохром,Феррохром,,,,,,,,,до 0.05,,,до 0.03,,,,,,,,до 0.15,,,,,,,,,,,,,,,,,,,,,,,,,,,,,,,,,,,
438,2289,FeCr70C10,FeCr70C10,Применяется в сталеплавильной и литейной промышленности для легирования сталей и сплавов.,Феррохром среднеуглеродистый c повышенным содержанием фосфора,,,0.5 - 1,,до 1.5,65 - 75,,,,,,,,,Феррохром,Феррохром,,,,,,,,,до 0.05,,,до 0.05,,,,,,,,,,,,,,,,,,,,,,,,,,,,,,,,,,,,,,,,,,,
439,2334,FeCr70C1LP,FeCr70C1LP,Применяется в сталеплавильной и литейной промышленности для легирования сталей и сплавов.,Феррохром низкоуглеродистый c низким содержанием фосфора,,,0.05 - 0.1,,до 1.5,65 - 75,,,,,,,,,Феррохром,Феррохром,,,,,,,,,до 0.03,,,до 0.03,,,,,,,,до 0.15,,,,,,,,,,,,,,,,,,,,,,,,,,,,,,,,,,,
440,2316,FeCr70C1,FeCr70C1,Применяется в сталеплавильной и литейной промышленности для легирования сталей и сплавов.,Феррохром низкоуглеродистый c повышенным содержанием фосфора,,,0.05 - 0.1,,до 1.5,65 - 75,,,,,,,,,Феррохром,Феррохром,,,,,,,,,до 0.05,,,до 0.03,,,,,,,,до 0.15,,,,,,,,,,,,,,,,,,,,,,,,,,,,,,,,,,,
441,2298,FeCr70C10LP,FeCr70C10LP,Применяется в сталеплавильной и литейной промышленности для легирования сталей и сплавов.,Феррохром среднеуглеродистый c низким содержанием фосфора,,,0.5 - 1,,до 1.5,65 - 75,,,,,,,,,Феррохром,Феррохром,,,,,,,,,до 0.03,,,до 0.03,,,,,,,,,,,,,,,,,,,,,,,,,,,,,,,,,,,,,,,,,,,
442,2349,FeCr70C1N3,FeCr70C1N3,Применяется в сталеплавильной и литейной промышленности для легирования сталей и сплавов.,"Феррохром низкоуглеродистый плавленный, содержащий азот",,,до 0.1,,до 1.5,65 - 75,,,,,,,,,Феррохром,Феррохром,,,,,,,,,до 0.03,,,до 0.025,,,,,,,,2 - 4,,,,,,,,,,,,,,,,,,,,,,,,,,,,,,,,,,,
