Repository: a-dev-mobile/splav-kharkov

File: base/base.csv (part 5 of 32)
,id,name_x,Марка :,Применение:,Дополнение:,Cu,Al,C,Ni,Si,Cr,Mn,Zn,Ti,Fe,Заменитель:,Mo,Mg,V,Классификация :,type_x,Pb,Примесей,-,W,Sn,Co,Ag,Nb,P,Zr,Sb,S,Cd,B,Pt,Ni+Co,Au,Pd,Bi,N,As,O,Ca,Be,Rh,sв,d5,Ir,Ce,Te,sT,Tl,y,Se,H,Na,Ta,Hg,In,Ru,Ga,KCU,Ba,Nd,Li,Al+Mg,Cl,La,РЗМ,Sr,Re,Cu+P,Sc,Hf,F
443,2352,FeCr70C1N7,FeCr70C1N7,Применяется в сталеплавильной и литейной промышленности для легирования сталей и сплавов.,"Феррохром низкоуглеродистый спеченный, содержащий азот",,,до 0.1,,до 1.5,65 - 75,,,,,,,,,Феррохром,Феррохром,,,,,,,,,до 0.03,,,до 0.025,,,,,,,,4 - 10,,,,,,,,,,,,,,,,,,,,,,,,,,,,,,,,,,,
444,2355,FeCr70C1N7Si,FeCr70C1N7Si,Применяется в сталеплавильной и литейной промышленности для легирования сталей и сплавов.,"Феррохром низкоуглеродистый спеченный, содержащий азот",,,до 0.1,,min 1.5,65 - 75,,,,,,,,,Феррохром,Феррохром,,,,,,,,,до 0.03,,,до 0.025,,,,,,,,4 - 10,,,,,,,,,,,,,,,,,,,,,,,,,,,,,,,,,,,
445,2319,FeCr70C2,FeCr70C2,Применяется в сталеплавильной и литейной промышленности для легирования сталей и сплавов.,Феррохром низкоуглеродистый c повышенным содержанием фосфора,,,0.1 - 0.25,,до 1.5,65 - 75,,,,,,,,,Феррохром,Феррохром,,,,,,,,,до 0.05,,,до 0.03,,,,,,,,до 0.15,,,,,,,,,,,,,,,,,,,,,,,,,,,,,,,,,,,
446,2292,FeCr70C20,FeCr70C20,Применяется в сталеплавильной и литейной промышленности для легирования сталей и сплавов.,Феррохром среднеуглеродистый c повышенным содержанием фосфора,,,1 - 2,,до 1.5,65 - 75,,,,,,,,,Феррохром,Феррохром,,,,,,,,,до 0.05,,,до 0.05,,,,,,,,,,,,,,,,,,,,,,,,,,,,,,,,,,,,,,,,,,,
447,2301,FeCr70C20LP,FeCr70C20LP,Применяется в сталеплавильной и литейной промышленности для легирования сталей и сплавов.,Феррохром среднеуглеродистый c низким содержанием фосфора,,,1 - 2,,до 1.5,65 - 75,,,,,,,,,Феррохром,Феррохром,,,,,,,,,до 0.03,,,до 0.03,,,,,,,,,,,,,,,,,,,,,,,,,,,,,,,,,,,,,,,,,,,
448,2337,FeCr70C2LP,FeCr70C2LP,Применяется в сталеплавильной и литейной промышленности для легирования сталей и сплавов.,Феррохром низкоуглеродистый c низким содержанием фосфора,,,0.1 - 0.25,,до 1.5,65 - 75,,,,,,,,,Феррохром,Феррохром,,,,,,,,,до 0.03,,,до 0.03,,,,,,,,до 0.15,,,,,,,,,,,,,,,,,,,,,,,,,,,,,,,,,,,
449,2295,FeCr70C40,FeCr70C40,Применяется в сталеплавильной и литейной промышленности для легирования сталей и сплавов.,Феррохром среднеуглеродистый c повышенным содержанием фосфора,,,2 - 4,,до 1.5,65 - 75,,,,,,,,,Феррохром,Феррохром,,,,,,,,,до 0.05,,,до 0.05,,,,,,,,,,,,,,,,,,,,,,,,,,,,,,,,,,,,,,,,,,,
450,2304,FeCr70C40LP,FeCr70C40LP,Применяется в сталеплавильной и литейной промышленности для легирования сталей и сплавов.,Феррохром среднеуглеродистый c низким содержанием фосфора,,,2 - 4,,до 1.5,65 - 75,,,,,,,,,Феррохром,Феррохром,,,,,,,,,до 0.03,,,до 0.03,,,,,,,,,,,,,,,,,,,,,,,,,,,,,,,,,,,,,,,,,,,
451,2322,FeCr70C5,FeCr70C5,Применяется в сталеплавильной и литейной промышленности для легирования сталей и сплавов.,Феррохром низкоуглеродистый c повышенным содержанием фосфора,,,0.1 - 0.25,,до 1.5,65 - 75,,,,,,,,,Феррохром,Феррохром,,,,,,,,,до 0.05,,,до 0.03,,,,,,,,до 0.15,,,,,,,,,,,,,,,,,,,,,,,,,,,,,,,,,,,
452,2169,FeCr70C50,FeCr70C50,Применяется в сталеплавильной и литейной промышленности для легирования сталей и сплавов.,Феррохром высокоуглеродистый c повышенным содержанием фосфора,,,4 - 6,,до 1.5,65 - 75,,,,,,,,,Феррохром,Феррохром,,,,,,,,,до 0.05,,,до 0.1,,,,,,,,,,,,,,,,,,,,,,,,,,,,,,,,,,,,,,,,,,,
453,2229,FeCr70C50LP,FeCr70C50LP,Применяется в сталеплавильной и литейной промышленности для легирования сталей и сплавов.,Феррохром высокоуглеродистый c низким содержанием фосфора,,,4 - 6,,до 1.5,65 - 75,,,,,,,,,Феррохром,Феррохром,,,,,,,,,до 0.03,,,до 0.1,,,,,,,,,,,,,,,,,,,,,,,,,,,,,,,,,,,,,,,,,,,
454,2172,FeCr70C50LS,FeCr70C50LS,Применяется в сталеплавильной и литейной промышленности для легирования сталей и сплавов.,Феррохром высокоуглеродистый c повышенным содержанием фосфора,,,4 - 6,,до 1.5,65 - 75,,,,,,,,,Феррохром,Феррохром,,,,,,,,,до 0.05,,,до 0.05,,,,,,,,,,,,,,,,,,,,,,,,,,,,,,,,,,,,,,,,,,,
455,2232,FeCr70C50LSLP,FeCr70C50LSLP,Применяется в сталеплавильной и литейной промышленности для легирования сталей и сплавов.,Феррохром высокоуглеродистый c низким содержанием фосфора,,,4 - 6,,до 1.5,65 - 75,,,,,,,,,Феррохром,Феррохром,,,,,,,,,до 0.03,,,до 0.05,,,,,,,,,,,,,,,,,,,,,,,,,,,,,,,,,,,,,,,,,,,
456,2175,FeCr70C50Si2,FeCr70C50Si2,Применяется в сталеплавильной и литейной промышленности для легирования сталей и сплавов.,Феррохром высокоуглеродистый c повышенным содержанием фосфора,,,4 - 6,,1.5 - 3,65 - 75,,,,,,,,,Феррохром,Феррохром,,,,,,,,,до 0.05,,,до 0.1,,,,,,,,,,,,,,,,,,,,,,,,,,,,,,,,,,,,,,,,,,,
457,2178,FeCr70C50Si2LS,FeCr70C50Si2LS,Применяется в сталеплавильной и литейной промышленности для легирования сталей и сплавов.,Феррохром высокоуглеродистый c повышенным содержанием фосфора,,,4 - 6,,1.5 - 3,65 - 75,,,,,,,,,Феррохром,Феррохром,,,,,,,,,до 0.05,,,до 0.05,,,,,,,,,,,,,,,,,,,,,,,,,,,,,,,,,,,,,,,,,,,
458,2235,FeCr70C50Si2LP,FeCr70C50Si2LP,Применяется в сталеплавильной и литейной промышленности для легирования сталей и сплавов.,Феррохром высокоуглеродистый c низким содержанием фосфора,,,4 - 6,,1.5 - 3,65 - 75,,,,,,,,,Феррохром,Феррохром,,,,,,,,,до 0.03,,,до 0.1,,,,,,,,,,,,,,,,,,,,,,,,,,,,,,,,,,,,,,,,,,,
459,2238,FeCr70C50Si2LSLP,FeCr70C50Si2LSLP,Применяется в сталеплавильной и литейной промышленности для легирования сталей и сплавов.,Феррохром высокоуглеродистый c низким содержанием фосфора,,,4 - 6,,1.5 - 3,65 - 75,,,,,,,,,Феррохром,Феррохром,,,,,,,,,до 0.03,,,до 0.05,,,,,,,,,,,,,,,,,,,,,,,,,,,,,,,,,,,,,,,,,,,
460,2181,FeCr70C50Si4,FeCr70C50Si4,Применяется в сталеплавильной и литейной промышленности для легирования сталей и сплавов.,Феррохром высокоуглеродистый c повышенным содержанием фосфора,,,4 - 6,,3 - 5,65 - 75,,,,,,,,,Феррохром,Феррохром,,,,,,,,,до 0.05,,,до 0.1,,,,,,,,,,,,,,,,,,,,,,,,,,,,,,,,,,,,,,,,,,,
461,2241,FeCr70C50Si4LP,FeCr70C50Si4LP,Применяется в сталеплавильной и литейной промышленности для легирования сталей и сплавов.,Феррохром высокоуглеродистый c низким содержанием фосфора,,,4 - 6,,3 - 5,65 - 75,,,,,,,,,Феррохром,Феррохром,,,,,,,,,до 0.03,,,до 0.1,,,,,,,,,,,,,,,,,,,,,,,,,,,,,,,,,,,,,,,,,,,
462,2184,FeCr70C50Si4LS,FeCr70C50Si4LS,Применяется в сталеплавильной и литейной промышленности для легирования сталей и сплавов.,Феррохром высокоуглеродистый c повышенным содержанием фосфора,,,4 - 6,,3 - 5,65 - 75,,,,,,,,,Феррохром,Феррохром,,,,,,,,,до 0.05,,,до 0.05,,,,,,,,,,,,,,,,,,,,,,,,,,,,,,,,,,,,,,,,,,,
463,2244,FeCr70C50Si4LSLP,FeCr70C50Si4LSLP,Применяется в сталеплавильной и литейной промышленности для легирования сталей и сплавов.,Феррохром высокоуглеродистый c низким содержанием фосфора,,,4 - 6,,3 - 5,65 - 75,,,,,,,,,Феррохром,Феррохром,,,,,,,,,до 0.03,,,до 0.05,,,,,,,,,,,,,,,,,,,,,,,,,,,,,,,,,,,,,,,,,,,
464,2187,FeCr70C50Si7,FeCr70C50Si7,Применяется в сталеплавильной и литейной промышленности для легирования сталей и сплавов.,Феррохром высокоуглеродистый c повышенным содержанием фосфора,,,4 - 6,,5 - 10,65 - 75,,,,,,,,,Феррохром,Феррохром,,,,,,,,,до 0.05,,,до 0.05,,,,,,,,,,,,,,,,,,,,,,,,,,,,,,,,,,,,,,,,,,,
465,2247,FeCr70C50Si7LP,FeCr70C50Si7LP,Применяется в сталеплавильной и литейной промышленности для легирования сталей и сплавов.,Феррохром высокоуглеродистый c низким содержанием фосфора,,,4 - 6,,5 - 10,65 - 75,,,,,,,,,Феррохром,Феррохром,,,,,,,,,до 0.03,,,до 0.05,,,,,,,,,,,,,,,,,,,,,,,,,,,,,,,,,,,,,,,,,,,
466,2340,FeCr70C5LP,FeCr70C5LP,Применяется в сталеплавильной и литейной промышленности для легирования сталей и сплавов.,Феррохром низкоуглеродистый c низким содержанием фосфора,,,0.25 - 0.5,,до 1.5,65 - 75,,,,,,,,,Феррохром,Феррохром,,,,,,,,,до 0.03,,,до 0.03,,,,,,,,до 0.15,,,,,,,,,,,,,,,,,,,,,,,,,,,,,,,,,,,
467,2190,FeCr70C70,FeCr70C70,Применяется в сталеплавильной и литейной промышленности для легирования сталей и сплавов.,Феррохром высокоуглеродистый c повышенным содержанием фосфора,,,6 - 8,,до 1.5,65 - 75,,,,,,,,,Феррохром,Феррохром,,,,,,,,,до 0.05,,,до 0.1,,,,,,,,,,,,,,,,,,,,,,,,,,,,,,,,,,,,,,,,,,,
468,2250,FeCr70C70LP,FeCr70C70LP,Применяется в сталеплавильной и литейной промышленности для легирования сталей и сплавов.,Феррохром высокоуглеродистый c низким содержанием фосфора,,,6 - 8,,до 1.5,65 - 75,,,,,,,,,Феррохром,Феррохром,,,,,,,,,до 0.03,,,до 0.1,,,,,,,,,,,,,,,,,,,,,,,,,,,,,,,,,,,,,,,,,,,
469,2193,FeCr70C70LS,FeCr70C70LS,Применяется в сталеплавильной и литейной промышленности для легирования сталей и сплавов.,Феррохром высокоуглеродистый c повышенным содержанием фосфора,,,6 - 8,,до 1.5,65 - 75,,,,,,,,,Феррохром,Феррохром,,,,,,,,,до 0.05,,,до 0.05,,,,,,,,,,,,,,,,,,,,,,,,,,,,,,,,,,,,,,,,,,,
470,2253,FeCr70C70LSLP,FeCr70C70LSLP,Применяется в сталеплавильной и литейной промышленности для легирования сталей и сплавов.,Феррохром высокоуглеродистый c низким содержанием фосфора,,,6 - 8,,до 1.5,65 - 75,,,,,,,,,Феррохром,Феррохром,,,,,,,,,до 0.03,,,до 0.05,,,,,,,,,,,,,,,,,,,,,,,,,,,,,,,,,,,,,,,,,,,
471,2196,FeCr70C70Si2,FeCr70C70Si2,Применяется в сталеплавильной и литейной промышленности для легирования сталей и сплавов.,Феррохром высокоуглеродистый c повышенным содержанием фосфора,,,6 - 8,,1.5 - 3,65 - 75,,,,,,,,,Феррохром,Феррохром,,,,,,,,,до 0.05,,,до 0.1,,,,,,,,,,,,,,,,,,,,,,,,,,,,,,,,,,,,,,,,,,,
472,2256,FeCr70C70Si2LP,FeCr70C70Si2LP,Применяется в сталеплавильной и литейной промышленности для легирования сталей и сплавов.,Феррохром высокоуглеродистый c низким содержанием фосфора,,,6 - 8,,1.5 - 3,65 - 75,,,,,,,,,Феррохром,Феррохром,,,,,,,,,до 0.03,,,до 0.1,,,,,,,,,,,,,,,,,,,,,,,,,,,,,,,,,,,,,,,,,,,
473,2199,FeCr70C70Si2LS,FeCr70C70Si2LS,Применяется в сталеплавильной и литейной промышленности для легирования сталей и сплавов.,Феррохром высокоуглеродистый c повышенным содержанием фосфора,,,6 - 8,,1.5 - 3,65 - 75,,,,,,,,,Феррохром,Феррохром,,,,,,,,,до 0.05,,,до 0.05,,,,,,,,,,,,,,,,,,,,,,,,,,,,,,,,,,,,,,,,,,,
474,2259,FeCr70C70Si2LSLP,FeCr70C70Si2LSLP,Применяется в сталеплавильной и литейной промышленности для легирования сталей и сплавов.,Феррохром высокоуглеродистый c низким содержанием фосфора,,,6 - 8,,1.5 - 3,65 - 75,,,,,,,,,Феррохром,Феррохром,,,,,,,,,до 0.03,,,до 0.05,,,,,,,,,,,,,,,,,,,,,,,,,,,,,,,,,,,,,,,,,,,
475,2202,FeCr70C70Si4,FeCr70C70Si4,Применяется в сталеплавильной и литейной промышленности для легирования сталей и сплавов.,Феррохром высокоуглеродистый c повышенным содержанием фосфора,,,6 - 8,,3 - 5,65 - 75,,,,,,,,,Феррохром,Феррохром,,,,,,,,,до 0.05,,,до 0.1,,,,,,,,,,,,,,,,,,,,,,,,,,,,,,,,,,,,,,,,,,,
476,2262,FeCr70C70Si4LP,FeCr70C70Si4LP,Применяется в сталеплавильной и литейной промышленности для легирования сталей и сплавов.,Феррохром высокоуглеродистый c низким содержанием фосфора,,,6 - 8,,3 - 5,65 - 75,,,,,,,,,Феррохром,Феррохром,,,,,,,,,до 0.03,,,до 0.1,,,,,,,,,,,,,,,,,,,,,,,,,,,,,,,,,,,,,,,,,,,
477,2205,FeCr70C70Si4LS,FeCr70C70Si4LS,Применяется в сталеплавильной и литейной промышленности для легирования сталей и сплавов.,Феррохром высокоуглеродистый c повышенным содержанием фосфора,,,6 - 8,,3 - 5,65 - 75,,,,,,,,,Феррохром,Феррохром,,,,,,,,,до 0.05,,,до 0.05,,,,,,,,,,,,,,,,,,,,,,,,,,,,,,,,,,,,,,,,,,,
478,2265,FeCr70C70Si4LSLP,FeCr70C70Si4LSLP,Применяется в сталеплавильной и литейной промышленности для легирования сталей и сплавов.,Феррохром высокоуглеродистый c низким содержанием фосфора,,,6 - 8,,3 - 5,65 - 75,,,,,,,,,Феррохром,Феррохром,,,,,,,,,до 0.03,,,до 0.05,,,,,,,,,,,,,,,,,,,,,,,,,,,,,,,,,,,,,,,,,,,
479,2208,FeCr70C70Si6,FeCr70C70Si6,Применяется в сталеплавильной и литейной промышленности для легирования сталей и сплавов.,Феррохром высокоуглеродистый c повышенным содержанием фосфора,,,6 - 8,,5 - 8,65 - 75,,,,,,,,,Феррохром,Феррохром,,,,,,,,,до 0.05,,,до 0.05,,,,,,,,,,,,,,,,,,,,,,,,,,,,,,,,,,,,,,,,,,,
480,2268,FeCr70C70Si6LP,FeCr70C70Si6LP,Применяется в сталеплавильной и литейной промышленности для легирования сталей и сплавов.,Феррохром высокоуглеродистый c низким содержанием фосфора,,,6 - 8,,5 - 8,65 - 75,,,,,,,,,Феррохром,Феррохром,,,,,,,,,до 0.03,,,до 0.05,,,,,,,,,,,,,,,,,,,,,,,,,,,,,,,,,,,,,,,,,,,
481,2211,FeCr70C90,FeCr70C90,Применяется в сталеплавильной и литейной промышленности для легирования сталей и сплавов.,Феррохром высокоуглеродистый c повышенным содержанием фосфора,,,8 - 10,,до 1.5,65 - 75,,,,,,,,,Феррохром,Феррохром,,,,,,,,,до 0.05,,,до 0.1,,,,,,,,,,,,,,,,,,,,,,,,,,,,,,,,,,,,,,,,,,,
482,2271,FeCr70C90LP,FeCr70C90LP,Применяется в сталеплавильной и литейной промышленности для легирования сталей и сплавов.,Феррохром высокоуглеродистый c низким содержанием фосфора,,,8 - 10,,до 1.5,65 - 75,,,,,,,,,Феррохром,Феррохром,,,,,,,,,до 0.03,,,до 0.1,,,,,,,,,,,,,,,,,,,,,,,,,,,,,,,,,,,,,,,,,,,
483,2214,FeCr70C90LS,FeCr70C90LS,Применяется в сталеплавильной и литейной промышленности для легирования сталей и сплавов.,Феррохром высокоуглеродистый c повышенным содержанием фосфора,,,8 - 10,,до 1.5,65 - 75,,,,,,,,,Феррохром,Феррохром,,,,,,,,,до 0.05,,,до 0.05,,,,,,,,,,,,,,,,,,,,,,,,,,,,,,,,,,,,,,,,,,,
484,2274,FeCr70C90LSLP,FeCr70C90LSLP,Применяется в сталеплавильной и литейной промышленности для легирования сталей и сплавов.,Феррохром высокоуглеродистый c низким содержанием фосфора,,,8 - 10,,до 1.5,65 - 75,,,,,,,,,Феррохром,Феррохром,,,,,,,,,до 0.03,,,до 0.05,,,,,,,,,,,,,,,,,,,,,,,,,,,,,,,,,,,,,,,,,,,
485,2217,FeCr70C90Si2,FeCr70C90Si2,Применяется в сталеплавильной и литейной промышленности для легирования сталей и сплавов.,Феррохром высокоуглеродистый c повышенным содержанием фосфора,,,8 - 10,,1.5 - 3,65 - 75,,,,,,,,,Феррохром,Феррохром,,,,,,,,,до 0.05,,,до 0.1,,,,,,,,,,,,,,,,,,,,,,,,,,,,,,,,,,,,,,,,,,,
486,2277,FeCr70C90Si2LP,FeCr70C90Si2LP,Применяется в сталеплавильной и литейной промышленности для легирования сталей и сплавов.,Феррохром высокоуглеродистый c низким содержанием фосфора,,,8 - 10,,1.5 - 3,65 - 75,,,,,,,,,Феррохром,Феррохром,,,,,,,,,до 0.03,,,до 0.1,,,,,,,,,,,,,,,,,,,,,,,,,,,,,,,,,,,,,,,,,,,
487,2220,FeCr70C90Si2LS,FeCr70C90Si2LS,Применяется в сталеплавильной и литейной промышленности для легирования сталей и сплавов.,Феррохром высокоуглеродистый c повышенным содержанием фосфора,,,8 - 10,,1.5 - 3,65 - 75,,,,,,,,,Феррохром,Феррохром,,,,,,,,,до 0.05,,,до 0.05,,,,,,,,,,,,,,,,,,,,,,,,,,,,,,,,,,,,,,,,,,,
488,2280,FeCr70C90Si2LSLP,FeCr70C90Si2LSLP,Применяется в сталеплавильной и литейной промышленности для легирования сталей и сплавов.,Феррохром высокоуглеродистый c низким содержанием фосфора,,,8 - 10,,1.5 - 3,65 - 75,,,,,,,,,Феррохром,Феррохром,,,,,,,,,до 0.03,,,до 0.05,,,,,,,,,,,,,,,,,,,,,,,,,,,,,,,,,,,,,,,,,,,
489,2223,FeCr70C90Si4,FeCr70C90Si4,Применяется в сталеплавильной и литейной промышленности для легирования сталей и сплавов.,Феррохром высокоуглеродистый c повышенным содержанием фосфора,,,8 - 10,,3 - 5,65 - 75,,,,,,,,,Феррохром,Феррохром,,,,,,,,,до 0.05,,,до 0.1,,,,,,,,,,,,,,,,,,,,,,,,,,,,,,,,,,,,,,,,,,,
490,2283,FeCr70C90Si4LP,FeCr70C90Si4LP,Применяется в сталеплавильной и литейной промышленности для легирования сталей и сплавов.,Феррохром высокоуглеродистый c низким содержанием фосфора,,,8 - 10,,3 - 5,65 - 75,,,,,,,,,Феррохром,Феррохром,,,,,,,,,до 0.03,,,до 0.1,,,,,,,,,,,,,,,,,,,,,,,,,,,,,,,,,,,,,,,,,,,
491,2226,FeCr70C90Si4LS,FeCr70C90Si4LS,Применяется в сталеплавильной и литейной промышленности для легирования сталей и сплавов.,Феррохром высокоуглеродистый c повышенным содержанием фосфора,,,8 - 10,,3 - 5,65 - 75,,,,,,,,,Феррохром,Феррохром,,,,,,,,,до 0.05,,,до 0.05,,,,,,,,,,,,,,,,,,,,,,,,,,,,,,,,,,,,,,,,,,,
492,2341,FeCr80C01,FeCr80C01,Применяется в сталеплавильной и литейной промышленности для легирования сталей и сплавов.,Феррохром низкоуглеродистый c высоким содержанием хрома,,,до 0.015,до 0.15,до 1.5,75 - 85,,,,,,,,,Феррохром,Феррохром,,,,,,до 0.02,,,до 0.02,,,до 0.03,,,,,,,,до 0.2,,,,,,,,,,,,,,,,,,,,,,,,,,,,,,,,,,,
493,2286,FeCr70C90Si4LSLP,FeCr70C90Si4LSLP,Применяется в сталеплавильной и литейной промышленности для легирования сталей и сплавов.,Феррохром высокоуглеродистый c низким содержанием фосфора,,,8 - 10,,3 - 5,65 - 75,,,,,,,,,Феррохром,Феррохром,,,,,,,,,до 0.03,,,до 0.05,,,,,,,,,,,,,,,,,,,,,,,,,,,,,,,,,,,,,,,,,,,
494,2345,FeCr80C05,FeCr80C05,Применяется в сталеплавильной и литейной промышленности для легирования сталей и сплавов.,Феррохром низкоуглеродистый c высоким содержанием хрома,,,0.03 - 0.05,до 0.15,до 1.5,75 - 85,,,,,,,,,Феррохром,Феррохром,,,,,,до 0.02,,,до 0.02,,,до 0.03,,,,,,,,до 0.2,,,,,,,,,,,,,,,,,,,,,,,,,,,,,,,,,,,
495,2343,FeCr80C03,FeCr80C03,Применяется в сталеплавильной и литейной промышленности для легирования сталей и сплавов.,Феррохром низкоуглеродистый c высоким содержанием хрома,,,0.015 - 0.03,до 0.15,до 1.5,75 - 85,,,,,,,,,Феррохром,Феррохром,,,,,,до 0.02,,,до 0.02,,,до 0.03,,,,,,,,до 0.2,,,,,,,,,,,,,,,,,,,,,,,,,,,,,,,,,,,
496,2344,FeCr90C03,FeCr90C03,Применяется в сталеплавильной и литейной промышленности для легирования сталей и сплавов.,Феррохром низкоуглеродистый c высоким содержанием хрома,,,0.015 - 0.03,до 0.15,до 1.5,85 - 95,,,,,,,,,Феррохром,Феррохром,,,,,,до 0.02,,,до 0.02,,,до 0.03,,,,,,,,до 0.2,,,,,,,,,,,,,,,,,,,,,,,,,,,,,,,,,,,
497,2342,FeCr90C01,FeCr90C01,Применяется в сталеплавильной и литейной промышленности для легирования сталей и сплавов.,Феррохром низкоуглеродистый c высоким содержанием хрома,,,до 0.015,до 0.15,до 1.5,85 - 95,,,,,,,,,Феррохром,Феррохром,,,,,,до 0.02,,,до 0.02,,,до 0.03,,,,,,,,до 0.2,,,,,,,,,,,,,,,,,,,,,,,,,,,,,,,,,,,
498,2346,FeCr90C05,FeCr90C05,Применяется в сталеплавильной и литейной промышленности для легирования сталей и сплавов.,Феррохром низкоуглеродистый c высоким содержанием хрома,,,0.03 - 0.05,до 0.15,до 1.5,85 - 95,,,,,,,,,Феррохром,Феррохром,,,,,,до 0.02,,,до 0.02,,,до 0.03,,,,,,,,до 0.2,,,,,,,,,,,,,,,,,,,,,,,,,,,,,,,,,,,
499,2125,ФХ001А,ФХ001А,Применяется в сталеплавильной и литейной промышленности для легирования сталей и сплавов.,Феррохром низкоуглеродистый,,до 0.2,до 0.01,,до 0.8,min 68,,,,,,,,,Феррохром,Феррохром,,,,,,,,,до 0.02,,,до 0.02,,,,,,,,,,,,,,,,,,,,,,,,,,,,,,,,,,,,,,,,,,,
500,2127,ФХ002А,ФХ002А,Применяется в сталеплавильной и литейной промышленности для легирования сталей и сплавов.,Феррохром низкоуглеродистый,,до 0.2,до 0.02,,до 1.5,min 68,,,,,,,,,Феррохром,Феррохром,,,,,,,,,до 0.02,,,до 0.02,,,,,,,,,,,,,,,,,,,,,,,,,,,,,,,,,,,,,,,,,,,
501,2126,ФХ001Б,ФХ001Б,Применяется в сталеплавильной и литейной промышленности для легирования сталей и сплавов.,Феррохром низкоуглеродистый,,до 0.2,до 0.01,,до 0.8,min 68,,,,,,,,,Феррохром,Феррохром,,,,,,,,,до 0.03,,,до 0.02,,,,,,,,,,,,,,,,,,,,,,,,,,,,,,,,,,,,,,,,,,,
502,2128,ФХ002Б,ФХ002Б,Применяется в сталеплавильной и литейной промышленности для легирования сталей и сплавов.,Феррохром низкоуглеродистый,,до 0.2,до 0.02,,до 1.5,min 68,,,,,,,,,Феррохром,Феррохром,,,,,,,,,до 0.03,,,до 0.02,,,,,,,,,,,,,,,,,,,,,,,,,,,,,,,,,,,,,,,,,,,
503,2129,ФХ003А,ФХ003А,Применяется в сталеплавильной и литейной промышленности для легирования сталей и сплавов.,Феррохром низкоуглеродистый,,до 0.2,до 0.03,,до 1.5,min 68,,,,,,,,,Феррохром,Феррохром,,,,,,,,,до 0.02,,,до 0.02,,,,,,,,,,,,,,,,,,,,,,,,,,,,,,,,,,,,,,,,,,,
504,2130,ФХ003Б,ФХ003Б,Применяется в сталеплавильной и литейной промышленности для легирования сталей и сплавов.,Феррохром низкоуглеродистый,,до 0.2,до 0.03,,до 1.5,min 68,,,,,,,,,Феррохром,Феррохром,,,,,,,,,до 0.03,,,до 0.02,,,,,,,,,,,,,,,,,,,,,,,,,,,,,,,,,,,,,,,,,,,
505,2131,ФХ004А,ФХ004А,Применяется в сталеплавильной и литейной промышленности для легирования сталей и сплавов.,Феррохром низкоуглеродистый,,до 0.2,до 0.04,,до 1.5,min 68,,,,,,,,,Феррохром,Феррохром,,,,,,,,,до 0.02,,,до 0.02,,,,,,,,,,,,,,,,,,,,,,,,,,,,,,,,,,,,,,,,,,,
506,2132,ФХ004Б,ФХ004Б,Применяется в сталеплавильной и литейной промышленности для легирования сталей и сплавов.,Феррохром низкоуглеродистый,,до 0.2,до 0.04,,до 1.5,min 68,,,,,,,,,Феррохром,Феррохром,,,,,,,,,до 0.03,,,до 0.02,,,,,,,,,,,,,,,,,,,,,,,,,,,,,,,,,,,,,,,,,,,
507,2133,ФХ005А,ФХ005А,Применяется в сталеплавильной и литейной промышленности для легирования сталей и сплавов.,Феррохром низкоуглеродистый,,до 0.2,до 0.05,,до 1.5,min 65,,,,,,,,,Феррохром,Феррохром,,,,,,,,,до 0.03,,,до 0.02,,,,,,,,,,,,,,,,,,,,,,,,,,,,,,,,,,,,,,,,,,,
508,2134,ФХ005Б,ФХ005Б,Применяется в сталеплавильной и литейной промышленности для легирования сталей и сплавов.,Феррохром низкоуглеродистый,,до 0.2,до 0.05,,до 1.5,min 65,,,,,,,,,Феррохром,Феррохром,,,,,,,,,до 0.05,,,до 0.02,,,,,,,,,,,,,,,,,,,,,,,,,,,,,,,,,,,,,,,,,,,
509,2135,ФХ006А,ФХ006А,Применяется в сталеплавильной и литейной промышленности для легирования сталей и сплавов.,Феррохром низкоуглеродистый,,до 0.2,до 0.06,,до 1.5,min 65,,,,,,,,,Феррохром,Феррохром,,,,,,,,,до 0.03,,,до 0.02,,,,,,,,,,,,,,,,,,,,,,,,,,,,,,,,,,,,,,,,,,,
510,2136,ФХ006Б,ФХ006Б,Применяется в сталеплавильной и литейной промышленности для легирования сталей и сплавов.,Феррохром низкоуглеродистый,,до 0.2,до 0.06,,до 1.5,min 65,,,,,,,,,Феррохром,Феррохром,,,,,,,,,до 0.05,,,до 0.02,,,,,,,,,,,,,,,,,,,,,,,,,,,,,,,,,,,,,,,,,,,
511,2137,ФХ010А,ФХ010А,Применяется в сталеплавильной и литейной промышленности для легирования сталей и сплавов.,Феррохром низкоуглеродистый,,до 0.2,до 0.1,,до 1.5,min 65,,,,,,,,,Феррохром,Феррохром,,,,,,,,,до 0.03,,,до 0.02,,,,,,,,,,,,,,,,,,,,,,,,,,,,,,,,,,,,,,,,,,,
512,2138,ФХ010Б,ФХ010Б,Применяется в сталеплавильной и литейной промышленности для легирования сталей и сплавов.,Феррохром низкоуглеродистый,,до 0.2,до 0.1,,до 1.5,min 65,,,,,,,,,Феррохром,Феррохром,,,,,,,,,до 0.05,,,до 0.02,,,,,,,,,,,,,,,,,,,,,,,,,,,,,,,,,,,,,,,,,,,
513,2139,ФХ015А,ФХ015А,Применяется в сталеплавильной и литейной промышленности для легирования сталей и сплавов.,Феррохром низкоуглеродистый,,,до 0.15,,до 1.5,min 65,,,,,,,,,Феррохром,Феррохром,,,,,,,,,до 0.03,,,до 0.02,,,,,,,,,,,,,,,,,,,,,,,,,,,,,,,,,,,,,,,,,,,
514,2140,ФХ015Б,ФХ015Б,Применяется в сталеплавильной и литейной промышленности для легирования сталей и сплавов.,Феррохром низкоуглеродистый,,,до 0.15,,до 1.5,min 65,,,,,,,,,Феррохром,Феррохром,,,,,,,,,до 0.05,,,до 0.02,,,,,,,,,,,,,,,,,,,,,,,,,,,,,,,,,,,,,,,,,,,
515,2141,ФХ025А,ФХ025А,Применяется в сталеплавильной и литейной промышленности для легирования сталей и сплавов.,Феррохром низкоуглеродистый,,,до 0.25,,до 2,min 65,,,,,,,,,Феррохром,Феррохром,,,,,,,,,до 0.03,,,до 0.02,,,,,,,,,,,,,,,,,,,,,,,,,,,,,,,,,,,,,,,,,,,
516,2142,ФХ025Б,ФХ025Б,Применяется в сталеплавильной и литейной промышленности для легирования сталей и сплавов.,Феррохром низкоуглеродистый,,,до 0.25,,до 2,min 65,,,,,,,,,Феррохром,Феррохром,,,,,,,,,до 0.05,,,до 0.02,,,,,,,,,,,,,,,,,,,,,,,,,,,,,,,,,,,,,,,,,,,
517,2143,ФХ050А,ФХ050А,Применяется в сталеплавильной и литейной промышленности для легирования сталей и сплавов.,Феррохром низкоуглеродистый,,,до 0.5,,до 2,min 65,,,,,,,,,Феррохром,Феррохром,,,,,,,,,до 0.03,,,до 0.02,,,,,,,,,,,,,,,,,,,,,,,,,,,,,,,,,,,,,,,,,,,
518,2144,ФХ050Б,ФХ050Б,Применяется в сталеплавильной и литейной промышленности для легирования сталей и сплавов.,Феррохром низкоуглеродистый,,,до 0.5,,до 2,min 65,,,,,,,,,Феррохром,Феррохром,,,,,,,,,до 0.05,,,до 0.02,,,,,,,,,,,,,,,,,,,,,,,,,,,,,,,,,,,,,,,,,,,
519,2153,ФХ100А,ФХ100А,Применяется в сталеплавильной и литейной промышленности для легирования сталей и сплавов.,Феррохром среднеуглеродистый,,,до 1,,до 2,min 65,,,,,,,,,Феррохром,Феррохром,,,,,,,,,до 0.03,,,до 0.02,,,,,,,,,,,,,,,,,,,,,,,,,,,,,,,,,,,,,,,,,,,
520,2154,ФХ100Б,ФХ100Б,Применяется в сталеплавильной и литейной промышленности для легирования сталей и сплавов.,Феррохром среднеуглеродистый,,,до 1,,до 2,min 65,,,,,,,,,Феррохром,Феррохром,,,,,,,,,до 0.05,,,до 0.04,,,,,,,,,,,,,,,,,,,,,,,,,,,,,,,,,,,,,,,,,,,
521,2155,ФХ200А,ФХ200А,Применяется в сталеплавильной и литейной промышленности для легирования сталей и сплавов.,Феррохром среднеуглеродистый,,,до 2,,до 2,min 65,,,,,,,,,Феррохром,Феррохром,,,,,,,,,до 0.03,,,до 0.02,,,,,,,,,,,,,,,,,,,,,,,,,,,,,,,,,,,,,,,,,,,
522,2156,ФХ200Б,ФХ200Б,Применяется в сталеплавильной и литейной промышленности для легирования сталей и сплавов.,Феррохром среднеуглеродистый,,,до 2,,до 2,min 65,,,,,,,,,Феррохром,Феррохром,,,,,,,,,до 0.05,,,до 0.04,,,,,,,,,,,,,,,,,,,,,,,,,,,,,,,,,,,,,,,,,,,
523,2157,ФХ400А,ФХ400А,Применяется в сталеплавильной и литейной промышленности для легирования сталей и сплавов.,Феррохром среднеуглеродистый,,,до 4,,до 2,min 65,,,,,,,,,Феррохром,Феррохром,,,,,,,,,до 0.03,,,до 0.04,,,,,,,,,,,,,,,,,,,,,,,,,,,,,,,,,,,,,,,,,,,
524,2158,ФХ400Б,ФХ400Б,Применяется в сталеплавильной и литейной промышленности для легирования сталей и сплавов.,Феррохром среднеуглеродистый,,,до 4,,до 2,min 65,,,,,,,,,Феррохром,Феррохром,,,,,,,,,до 0.05,,,до 0.04,,,,,,,,,,,,,,,,,,,,,,,,,,,,,,,,,,,,,,,,,,,
525,2159,ФХ650А,ФХ650А,Применяется в сталеплавильной и литейной промышленности для легирования сталей и сплавов.,Феррохром высокоуглеродистый,,,до 6.5,,до 2,min 65,,,,,,,,,Феррохром,Феррохром,,,,,,,,,до 0.03,,,до 0.06,,,,,,,,,,,,,,,,,,,,,,,,,,,,,,,,,,,,,,,,,,,
526,2160,ФХ650Б,ФХ650Б,Применяется в сталеплавильной и литейной промышленности для легирования сталей и сплавов.,Феррохром высокоуглеродистый,,,до 6.5,,до 2,min 65,,,,,,,,,Феррохром,Феррохром,,,,,,,,,до 0.05,,,до 0.08,,,,,,,,,,,,,,,,,,,,,,,,,,,,,,,,,,,,,,,,,,,
527,2161,ФХ800А,ФХ800А,Применяется в сталеплавильной и литейной промышленности для легирования сталей и сплавов.,Феррохром высокоуглеродистый,,,до 8,,до 2,min 65,,,,,,,,,Феррохром,Феррохром,,,,,,,,,до 0.03,,,до 0.06,,,,,,,,,,,,,,,,,,,,,,,,,,,,,,,,,,,,,,,,,,,
528,2162,ФХ800Б,ФХ800Б,Применяется в сталеплавильной и литейной промышленности для легирования сталей и сплавов.,Феррохром высокоуглеродистый,,,до 8,,до 2,min 65,,,,,,,,,Феррохром,Феррохром,,,,,,,,,до 0.05,,,до 0.08,,,,,,,,,,,,,,,,,,,,,,,,,,,,,,,,,,,,,,,,,,,
529,2163,ФХ850А,ФХ850А,Применяется в сталеплавильной и литейной промышленности для легирования сталей и сплавов.,Феррохром высокоуглеродистый,,,до 8.5,,до 2,min 65,,,,,,,,,Феррохром,Феррохром,,,,,,,,,до 0.03,,,до 0.05,,,,,,,,,,,,,,,,,,,,,,,,,,,,,,,,,,,,,,,,,,,
530,2164,ФХ850Б,ФХ850Б,Применяется в сталеплавильной и литейной промышленности для легирования сталей и сплавов.,Феррохром высокоуглеродистый,,,до 8.5,,до 2,min 65,,,,,,,,,Феррохром,Феррохром,,,,,,,,,до 0.05,,,до 0.08,,,,,,,,,,,,,,,,,,,,,,,,,,,,,,,,,,,,,,,,,,,
531,2165,ФХ900А,ФХ900А,Применяется в сталеплавильной и литейной промышленности для легирования сталей и сплавов.,Феррохром высокоуглеродистый,,,до 9,,до 2,min 65,,,,,,,,,Феррохром,Феррохром,,,,,,,,,до 0.03,,,до 0.04,,,,,,,,,,,,,,,,,,,,,,,,,,,,,,,,,,,,,,,,,,,
532,2166,ФХ900Б,ФХ900Б,Применяется в сталеплавильной и литейной промышленности для легирования сталей и сплавов.,Феррохром высокоуглеродистый,,,до 9,,до 2,min 65,,,,,,,,,Феррохром,Феррохром,,,,,,,,,до 0.05,,,до 0.06,,,,,,,,,,,,,,,,,,,,,,,,,,,,,,,,,,,,,,,,,,,
533,2145,ФХН100А,ФХН100А,Применяется в сталеплавильной и литейной промышленности для легирования сталей и сплавов.,Феррохром низкоуглеродистый азотированный,,до 0.2,до 0.06,,до 1,min 65,,,,,,,,,Феррохром,Феррохром,,,,,,,,,до 0.02,,,до 0.02,,,,,,,,min 1,,,,,,,,,,,,,,,,,,,,,,,,,,,,,,,,,,,
534,2146,ФХН100Б,ФХН100Б,Применяется в сталеплавильной и литейной промышленности для легирования сталей и сплавов.,Феррохром низкоуглеродистый азотированный,,до 0.2,до 0.06,,до 1,min 65,,,,,,,,,Феррохром,Феррохром,,,,,,,,,до 0.03,,,до 0.02,,,,,,,,min 1,,,,,,,,,,,,,,,,,,,,,,,,,,,,,,,,,,,
535,2147,ФХН200А,ФХН200А,Применяется в сталеплавильной и литейной промышленности для легирования сталей и сплавов.,Феррохром низкоуглеродистый азотированный,,до 0.2,до 0.06,,до 1,min 65,,,,,,,,,Феррохром,Феррохром,,,,,,,,,до 0.03,,,до 0.02,,,,,,,,min 2,,,,,,,,,,,,,,,,,,,,,,,,,,,,,,,,,,,
536,2148,ФХН200Б,ФХН200Б,Применяется в сталеплавильной и литейной промышленности для легирования сталей и сплавов.,Феррохром низкоуглеродистый азотированный,,до 0.2,до 0.06,,до 1,min 65,,,,,,,,,Феррохром,Феррохром,,,,,,,,,до 0.04,,,до 0.02,,,,,,,,min 2,,,,,,,,,,,,,,,,,,,,,,,,,,,,,,,,,,,
537,2149,ФХН400А,ФХН400А,Применяется в сталеплавильной и литейной промышленности для легирования сталей и сплавов.,Феррохром низкоуглеродистый азотированный,,до 0.2,до 0.06,,до 1,min 65,,,,,,,,,Феррохром,Феррохром,,,,,,,,,до 0.03,,,до 0.04,,,,,,,,min 4,,,,,,,,,,,,,,,,,,,,,,,,,,,,,,,,,,,
538,2150,ФХН400Б,ФХН400Б,Применяется в сталеплавильной и литейной промышленности для легирования сталей и сплавов.,Феррохром низкоуглеродистый азотированный,,до 0.2,до 0.06,,до 1,min 65,,,,,,,,,Феррохром,Феррохром,,,,,,,,,до 0.04,,,до 0.04,,,,,,,,min 4,,,,,,,,,,,,,,,,,,,,,,,,,,,,,,,,,,,
539,2151,ФХН600А,ФХН600А,Применяется в сталеплавильной и литейной промышленности для легирования сталей и сплавов.,Феррохром низкоуглеродистый азотированный,,до 0.2,до 0.03,,до 1,min 60,,,,,,,,,Феррохром,Феррохром,,,,,,,,,до 0.03,,,до 0.04,,,,,,,,min 6,,,,,,,,,,,,,,,,,,,,,,,,,,,,,,,,,,,
540,2152,ФХН600Б,ФХН600Б,Применяется в сталеплавильной и литейной промышленности для легирования сталей и сплавов.,Феррохром низкоуглеродистый азотированный,,до 0.2,до 0.03,,до 1,min 60,,,,,,,,,Феррохром,Феррохром,,,,,,,,,до 0.04,,,до 0.04,,,,,,,,min 6,,,,,,,,,,,,,,,,,,,,,,,,,,,,,,,,,,,
541,80,05кп,05кп,"Неответственные детали, изготавливаемые методом холодной штамповки и высадки.",По ГОСТ 1050-88 сталь не допускается к применению во вновь создаваемой и модернизируемой технике,до 0.3,,до 0.06,до 0.3,до 0.03,до 0.1,до 0.4,,,,,,,,Сталь конструкционная углеродистая качественная,Сталь конструкционная углеродистая качественная,,,,,,,,,до 0.035,,,до 0.04,,,,,,,,,до 0.08,,,,,,,,,,,,,,,,,,,,,,,,,,,,,,,,,,
542,81,08,08,"детали, к которым предъявляются требования высокой пластичности: шайбы, патрубки, прокладки и другие неответственные детали, работающие в интервале температур от —40 до 450 °С.",,до 0.3,,0.05 - 0.12,до 0.3,0.17 - 0.37,до 0.1,0.35 - 0.65,,,,10,,,,Сталь конструкционная углеродистая качественная,Сталь конструкционная углеродистая качественная,,,,,,,,,до 0.035,,,до 0.04,,,,,,,,,до 0.08,,,,,,,,,,,,,,,,,,,,,,,,,,,,,,,,,,
543,357,08пс,08пс,"для прокладок, шайб, вилок, труб, а также деталей, подвергаемых химико-термической обработке — втулок, проушин, тяг.",,до 0.3,,0.05 - 0.11,до 0.3,0.05 - 0.17,до 0.1,0.35 - 0.65,,,,08,,,,Сталь конструкционная углеродистая качественная,Сталь конструкционная углеродистая качественная,,,,,,,,,до 0.035,,,до 0.04,,,,,,,,,до 0.08,,,,,,,,,,,,,,,,,,,,,,,,,,,,,,,,,,
544,356,08кп,08кп,"для прокладок, шайб, вилок, труб, а также деталей, подвергаемых химико-термической обработке — втулок, проушин, тяг.",,до 0.3,,0.05 - 0.12,до 0.3,до 0.03,до 0.1,0.25 - 0.5,,,,08,,,,Сталь конструкционная углеродистая качественная,Сталь конструкционная углеродистая качественная,,,,,,,,,до 0.035,,,до 0.04,,,,,,,,,до 0.08,,,,,,,,,,,,,,,,,,,,,,,,,,,,,,,,,,
545,1002,08Фкп,08Фкп,для холодной штамповки деталей,,до 0.01,,до 0.08,до 0.01,до 0.01,до 0.03,0.2 - 0.4,,,,,,,0.02 - 0.04,Сталь конструкционная углеродистая качественная,Сталь конструкционная углеродистая качественная,,,,,,,,,до 0.02,,,до 0.025,,,,,,,,,,,,,,,,,,,,,,,,,,,,,,,,,,,,,,,,,,,
546,93,08Ю,08Ю,"детали, изготовляемые холодной штамповкой с особо сложной и сложной вытяжкой",,,0.02 - 0.07,до 0.07,,до 0.03,,до 0.35,,,,,,,,Сталь конструкционная углеродистая качественная,Сталь конструкционная углеродистая качественная,,,,,,,,,до 0.02,,,до 0.025,,,,,,,,,,,,,,,,,,,,,,,,,,,,,,,,,,,,,,,,,,,
547,2359,08ЮА,08ЮА,"Изготовление листового проката толщиной от 4 до 14 мм, предназначенного для холодной штамповки",,до 0.2,0.02 - 0.08,до 0.1,до 0.15,до 0.03,до 0.1,0.2 - 0.4,,,,,,,,Сталь конструкционная углеродистая качественная,Сталь конструкционная углеродистая качественная,,,,,,,,,до 0.02,,,до 0.025,,,,,,,,,,,,,,,,,,,,,,,,,,,,,,,,,,,,,,,,,,,
548,27,10,10,"штамповки, поковки,трубопроводы котлов высокого давления и другие детали с весьма длительным сроком службы при температурах до 350 град.",,до 0.3,,0.07 - 0.14,до 0.3,0.17 - 0.37,до 0.15,0.35 - 0.65,,,,"08, 15, 08кп",,,,Сталь конструкционная углеродистая качественная,Сталь конструкционная углеродистая качественная,,,,,,,,,до 0.035,,,до 0.04,,,,,,,,,до 0.08,,,,,,,,,,,,,,,,,,,,,,,,,,,,,,,,,,
549,358,10кп,10кп,"детали, работающие при температуре до 450 °С, к которым предъявляются требования высокой пластичности, а также втулки, ушки, шайбы, винты и другие детали после ХТО, к которым предъявляются требования высокой поверхностной твердости и износостойкости при невысокой прочности сердцевины.",,до 0.3,,0.07 - 0.14,до 0.3,до 0.07,до 0.15,0.25 - 0.5,,,,"08кп, 15кп, 10",,,,Сталь конструкционная углеродистая качественная,Сталь конструкционная углеродистая качественная,,,,,,,,,до 0.035,,,до 0.04,,,,,,,,,до 0.08,,,,,,,,,,,,,,,,,,,,,,,,,,,,,,,,,,
550,359,10пс,10пс,"детали, работающие при температуре до 450 °С, к которым предъявляются требования высокой пластичности, а также втулки, ушки, шайбы, винты и другие детали после ХТО, к которым предъявляются требования высо кой поверхностной твердости и износостойкости при невысокой прочности сердцевины.",,до 0.3,,0.07 - 0.14,до 0.3,0.05 - 0.17,до 0.15,0.35 - 0.65,,,,"08кп, 15кп,10",,,,Сталь конструкционная углеродистая качественная,Сталь конструкционная углеродистая качественная,,,,,,,,,до 0.035,,,до 0.04,,,,,,,,,до 0.08,,,,,,,,,,,,,,,,,,,,,,,,,,,,,,,,,,
551,2360,10ЮА,10ЮА,"Изготовление листового проката толщиной от 4 до 14 мм, предназначенного для холодной штамповки",,до 0.2,0.02 - 0.08,0.07 - 0.14,до 0.15,до 0.07,до 0.1,0.2 - 0.4,,,,,,,,Сталь конструкционная углеродистая качественная,Сталь конструкционная углеродистая качественная,,,,,,,,,до 0.02,,,до 0.025,,,,,,,,,,,,,,,,,,,,,,,,,,,,,,,,,,,,,,,,,,,
552,523,11кп,11кп,"для изготовления деталей с повышенной пластичностью, подвергающихся ударным нагрузкам и действию относительно слабых агрессивных сред",,до 0.2,,0.05 - 0.12,до 0.3,до 0.06,до 0.15,0.3 - 0.5,,,,,,,,Сталь конструкционная углеродистая качественная,Сталь конструкционная углеродистая качественная,,,,,,,,,до 0.03,,,до 0.035,,,,,,,,,до 0.08,,,,,,,,,,,,,,,,,,,,,,,,,,,,,,,,,,
553,94,12К,12К,"для изготовления деталей, частей котлов и сосудов, работающих под давлением при комнатной, повышенной и пониженной температурах.",,до 0.3,,0.08 - 0.16,до 0.3,0.17 - 0.37,до 0.3,0.4 - 0.7,,,,,,,,Сталь конструкционная углеродистая качественная,Сталь конструкционная углеродистая качественная,,,,,,,,,до 0.04,,,до 0.04,,,,,,,,,до 0.08,,,,,,,,,,,,,,,,,,,,,,,,,,,,,,,,,,
554,1826,11ЮА,11ЮА,"для плакированных полос методом горячей прокатки; для холоднокатаной ленты , предназначенной для изготовления деталей методом глубокой вытяжки.",,до 0.2,0.02 - 0.07,0.08 - 0.13,до 0.25,до 0.13,до 0.15,0.3 - 0.5,,,,,,,,Сталь конструкционная углеродистая качественная,Сталь конструкционная углеродистая качественная,,,,,,,,,до 0.025,,,до 0.025,,,,,,,,,,,,,,,,,,,,,,,,,,,,,,,,,,,,,,,,,,,
555,82,15,15,"болты, винты, крюки и другие детали, к которым предъявляются требования высокой пластичности и работающие при температуре от —40 до 450 °С; после ХТО—рычаги, кулачки, гайки и другие детали, к которым предъявляются требования высокой поверхностной твердости и невысокой прочности сердцевины.",,до 0.3,,0.12 - 0.19,до 0.3,0.17 - 0.37,до 0.25,0.35 - 0.65,,,,"10, 20",,,,Сталь конструкционная углеродистая качественная,Сталь конструкционная углеродистая качественная,,,,,,,,,до 0.035,,,до 0.04,,,,,,,,,до 0.08,,,,,,,,,,,,,,,,,,,,,,,,,,,,,,,,,,
556,28,15К,15К,"Фланцы, днища, цельнокованые и сварные барабаны паровых котлов, корпуса аппаратов и другие детали котлостроения и сосудов, работающие под давлением при температуре до 450 °С.",По ГОСТ 5520-79 с 01.01.91 сталь не допускается к применению во вновь создаваемой и модернизируемой технике.,до 0.3,,0.12 - 0.2,до 0.3,0.15 - 0.3,до 0.3,0.35 - 0.65,,,,20К,,,,Сталь конструкционная углеродистая качественная,Сталь конструкционная углеродистая качественная,,,,,,,,,до 0.04,,,до 0.04,,,,,,,,,до 0.08,,,,,,,,,,,,,,,,,,,,,,,,,,,,,,,,,,
557,360,15кп,15кп,"элементы трубных соединений, штуцера, вилки и другие детали котлотурбостроения, работающие при температурах от —40 до 425 °С; после цементации и цианирования — детали, от которых требуется высокая твердость поверхности и невысокая прочность сердцевины (крепежные детали, оси, рычаги и др. детали).",,до 0.3,,0.12 - 0.19,до 0.3,до 0.07,до 0.25,0.25 - 0.5,,,,"10кп, 20кп",,,,Сталь конструкционная углеродистая качественная,Сталь конструкционная углеродистая качественная,,,,,,,,,до 0.035,,,до 0.04,,,,,,,,,до 0.08,,,,,,,,,,,,,,,,,,,,,,,,,,,,,,,,,,
558,361,15пс,15пс,"элементы трубных соединений, штуцера, вилки и другие детали котлотурбостроения, работающие при температурах от —40 до 425 °С; после цементации и цианирования — детали, от которых требуется высокая твердость поверхности и невысокая прочность сердцевины (крепежные детали, оси, рычаги и др. детали).",,до 0.3,,0.12 - 0.19,до 0.3,0.05 - 0.17,до 0.25,0.35 - 0.65,,,,"10кп, 20кп",,,,Сталь конструкционная углеродистая качественная,Сталь конструкционная углеродистая качественная,,,,,,,,,до 0.035,,,до 0.04,,,,,,,,,до 0.08,,,,,,,,,,,,,,,,,,,,,,,,,,,,,,,,,,
559,2361,15ЮА,15ЮА,"Изготовление листового проката толщиной от 4 до 14 мм, предназначенного для холодной штамповки",,до 0.2,0.02 - 0.08,0.12 - 0.18,до 0.15,до 0.07,до 0.1,0.25 - 0.45,,,,,,,,Сталь конструкционная углеродистая качественная,Сталь конструкционная углеродистая качественная,,,,,,,,,до 0.02,,,до 0.025,,,,,,,,,,,,,,,,,,,,,,,,,,,,,,,,,,,,,,,,,,,
560,95,16К,16К,"детали и части котлов, сосудов, работающих под давлением при комнатной, повышенной и пониженной температурах.",,до 0.3,,0.12 - 0.2,до 0.3,0.17 - 0.37,до 0.3,0.45 - 0.75,,,,,,,,Сталь конструкционная углеродистая качественная,Сталь конструкционная углеродистая качественная,,,,,,,,,до 0.04,,,до 0.04,,,,,,,,,до 0.08,,,,,,,,,,,,,,,,,,,,,,,,,,,,,,,,,,
561,96,18К,18К,"деталей и частей котлов, сосудов, работающих под давлением при комнатной, повышенной и пониженной температурах.",,до 0.3,,0.14 - 0.22,до 0.3,0.17 - 0.37,до 0.3,0.55 - 0.85,,,,,,,,Сталь конструкционная углеродистая качественная,Сталь конструкционная углеродистая качественная,,,,,,,,,до 0.04,,,до 0.04,,,,,,,,,до 0.08,,,,,,,,,,,,,,,,,,,,,,,,,,,,,,,,,,
562,83,18кп,18кп,для сварных строительных конструкций в виде листов различной толщины и фасонных профилей.,,до 0.2,,0.12 - 0.2,до 0.3,до 0.06,до 0.15,0.3 - 0.5,,,,,,,,Сталь конструкционная углеродистая качественная,Сталь конструкционная углеродистая качественная,,,,,,,,,до 0.035,,,до 0.04,,,,,,,,,до 0.08,,,,,,,,,,,,,,,,,,,,,,,,,,,,,,,,,,
563,1827,18ЮА,18ЮА,для изготовления плакированных полос методом горячей прокатки;,,до 0.2,0.02 - 0.07,0.16 - 0.22,до 0.25,до 0.13,до 0.15,0.2 - 0.4,,,,,,,,Сталь конструкционная углеродистая качественная,Сталь конструкционная углеродистая качественная,,,,,,,,,до 0.025,,,до 0.025,,,,,,,,,,,,,,,,,,,,,,,,,,,,,,,,,,,,,,,,,,,
564,1,20,20,"трубы перегревателей, коллекторов и трубопроводов котлов высокого давления, листы для штампованных деталей, цементуемые детали для длительной и весьма длительной службы при температурах до 350 град.
По СТ-ЦКБА 010-2004 критическая температура хрупкости 20°С",,до 0.3,,0.17 - 0.24,до 0.3,0.17 - 0.37,до 0.25,0.35 - 0.65,,,,"15, 25",,,,Сталь конструкционная углеродистая качественная,Сталь конструкционная углеродистая качественная,,,,,,,,,до 0.035,,,до 0.04,,,,,,,,,до 0.08,,,,,,,,,,,,,,,,,,,,,,,,,,,,,,,,,,
565,3085,20-ПВ,20-ПВ ( другое обозначение 20ПВ ),"Для изготовления бесшовных холоднодеформированных, теплодеформированных, горячедеформированных, в том числе горячепрессованных, и горячепрессованных редуцированных труб, предназначенных для паровых котлов и трубопроводов установок с высокими и сверхкритическими параметрами пара",,до 0.15,,0.18 - 0.24,до 0.15,0.17 - 0.37,до 0.15,0.35 - 0.65,,,,,,,,Сталь конструкционная углеродистая качественная,Сталь конструкционная углеродистая качественная,,,,,,,,,до 0.015,,,до 0.015,,,,,,,,,,,,,,,,,,,,,,,,,,,,,,,,,,,,,,,,,,,
566,2482,20А,20А,для производства бесшовных горячедеформированных нефтегазопроводных труб повышенной коррозионной стойкости и хладостойкости,,,,0.17 - 0.24,до 0.25,0.17 - 0.37,до 0.25,0.35 - 0.65,,,,,,,,Сталь конструкционная углеродистая качественная,Сталь конструкционная углеродистая качественная,,,,,,,,,до 0.035,,,до 0.035,,,,,,,,,,,,,,,,,,,,,,,,,,,,,,,,,,,,,,,,,,,
