Repository: a-dev-mobile/splav-kharkov

File: base/base.csv (part 6 of 32)
,id,name_x,Марка :,Применение:,Дополнение:,Cu,Al,C,Ni,Si,Cr,Mn,Zn,Ti,Fe,Заменитель:,Mo,Mg,V,Классификация :,type_x,Pb,Примесей,-,W,Sn,Co,Ag,Nb,P,Zr,Sb,S,Cd,B,Pt,Ni+Co,Au,Pd,Bi,N,As,O,Ca,Be,Rh,sв,d5,Ir,Ce,Te,sT,Tl,y,Se,H,Na,Ta,Hg,In,Ru,Ga,KCU,Ba,Nd,Li,Al+Mg,Cl,La,РЗМ,Sr,Re,Cu+P,Sc,Hf,F
567,45,20К,20К,"фланцы, днища, цельнокованые и сварные барабаны паровых котлов, полумуфты, корпуса аппаратов и другие детали котлостроения и сосудов, работающие под давлением и при температуре до 450 °С.",,до 0.3,,0.16 - 0.24,до 0.3,0.15 - 0.3,до 0.3,0.35 - 0.65,,,,15К,,,,Сталь конструкционная углеродистая качественная,Сталь конструкционная углеродистая качественная,,,,,,,,,до 0.04,,,до 0.04,,,,,,,,,до 0.08,,,,,,,,,,,,,,,,,,,,,,,,,,,,,,,,,,
568,362,20кп,20кп,"без термообработки или после нормализации — патрубки, штуцера, вилки, болты, фланцы, корпуса аппаратов и другие детали из кипящей стали, работающие от —20 до 425 °С; после цементации и цианирования — детали, от которых требуется высокая твердость поверхности и невысокая прочность сердцевины (оси, крепежные детали, пальцы, звездочки и другие).",,до 0.3,,0.17 - 0.24,до 0.3,до 0.07,до 0.25,0.25 - 0.5,,,,15кп,,,,Сталь конструкционная углеродистая качественная,Сталь конструкционная углеродистая качественная,,,,,,,,,до 0.035,,,до 0.04,,,,,,,,,до 0.08,,,,,,,,,,,,,,,,,,,,,,,,,,,,,,,,,,
569,363,20пс,20пс,"без термообработки или после нормализации — патрубки, штуцера, вилки, болты, фланцы, корпуса аппаратов и другие детали из кипящей стали, работающие от —20 до 425 °С; после цементации и цианирования — детали, от которых требуется высокая твердость поверхности и невысокая прочность сердцевины (оси, крепежные детали, пальцы, звездочки и другие).",,до 0.3,,0.17 - 0.24,до 0.3,0.05 - 0.17,до 0.25,0.35 - 0.65,,,,15кп,,,,Сталь конструкционная углеродистая качественная,Сталь конструкционная углеродистая качественная,,,,,,,,,до 0.035,,,до 0.04,,,,,,,,,до 0.08,,,,,,,,,,,,,,,,,,,,,,,,,,,,,,,,,,
570,2362,20ЮА,20ЮА,"Изготовление листового проката толщиной от 4 до 14 мм, предназначенного для холодной штамповки",,до 0.2,0.02 - 0.08,0.16 - 0.22,до 0.15,до 0.07,до 0.1,0.25 - 0.45,,,,,,,,Сталь конструкционная углеродистая качественная,Сталь конструкционная углеродистая качественная,,,,,,,,,до 0.02,,,до 0.025,,,,,,,,,,,,,,,,,,,,,,,,,,,,,,,,,,,,,,,,,,,
571,29,22К,22К,"днища, фланцы, цельнокованые и сварные барабаны паровых котлов. полумуфты, патрубки и другие детали, работающие при температуре от —40 до 450 °С под давлением. По СТ-ЦКБА 010-2004 критическая температура хрупкости 40°С",,до 0.3,,0.19 - 0.26,до 0.3,0.17 - 0.4,до 0.3,0.7 - 1,,,,25К,,,,Сталь конструкционная углеродистая качественная,Сталь конструкционная углеродистая качественная,,,,,,,,,до 0.04,,,до 0.035,,,,,,,,,,,,,,,,,,,,,,,,,,,,,,,,,,,,,,,,,,,
572,2358,25пс,25пс,"Изготовление листового проката толщиной от 4 до 14 мм, предназначенного для холодной штамповки",,до 0.3,,0.22 - 0.27,до 0.25,до 0.03,до 0.25,0.25 - 0.5,,,,,,,,Сталь конструкционная углеродистая качественная,Сталь конструкционная углеродистая качественная,,,,,,,,,до 0.04,,,до 0.04,,,,,,,,,,,,,,,,,,,,,,,,,,,,,,,,,,,,,,,,,,,
573,84,25,25,"оси, валы, соединительные муфты, собачки, рычаги, вилки, шайбы, валики, болты, фланцы, тройники, крепежные детали и другие неответственные детали; после ХТО — винты, втулки, собачки и другие детали, к которым предъявляются требования высокой поверхностной твердости и износостойкости при невысокой прочности сердцевины.",,до 0.3,,0.22 - 0.3,до 0.3,0.17 - 0.37,до 0.25,0.5 - 0.8,,,,"20, 30",,,,Сталь конструкционная углеродистая качественная,Сталь конструкционная углеродистая качественная,,,,,,,,,до 0.035,,,до 0.04,,,,,,,,,до 0.08,,,,,,,,,,,,,,,,,,,,,,,,,,,,,,,,,,
574,85,30,30,"тяги, серьги, траверсы, рычаги, валы, звездочки, шпиндели, цилиндры прессов, соединительные муфты и другие детали невысокой прочности.",,до 0.3,,0.27 - 0.35,до 0.3,0.17 - 0.37,до 0.25,0.5 - 0.8,,,,"25, 35",,,,Сталь конструкционная углеродистая качественная,Сталь конструкционная углеродистая качественная,,,,,,,,,до 0.035,,,до 0.04,,,,,,,,,до 0.08,,,,,,,,,,,,,,,,,,,,,,,,,,,,,,,,,,
575,86,35,35,"детали невысокой прочности, испытывающие небольшие напряжения: оси, цилиндры, коленчатые валы, шатуны, шпиндели, звездочки, тяги, ободы, траверсы, валы, бандажи, диски и другие детали.",,до 0.3,,0.32 - 0.4,до 0.3,0.17 - 0.37,до 0.25,0.5 - 0.8,,,,"30, 40, 35г",,,,Сталь конструкционная углеродистая качественная,Сталь конструкционная углеродистая качественная,,,,,,,,,до 0.035,,,до 0.04,,,,,,,,,до 0.08,,,,,,,,,,,,,,,,,,,,,,,,,,,,,,,,,,
576,30,40,40,"трубы, поковки, крепежные детали, валы, диски, роторы, фланцы, зубчатые колеса, втулки для длительной и весьма длительной службы при температурах до 425 град.","ВНИМАНИЕ! Также существует титановый сплав с названием 40, производимый по ОСТ 1-92077-91. Во избежание путаницы данный титановый сплав ищите в Марочнике как 40(dubl)",до 0.3,,0.37 - 0.45,до 0.3,0.17 - 0.37,до 0.25,0.5 - 0.8,,,,"35, 45, 40г",,,,Сталь конструкционная углеродистая качественная,Сталь конструкционная углеродистая качественная,,,,,,,,,до 0.035,,,до 0.04,,,,,,,,,до 0.08,,,,,,,,,,,,,,,,,,,,,,,,,,,,,,,,,,
577,87,45,45,"вал-шестерни, коленчатые и распределительные валы, шестерни, шпиндели, бандажи, цилиндры, кулачки и другие нормализованные, улучшаемые и подвергаемые поверхностной термообработке детали, от которых требуется повышенная прочность.",,до 0.3,,0.42 - 0.5,до 0.3,0.17 - 0.37,до 0.25,0.5 - 0.8,,,,"40Х, 50, 50Г2",,,,Сталь конструкционная углеродистая качественная,Сталь конструкционная углеродистая качественная,,,,,,,,,до 0.035,,,до 0.04,,,,,,,,,до 0.08,,,,,,,,,,,,,,,,,,,,,,,,,,,,,,,,,,
578,3311,45Т,45Т,для изготовления трубной заготовки,,до 0.25,,0.43 - 0.51,до 0.3,0.17 - 0.37,до 0.3,0.5 - 0.8,,0.015 - 0.03,,,,,,Сталь конструкционная углеродистая качественная,Сталь конструкционная углеродистая качественная,,,,,,,,,до 0.04,,,до 0.04,,,,,,,,,,,,,,,,,,,,,,,,,,,,,,,,,,,,,,,,,,,
579,88,50,50,"зубчатые колеса, прокатные валки, штоки, тяжелонагруженные валы, оси, бандажи, малонагруженные пружины и рессоры, лемехи, пальцы звеньев гусениц, муфты сцепления коробок передач, корпуса форсунок и другие детали, работающие на трение.",,до 0.3,,0.47 - 0.55,до 0.3,0.17 - 0.37,до 0.25,0.5 - 0.8,,,,"45, 50Г, 50Г2, 55",,,,Сталь конструкционная углеродистая качественная,Сталь конструкционная углеродистая качественная,,,,,,,,,до 0.035,,,до 0.04,,,,,,,,,до 0.08,,,,,,,,,,,,,,,,,,,,,,,,,,,,,,,,,,
580,1913,50А,50А,Для изготовления сортового горячекатаного проката высокой точности размеров,,до 0.3,,0.47 - 0.55,до 0.3,0.17 - 0.37,до 0.25,0.5 - 0.8,,,,,,,,Сталь конструкционная углеродистая качественная,Сталь конструкционная углеродистая качественная,,,,,,,,,до 0.025,,,до 0.025,,,,,,,,,до 0.08,,,,,,,,,,,,,,,,,,,,,,,,,,,,,,,,,,
581,90,58,58 ( другое обозначение 55пп ),"детали с тонкими сечениями упрочняемых элементов: шестерни среднего модуля, втулки, пластины и другие детали; после поверхностного упрочнения с нагревом ТВЧ — детали, к которым предъявляются требования высокой износостойкости при вязкой сердцевине, работающие при больших скоростях и средних удельных давлениях.",,до 0.3,,0.55 - 0.63,до 0.3,0.1 - 0.3,до 0.15,до 0.2,,,,"30ХГТ, 20ХГНТР, 20ХН2М, 12ХН3А, 18ХГТ",,,,Сталь конструкционная углеродистая качественная,Сталь конструкционная углеродистая качественная,,,,,,,,,до 0.035,,,до 0.04,,,,,,,,,до 0.08,,,,,,,,,,,,,,,,,,,,,,,,,,,,,,,,,,
582,89,55,55,"зубчатые колеса, прокатные валки, штоки, тяжелонагруженные валы, оси, бандажи, малонагруженные пружины и рессоры, лемехи, пальцы звеньев гусениц и муфты сцепления коробок передач, корпуса форсунок и другие детали, работающие на трение.",,до 0.3,,0.52 - 0.6,до 0.3,0.17 - 0.37,до 0.25,0.5 - 0.8,,,,"50, 60, 50Г",,,,Сталь конструкционная углеродистая качественная,Сталь конструкционная углеродистая качественная,,,,,,,,,до 0.035,,,до 0.04,,,,,,,,,до 0.08,,,,,,,,,,,,,,,,,,,,,,,,,,,,,,,,,,
583,91,60,60,"цельнокатаные колеса вагонов, валки рабочие листовых станов для горячей прокатки металлов, шпиндели, бандажи, диски сцепления, пружинные кольца амортизаторов, замочные шайбы, регулировочные шайбы, регулировочные прокладки и другие детали, к которым предъявляются требования высокой прочности и износостойкости.",,до 0.3,,0.57 - 0.65,до 0.3,0.17 - 0.37,до 0.25,0.5 - 0.8,,,,"55, 65Г",,,,Сталь конструкционная углеродистая качественная,Сталь конструкционная углеродистая качественная,,,,,,,,,до 0.35,,,до 0.04,,,,,,,,,до 0.08,,,,,,,,,,,,,,,,,,,,,,,,,,,,,,,,,,
584,3307,Д,Д,"производство трубной заготовки, предназначенной для изготовления бесшовных труб.",,до 0.25,,0.41 - 0.48,,0.17 - 0.37,,0.65 - 0.9,,,,,,,,Сталь конструкционная углеродистая качественная,Сталь конструкционная углеродистая качественная,,,,,,,,,до 0.045,,,до 0.045,,,,,,,,,,,,,,,,,,,,,,,,,,,,,,,,,,,,,,,,,,,
585,3309,Дбал,Дбал,для изготовления трубной заготовки,,до 0.25,,0.43 - 0.51,до 0.3,0.17 - 0.37,до 0.3,0.7 - 1,,,,,,,,Сталь конструкционная углеродистая качественная,Сталь конструкционная углеродистая качественная,,,,,,,,,до 0.035,,,до 0.035,,,,,,,,,,,,,,,,,,,,,,,,,,,,,,,,,,,,,,,,,,,
586,3306,ДБ,ДБ,"производство трубной заготовки, предназначенной для изготовления бесшовных труб.",,до 0.25,,0.41 - 0.48,,0.17 - 0.37,,0.9 - 1.15,,,,,,,,Сталь конструкционная углеродистая качественная,Сталь конструкционная углеродистая качественная,,,,,,,,,до 0.045,,,до 0.045,,,,,,,,,,,,,,,,,,,,,,,,,,,,,,,,,,,,,,,,,,,
587,3308,Дтр,Дтр,для изготовления трубной заготовки,,до 0.25,,0.43 - 0.5,до 0.3,0.17 - 0.37,до 0.3,0.65 - 0.9,,,,,,,,Сталь конструкционная углеродистая качественная,Сталь конструкционная углеродистая качественная,,,,,,,,,до 0.045,,,до 0.045,,,,,,,,,,,,,,,,,,,,,,,,,,,,,,,,,,,,,,,,,,,
588,3310,Дс,Дс,для изготовления трубной заготовки,,до 0.3,,0.43 - 0.51,до 0.3,0.17 - 0.37,до 0.3,0.7 - 0.9,,,,,,,,Сталь конструкционная углеродистая качественная,Сталь конструкционная углеродистая качественная,,,,,,,,,до 0.035,,,до 0.035,,,,,,,,,,,,,,,,,,,,,,,,,,,,,,,,,,,,,,,,,,,
589,92,ОсВ,ОсВ,оси вагонов железных дорог широкой колеи.,,до 0.25,,0.4 - 0.48,до 0.3,0.15 - 0.35,до 0.3,0.55 - 0.85,,,,,,,,Сталь конструкционная углеродистая качественная,Сталь конструкционная углеродистая качественная,,,,,,,,,до 0.04,,,до 0.045,,,,,,,,,,,,,,,,,,,,,,,,,,,,,,,,,,,,,,,,,,,
590,98,ВСт2кп,ВСт2кп,"неответственные детали повышенной пластичности, малонагруженные элементы сварных конструкций, работающие при постоянных нагрузках и положительных температурах.",,до 0.3,,0.09 - 0.15,до 0.3,до 0.07,до 0.3,0.25 - 0.5,,,,,,,,Сталь конструкционная углеродистая обыкновенного качества,Сталь конструкционная углеродистая обыкновенного качества,,,,,,,,,до 0.04,,,до 0.05,,,,,,,,,до 0.08,,,,,,,,,,,,,,,,,,,,,,,,,,,,,,,,,,
591,99,ВСт2пс,ВСт2пс,"неответственные детали, требующие повышенной пластичности или глубокой вытяжки, малонагруженные элементы сварных конструкций, работающие при постоянных нагрузках и положительных температурах.",,до 0.3,,0.09 - 0.15,до 0.3,0.05 - 0.17,до 0.3,0.25 - 0.5,,,,ВСт2сп,,,,Сталь конструкционная углеродистая обыкновенного качества,Сталь конструкционная углеродистая обыкновенного качества,,,,,,,,,до 0.04,,,до 0.05,,,,,,,,,до 0.08,,,,,,,,,,,,,,,,,,,,,,,,,,,,,,,,,,
592,100,ВСт2сп,ВСт2сп,"неответственные детали, требующие повышенной пластичности или глубокой вытяжки, малонагруженные элементы сварных конструкций, работающие при постоянных нагрузках и положительных температурах.",,до 0.3,,0.09 - 0.15,до 0.3,0.12 - 0.3,до 0.3,0.25 - 0.5,,,,ВСт2пс,,,,Сталь конструкционная углеродистая обыкновенного качества,Сталь конструкционная углеродистая обыкновенного качества,,,,,,,,,до 0.04,,,до 0.05,,,,,,,,,до 0.08,,,,,,,,,,,,,,,,,,,,,,,,,,,,,,,,,,
593,104,ВСт3Гпс,ВСт3Гпс,"фасонный и листовой прокат толщиной от 10 до 36 мм для несущих элементов сварных конструкций, работающих при переменных нагрузках при температуре от —40 до +425 °С, и для ненесущих элементов сварных конструкций, работающих при температуре от —40 до +425 °С при гарантируемой свариваемости.",,до 0.3,,0.14 - 0.22,до 0.3,до 0.15,до 0.3,0.8 - 1.1,,,,"ВСт3пс, 18Гпс",,,,Сталь конструкционная углеродистая обыкновенного качества,Сталь конструкционная углеродистая обыкновенного качества,,,,,,,,,до 0.04,,,до 0.05,,,,,,,,,до 0.08,,,,,,,,,,,,,,,,,,,,,,,,,,,,,,,,,,
594,101,ВСт3кп,ВСт3кп,"для второстепенных и малонагруженных элементов сварных и несварных конструкций, работающих в интервале температур от —10 до 400 °С",,до 0.3,,0.14 - 0.22,до 0.3,до 0.07,до 0.3,0.3 - 0.6,,,,ВСт3пс,,,,Сталь конструкционная углеродистая обыкновенного качества,Сталь конструкционная углеродистая обыкновенного качества,,,,,,,,,до 0.04,,,до 0.05,,,,,,,,,до 0.08,,,,,,,,,,,,,,,,,,,,,,,,,,,,,,,,,,
595,102,ВСт3пс,ВСт3пс,"несущие и ненесущие элементы сварных и несварных конструкций и деталей, работающих при положительных температурах. Фасонный и листовой прокат (5-й категории) толщиной до 10 мм для несущих элементов сварных конструкций, работающих при переменных нагрузках в интервале от —40 до +425 °С. Прокат от 10 до 25 мм — для несущих элементов сварных конструкций, работающих при температуре от —40 до +425°С при условии поставки с гарантируемой свариваемостью.",,до 0.3,,0.14 - 0.22,до 0.3,0.05 - 0.17,до 0.3,0.4 - 0.65,,,,ВСт3сп,,,,Сталь конструкционная углеродистая обыкновенного качества,Сталь конструкционная углеродистая обыкновенного качества,,,,,,,,,до 0.04,,,до 0.05,,,,,,,,,до 0.08,,,,,,,,,,,,,,,,,,,,,,,,,,,,,,,,,,
596,103,ВСт3сп,ВСт3сп,"несущие элементы сварных и несварных конструкций и деталей, работающих при положительных температурах. Фасонный и листовой прокат (5-й категории) — для несущих элементов сварных конструкций, работающих при переменных нагрузках: при толщине проката до 25 мм в интервале температур от —40 до +425 ° С; при толщине проката свыше 25 мм — от —20 до +425 °С при условии поставки с гарантируемой свариваемостью.",,до 0.3,,0.14 - 0.22,до 0.3,0.12 - 0.3,до 0.3,0.4 - 0.65,,,,ВСт3пс,,,,Сталь конструкционная углеродистая обыкновенного качества,Сталь конструкционная углеродистая обыкновенного качества,,,,,,,,,до 0.04,,,до 0.05,,,,,,,,,до 0.08,,,,,,,,,,,,,,,,,,,,,,,,,,,,,,,,,,
597,105,ВСт4кп,ВСт4кп,"сварные, клепаные и болтовые конструкции повышенной прочности в виде сортового, фасонного и листового проката, а также для малонагруженных деталей",,до 0.3,,0.18 - 0.27,до 0.3,до 0.07,до 0.3,0.4 - 0.7,,,,,,,,Сталь конструкционная углеродистая обыкновенного качества,Сталь конструкционная углеродистая обыкновенного качества,,,,,,,,,до 0.04,,,до 0.05,,,,,,,,,до 0.08,,,,,,,,,,,,,,,,,,,,,,,,,,,,,,,,,,
598,106,ВСт4пс,ВСт4пс,"сварные, клепаные и болтовые конструкции повышенной прочности в виде сортового, фасонного и листового проката, а также для малонагруженных деталей типа валов, осей, втулок и др.",,до 0.3,,0.18 - 0.27,до 0.3,0.05 - 0.17,до 0.3,0.4 - 0.7,,,,ВСт4пс,,,,Сталь конструкционная углеродистая обыкновенного качества,Сталь конструкционная углеродистая обыкновенного качества,,,,,,,,,до 0.04,,,до 0.05,,,,,,,,,до 0.08,,,,,,,,,,,,,,,,,,,,,,,,,,,,,,,,,,
599,107,ВСт5пс,ВСт5пс,"детали клепаных конструкций, болты, гайки, ручки, тяги, втулки, ходовые валики, клинья, цапфы, рычаги, упоры, штыри, пальцы, стержни, звездочки, трубчатые решетки, фланцы и др. детали, работающие в интервале температур от 0 до +425 °С; поковки сечением до 800 мм.",,до 0.3,,0.28 - 0.37,до 0.3,0.05 - 0.17,до 0.3,0.5 - 0.8,,,,,,,,Сталь конструкционная углеродистая обыкновенного качества,Сталь конструкционная углеродистая обыкновенного качества,,,,,,,,,до 0.04,,,до 0.05,,,,,,,,,до 0.08,,,,,,,,,,,,,,,,,,,,,,,,,,,,,,,,,,
600,108,ВСт5сп,ВСт5сп,"детали клепаных конструкций, болты, гайки, ручки, тяги, втулки, ходовые валики, клинья, цапфы, рычаги, упоры, штыри, пальцы, стержни, звездочки, трубчатые решетки, фланцы и др. детали, работающие в интервале температур от 0 до +425 °С; поковки сечением до 800 мм.",,до 0.3,,0.28 - 0.37,до 0.3,0.15 - 0.35,до 0.3,0.5 - 0.8,,,,"Ст6сп, ВСт4сп",,,,Сталь конструкционная углеродистая обыкновенного качества,Сталь конструкционная углеродистая обыкновенного качества,,,,,,,,,до 0.04,,,до 0.05,,,,,,,,,до 0.08,,,,,,,,,,,,,,,,,,,,,,,,,,,,,,,,,,
601,110,ВСт6сп,ВСт6сп,"для деталей повышенной прочности: осей, валов, пальцев поршней и других деталей в термообработанном состоянии, а также для стержневой арматуры периодического профиля.",,до 0.3,,0.38 - 0.49,до 0.3,0.15 - 0.35,до 0.3,0.5 - 0.8,,,,ВСт5сп,,,,Сталь конструкционная углеродистая обыкновенного качества,Сталь конструкционная углеродистая обыкновенного качества,,,,,,,,,до 0.04,,,до 0.05,,,,,,,,,до 0.08,,,,,,,,,,,,,,,,,,,,,,,,,,,,,,,,,,
602,109,ВСт6пс,ВСт6пс,"для деталей повышенной прочности: осей, валов, пальцев поршней и т. д.",,до 0.3,,0.38 - 0.49,до 0.3,0.05 - 0.17,до 0.3,0.5 - 0.8,,,,,,,,Сталь конструкционная углеродистая обыкновенного качества,Сталь конструкционная углеродистая обыкновенного качества,,,,,,,,,до 0.04,,,до 0.05,,,,,,,,,до 0.08,,,,,,,,,,,,,,,,,,,,,,,,,,,,,,,,,,
603,347,Ст1,Ст1,"детали высокой вязкости и низкой твердости, анкерные болты, связывающие обшивки, неответственная арматура, заклепки и котельные связи, балки двутавровые, швеллеры, угловая сталь",,,,,,,,,,,,,,,,Сталь конструкционная углеродистая обыкновенного качества,Сталь конструкционная углеродистая обыкновенного качества,,,,,,,,,,,,,,,,,,,,,,,,,,,,,,,,,,,,,,,,,,,,,,,,,,,,,,,
604,347,Ст1,Ст1,"детали высокой вязкости и низкой твердости, анкерные болты, связывающие обшивки, неответственная арматура, заклепки и котельные связи, балки двутавровые, швеллеры, угловая сталь",,,,,,,,,,,,,,,,Сталь конструкционная углеродистая обыкновенного качества,Сталь конструкционная углеродистая обыкновенного качества,,,,,,,,,,,,,,,,,,,,,,,,,,,,,,,,,,,,,,,,,,,,,,,,,,,,,,,
605,97,Ст0,Ст0,"для второстепенных моментов конструкций и неответственных деталей: настилы, арматура, подкладка, шайбы, перила, кожухи, обшивки и другие.",,,,до 0.23,,,,,,,,,,,,Сталь конструкционная углеродистая обыкновенного качества,Сталь конструкционная углеродистая обыкновенного качества,,,,,,,,,до 0.07,,,до 0.06,,,,,,,,,,,,,,,,,,,,,,,,,,,,,,,,,,,,,,,,,,,
606,386,Ст1кп,Ст1кп,"детали высокой вязкости и низкой твердости, анкерные болты, связывающие обшивки, неответственная арматура, заклепки и котельные связи",,до 0.3,,0.06 - 0.12,до 0.3,до 0.05,до 0.3,0.25 - 0.5,,,,,,,,Сталь конструкционная углеродистая обыкновенного качества,Сталь конструкционная углеродистая обыкновенного качества,,,,,,,,,до 0.04,,,до 0.05,,,,,,,,до 0.012,до 0.08,,,,,,,,,,,,,,,,,,,,,,,,,,,,,,,,,,
607,387,Ст1пс,Ст1пс,"детали высокой вязкости и низкой твердости, анкерные болты, связывающие обшивки, неответственная арматура, заклепки и котельные связи",,до 0.3,,0.06 - 0.12,до 0.3,0.05 - 0.15,до 0.3,0.25 - 0.5,,,,,,,,Сталь конструкционная углеродистая обыкновенного качества,Сталь конструкционная углеродистая обыкновенного качества,,,,,,,,,до 0.04,,,до 0.05,,,,,,,,до 0.012,до 0.08,,,,,,,,,,,,,,,,,,,,,,,,,,,,,,,,,,
608,388,Ст1сп,Ст1сп,"детали высокой вязкости и низкой твердости, анкерные болты, связывающие обшивки, неответственная арматура, заклепки и котельные связи",,до 0.3,,0.06 - 0.12,до 0.3,0.15 - 0.3,до 0.3,0.25 - 0.5,,,,,,,,Сталь конструкционная углеродистая обыкновенного качества,Сталь конструкционная углеродистая обыкновенного качества,,,,,,,,,до 0.04,,,до 0.05,,,,,,,,до 0.012,до 0.08,,,,,,,,,,,,,,,,,,,,,,,,,,,,,,,,,,
609,346,Ст2кп,Ст2кп,"неответственные детали, требующие повышенной пластичности или глубокой вытяжки; маланагруженные элементы сварных конструкций, работающие при постоянных нагрузках и при положительных температурах",,до 0.3,,0.09 - 0.15,до 0.3,до 0.05,до 0.3,0.25 - 0.5,,,,,,,,Сталь конструкционная углеродистая обыкновенного качества,Сталь конструкционная углеродистая обыкновенного качества,,,,,,,,,до 0.04,,,до 0.05,,,,,,,,до 0.008,до 0.08,,,,,,,,,,,,,,,,,,,,,,,,,,,,,,,,,,
610,345,Ст2пс,Ст2пс,"неответственные детали, требующие повышенной пластичности или глубокой вытяжки; маланагруженные элементы сварных конструкций, работающие при постоянных нагрузках и при положительных температурах",,до 0.3,,0.09 - 0.15,до 0.3,0.05 - 0.15,до 0.3,0.25 - 0.5,,,,,,,,Сталь конструкционная углеродистая обыкновенного качества,Сталь конструкционная углеродистая обыкновенного качества,,,,,,,,,до 0.04,,,до 0.05,,,,,,,,до 0.008,до 0.08,,,,,,,,,,,,,,,,,,,,,,,,,,,,,,,,,,
611,344,Ст2сп,Ст2сп,"неответственные детали, требующие повышенной пластичности или глубокой вытяжки; маланагруженные элементы сварных конструкций, работающие при постоянных нагрузках и при положительных температурах",,до 0.3,,0.09 - 0.15,до 0.3,0.15 - 0.3,до 0.3,0.25 - 0.5,,,,,,,,Сталь конструкционная углеродистая обыкновенного качества,Сталь конструкционная углеродистая обыкновенного качества,,,,,,,,,до 0.04,,,до 0.05,,,,,,,,до 0.008,до 0.08,,,,,,,,,,,,,,,,,,,,,,,,,,,,,,,,,,
612,351,Ст3Гпс,Ст3Гпс,"Для несущих элементов сварных конструкций, работающих при переменных нагрузках при температуре от -20 до 425 град",По ГОСТ 27772-88 сталь Ст3Гпс соответствует стали для строительных конструкций С255 и С285,до 0.3,,0.14 - 0.22,до 0.3,до 0.15,до 0.3,0.8 - 1.1,,,,,,,,Сталь конструкционная углеродистая обыкновенного качества,Сталь конструкционная углеродистая обыкновенного качества,,,,,,,,,до 0.04,,,до 0.05,,,,,,,,до 0.008,до 0.08,,,,,,,,,,,,,,,,,,,,,,,,,,,,,,,,,,
613,389,Ст3Гсп,Ст3Гсп,"Балки двутавровые, швеллеры, угловая сталь",По ГОСТ 27772-88 сталь Ст3Гсп соответствует стали для строительных конструкций С255 и С285,до 0.3,,0.14 - 0.2,до 0.3,0.15 - 0.3,до 0.3,0.8 - 1.1,,,,,,,,Сталь конструкционная углеродистая обыкновенного качества,Сталь конструкционная углеродистая обыкновенного качества,,,,,,,,,до 0.04,,,до 0.05,,,,,,,,до 0.008,до 0.08,,,,,,,,,,,,,,,,,,,,,,,,,,,,,,,,,,
614,350,Ст3кп,Ст3кп,"Для малонагруженных элементов сварных и несварных конструкций и деталей, работающих при температуре от -40 до 400 град, фасонные профили для вагонов, арматура класса А-I(А240)",По ГОСТ 27772-88 сталь Ст3кп2 соответствует стали для строительных конструкций С235,до 0.3,,0.14 - 0.22,до 0.3,до 0.05,до 0.3,0.3 - 0.6,,,,,,,,Сталь конструкционная углеродистая обыкновенного качества,Сталь конструкционная углеродистая обыкновенного качества,,,,,,,,,до 0.04,,,до 0.05,,,,,,,,до 0.008,до 0.08,,,,,,,,,,,,,,,,,,,,,,,,,,,,,,,,,,
615,349,Ст3пс,Ст3пс,"Несущие элементы сварных и несварных конструкций и деталей, работающих при положительных температурах, арматура класса Ат400С","По ГОСТ 27772-88 сталь Ст3пс5 соответствует стали для строительных конструкций С245, сталь Ст3пс соответствует стали для строительных конструкций С275",до 0.3,,0.14 - 0.22,до 0.3,0.05 - 0.15,до 0.3,0.4 - 0.65,,,,,,,,Сталь конструкционная углеродистая обыкновенного качества,Сталь конструкционная углеродистая обыкновенного качества,,,,,,,,,до 0.04,,,до 0.05,,,,,,,,до 0.008,до 0.08,,,,,,,,,,,,,,,,,,,,,,,,,,,,,,,,,,
616,348,Ст3сп,Ст3сп,"Несущие элементы сварных и несварных конструкций и деталей, работающих при положительных температурах, арматура класса Ат400С",По ГОСТ 27772-88 сталь Ст3сп5 соответствует стали для строительных конструкций С245; сталь Ст3сп соответствует стали С285,до 0.3,,0.14 - 0.22,до 0.3,0.15 - 0.3,до 0.3,0.4 - 0.65,,,,,,,,Сталь конструкционная углеродистая обыкновенного качества,Сталь конструкционная углеродистая обыкновенного качества,,,,,,,,,до 0.04,,,до 0.05,,,,,,,,до 0.008,до 0.08,,,,,,,,,,,,,,,,,,,,,,,,,,,,,,,,,,
617,390,Ст4кп,Ст4кп,"балки двутавровые, швеллеры, угловая сталь",,до 0.3,,0.18 - 0.27,до 0.3,до 0.05,до 0.3,0.4 - 0.7,,,,,,,,Сталь конструкционная углеродистая обыкновенного качества,Сталь конструкционная углеродистая обыкновенного качества,,,,,,,,,до 0.04,,,до 0.05,,,,,,,,до 0.008,до 0.08,,,,,,,,,,,,,,,,,,,,,,,,,,,,,,,,,,
618,391,Ст4пс,Ст4пс,"балки двутавровые, швеллеры, угловая сталь",,до 0.3,,0.18 - 0.27,до 0.3,0.05 - 0.15,до 0.3,0.4 - 0.7,,,,,,,,Сталь конструкционная углеродистая обыкновенного качества,Сталь конструкционная углеродистая обыкновенного качества,,,,,,,,,до 0.04,,,до 0.05,,,,,,,,до 0.008,до 0.08,,,,,,,,,,,,,,,,,,,,,,,,,,,,,,,,,,
619,392,Ст4сп,Ст4сп,"балки двутавровые, швеллеры, угловая сталь",,до 0.3,,0.18 - 0.27,до 0.3,0.15 - 0.3,до 0.3,0.4 - 0.7,,,,,,,,Сталь конструкционная углеродистая обыкновенного качества,Сталь конструкционная углеродистая обыкновенного качества,,,,,,,,,до 0.04,,,до 0.05,,,,,,,,до 0.008,до 0.08,,,,,,,,,,,,,,,,,,,,,,,,,,,,,,,,,,
620,393,Ст5Гпс,Ст5Гпс,"балки двутавровые, швеллеры, угловая сталь",,до 0.3,,0.22 - 0.3,до 0.3,до 0.15,до 0.3,0.8 - 1.2,,,,,,,,Сталь конструкционная углеродистая обыкновенного качества,Сталь конструкционная углеродистая обыкновенного качества,,,,,,,,,до 0.04,,,до 0.05,,,,,,,,до 0.008,до 0.08,,,,,,,,,,,,,,,,,,,,,,,,,,,,,,,,,,
621,353,Ст5пс,Ст5пс,"детали клепаных конструкций, болты, гайки, ручки, тяги, втулки, ходовые валики, клинья, стержни, звездочки,трубные решетки, фланцы и другие детали, работающие при температуре от 0 до 425 град, арматура класса Ат500С",,до 0.3,,0.28 - 0.37,до 0.3,0.05 - 0.15,до 0.3,0.5 - 0.8,,,,,,,,Сталь конструкционная углеродистая обыкновенного качества,Сталь конструкционная углеродистая обыкновенного качества,,,,,,,,,до 0.04,,,до 0.05,,,,,,,,до 0.008,до 0.08,,,,,,,,,,,,,,,,,,,,,,,,,,,,,,,,,,
622,352,Ст5сп,Ст5сп,"детали клепаных конструкций, болты, гайки, ручки, тяги, втулки, ходовые валики, клинья, стержни, звездочки,трубные решетки, фланцы и другие детали, работающие при температуре от 0 до 425 град, арматура класса Ат500С",,до 0.3,,0.28 - 0.37,до 0.3,0.15 - 0.3,до 0.3,0.5 - 0.8,,,,,,,,Сталь конструкционная углеродистая обыкновенного качества,Сталь конструкционная углеродистая обыкновенного качества,,,,,,,,,до 0.04,,,до 0.05,,,,,,,,до 0.008,до 0.08,,,,,,,,,,,,,,,,,,,,,,,,,,,,,,,,,,
623,355,Ст6пс,Ст6пс,"бабы молотов, шпиндели, клинья, ломы строительные и т.д.",,до 0.3,,0.38 - 0.49,до 0.3,0.05 - 0.15,до 0.3,0.5 - 0.8,,,,,,,,Сталь конструкционная углеродистая обыкновенного качества,Сталь конструкционная углеродистая обыкновенного качества,,,,,,,,,до 0.04,,,до 0.05,,,,,,,,до 0.008,до 0.08,,,,,,,,,,,,,,,,,,,,,,,,,,,,,,,,,,
624,354,Ст6сп,Ст6сп,"бабы молотов, шпиндели, клинья, ломы строительные и т.д.",,до 0.3,,0.38 - 0.49,до 0.3,0.15 - 0.3,до 0.3,0.5 - 0.8,,,,,,,,Сталь конструкционная углеродистая обыкновенного качества,Сталь конструкционная углеродистая обыкновенного качества,,,,,,,,,до 0.04,,,до 0.05,,,,,,,,до 0.008,до 0.08,,,,,,,,,,,,,,,,,,,,,,,,,,,,,,,,,,
625,3089,06Х1,06Х1,Для производства бесшовных горячедеформированных нефтегазопроводных труб повышенной коррозионной cтойкости и хладостойкости,,0.15 - 0.25,0.02 - 0.05,до 0.06,до 0.3,0.17 - 0.37,0.8 - 0.95,0.35 - 0.65,,,,,,,,Сталь конструкционная легированная,Сталь конструкционная легированная,,,,,,,,,до 0.01,,,до 0.005,,,,,,,,,,,,,,,,,,,,,,,,,,,,,,,,,,,,,,,,,,,
626,3254,05Г4МНФ,05Г4МНФ,"Детали сварно-кованых конструкций, а также для биметаллических лопастей гидротурбин и др.",,до 0.3,,до 0.05,3 - 3.5,0.3 - 0.6,,3.2 - 3.7,,до 0.02,,,0.2 - 0.4,,0.08 - 0.15,Сталь конструкционная легированная,Сталь конструкционная легированная,,,,,,,,,до 0.02,,,до 0.02,,,,,,,,,,,,,,,,,,,,,,,,,,,,,,,,,,,,,,,,,,,
627,3090,06ХФ,06ХФ,Для производства бесшовных горячедеформированных нефтегазопроводных труб повышенной коррозионной cтойкости и хладостойкости,,0.15 - 0.25,0.02 - 0.05,до 0.06,до 0.3,0.17 - 0.37,0.8 - 0.95,0.35 - 0.65,,,,,,,0.03 - 0.08,Сталь конструкционная легированная,Сталь конструкционная легированная,,,,,,,,,до 0.01,,,до 0.005,,,,,,,,,,,,,,,,,,,,,,,,,,,,,,,,,,,,,,,,,,,
628,3058,08ГДНФ,08ГДНФ,Для изготовления ответственных деталей для судостроения и судоремонта,,0.8 - 1.2,,до 0.1,0.15 - 1.55,0.15 - 0.4,до 0.3,0.6 - 1,,,,,,,,Сталь конструкционная легированная,Сталь конструкционная легированная,,,,0.05 - 0.15,,,,,до 0.035,,,до 0.04,,,,,,,,,,,,,,,,,,,,,,,,,,,,,,,,,,,,,,,,,,,
629,3061,08ХМФЧА,08ХМФЧА ( другое обозначение 08ХМФЧ ),Для изготовления бесшовных горячедеформированных труб повышенной коррозионной стойкости и хладостойкости для внутрипромысловых трубопроводов,,до 0.25,0.03 - 0.05,0.08 - 0.13,до 0.25,0.2 - 0.4,0.5 - 0.7,0.45 - 0.65,,,,,0.1 - 0.2,,0.04 - 0.1,Сталь конструкционная легированная,Сталь конструкционная легированная,,,,,,,,,до 0.015,,,до 0.015,,,,,,,,до 0.008,,,,,,,,,,,,,,,,,,,,,,,,,,,,,,,,,,,
630,3088,08ХМЧА,08ХМЧА ( другое обозначение 08ХМЧ ),для производства бесшовных горячедеформированных нефтегазопроводных труб повышенной коррозионной стойкости и хладостойкости,,до 0.25,0.03 - 0.05,0.06 - 0.12,до 0.25,0.2 - 0.4,0.6 - 0.7,0.45 - 0.6,,,,,0.1 - 0.15,,,Сталь конструкционная легированная,Сталь конструкционная легированная,,,,,,,,,до 0.015,,,до 0.015,,,,,,,,,,,,,,,,,,,,,,,,,,,,,,,,,,,,,,,,,,,
631,3071,09ГСФ,09ГСФ,для изготовления трубной заготовки и труб бесшовных горячедеформированных нефтегазопроводных повышенной коррозионной стойкости и хладостойкости,,до 0.3,0.02 - 0.05,до 0.12,до 0.3,0.5 - 0.7,до 0.3,0.5 - 0.7,,до 0.02,,,,,0.04 - 0.12,Сталь конструкционная легированная,Сталь конструкционная легированная,,,,,,,,0.01 - 0.07,до 0.018,,,до 0.008,,,,,,,,до 0.008,,,,,,,,,,,,,,,,,,,,,,,,,,,,,,,,,,,
632,3060,09СФА,09СФА ( другое обозначение 09СФ ),Для изготовления бесшовных горячедеформированных труб повышенной коррозионной стойкости и хладостойкости для внутрипромысловых трубопроводов,,до 0.25,0.025 - 0.05,0.08 - 0.12,до 0.25,0.5 - 0.7,до 0.25,0.6 - 0.8,,,,,,,0.04 - 0.1,Сталь конструкционная легированная,Сталь конструкционная легированная,,,,,,,,,до 0.015,,,до 0.015,,,,,,,,,,,,,,,,,,,,,,,,,,,,,,,,,,,,,,,,,,,
633,152,10Г2,10Г2,"Крепежные и другие детали, работающие при температуре от —70 °С под давлением.",Сталь марганцовистая,до 0.3,,0.07 - 0.15,до 0.3,0.17 - 0.37,до 0.3,1.2 - 1.6,,,,09Г2,,,,Сталь конструкционная легированная,Сталь конструкционная легированная,,,,,,,,,до 0.035,,,до 0.035,,,,,,,,,,,,,,,,,,,,,,,,,,,,,,,,,,,,,,,,,,,
634,3066,10Г2А,10Г2А,Для изготовления бесшовных горячедеформированных и холоднодеформированных труб для трубопроводов,,до 0.2,,0.07 - 0.15,до 0.25,0.17 - 0.37,до 0.25,1.2 - 1.6,,,,,,,,Сталь конструкционная легированная,Сталь конструкционная легированная,,,,,,,,,до 0.025,,,до 0.025,,,,,,,,,,,,,,,,,,,,,,,,,,,,,,,,,,,,,,,,,,,
635,3056,10Х2ГНМ,10Х2ГНМ,Применяется для сварных сосудов. работающих под давлением,,до 0.3,,до 0.12,0.15 - 0.65,0.17 - 0.37,0.9 - 2.3,0.9 - 1.3,,,,,0.45 - 0.65,,,Сталь конструкционная легированная,Сталь конструкционная легированная,,,,,,,,,до 0.03,,,до 0.03,,,,,,,,,,,,,,,,,,,,,,,,,,,,,,,,,,,,,,,,,,,
636,800,10Х2М,10Х2М ( другое обозначение 10Х2М-ВД ),"для изготовления неответственных деталей, изготавливаемых методом холодной штамповки и высадки; заготовок деталей для АЭС",,,,0.08 - 0.12,до 0.3,0.17 - 0.37,2 - 2.5,0.4 - 0.7,,,,,0.6 - 0.8,,,Сталь конструкционная легированная,Сталь конструкционная легированная,,,,,,,,,до 0.02,,,до 0.02,,,,,,,,,,,,,,,,,,,,,,,,,,,,,,,,,,,,,,,,,,,
637,797,12Г2,12Г2,"для холодной штамповки, в том числе для вытяжки",,,,0.08 - 0.17,до 0.3,0.17 - 0.37,до 0.3,1.2 - 1.6,,,,,,,,Сталь конструкционная легированная,Сталь конструкционная легированная,,,,,,,,,до 0.035,,,до 0.03,,,,,,,,,,,,,,,,,,,,,,,,,,,,,,,,,,,,,,,,,,,
638,3094,12Х2М,12Х2М ( другое обозначение 12Х2М-ВД ),"Для изготовления неответственных деталей, изготавливаемых методом холодной штамповки и высадки",Сталь жаропрочная,,,0.09 - 0.12,до 0.3,0.17 - 0.37,2 - 2.5,0.4 - 0.7,,,,,0.6 - 0.8,,,Сталь конструкционная легированная,Сталь конструкционная легированная,,,,,,,,,до 0.02,,,до 0.02,,,,,,,,,,,,,,,,,,,,,,,,,,,,,,,,,,,,,,,,,,,
639,181,12Х2Н4А,12Х2Н4А,"Зубчатые колеса, валы, ролики, поршневые пальцы и другие крупные особо ответственные цементуемые детали, к которым предъявляются требования высокой прочности, пластичности и вязкости сердцевины и поверхностной твердости, работающие под действием ударных нагрузок или при отрицательных температурах до -120 °С
.",Сталь хромоникелевая.,до 0.3,,0.09 - 0.15,3.25 - 3.65,0.17 - 0.37,1.25 - 1.65,0.3 - 0.6,,,,"20ХГНР, 12ХН2, 12ХН3А, 20Х2Н4А, 20ХГР",,,,Сталь конструкционная легированная,Сталь конструкционная легированная,,,,,,,,,до 0.025,,,до 0.025,,,,,,,,,,,,,,,,,,,,,,,,,,,,,,,,,,,,,,,,,,,
640,1753,12Х2НВФА,12Х2НВФА ( другое обозначение ЭИ712 ),"для изготовления тонколистового проката, применяемого в термически обработанном состоянии",,до 0.25,,0.09 - 0.16,0.8 - 1.2,0.17 - 0.37,1.9 - 2.4,0.3 - 0.7,,,,,,,0.18 - 0.28,Сталь конструкционная легированная,Сталь конструкционная легированная,,,,1 - 1.4,,,,,до 0.025,,,до 0.025,,,,,,,,,,,,,,,,,,,,,,,,,,,,,,,,,,,,,,,,,,,
641,1755,12Х2НВФМА,12Х2НВФМА ( другое обозначение ЭИ712М ),"для изготовления тонколистового проката, применяемого в термически обработанном состоянии",,до 0.25,,0.09 - 0.16,1.2 - 1.6,0.17 - 0.37,1.9 - 2.4,0.6 - 0.9,,,,,0.35 - 0.45,,0.18 - 0.28,Сталь конструкционная легированная,Сталь конструкционная легированная,,,,1 - 1.4,,,,,до 0.025,,,до 0.025,,,,,,,,,,,,,,,,,,,,,,,,,,,,,,,,,,,,,,,,,,,
642,1754,12Х2НМ1ФА,12Х2НМ1ФА,"для изготовления тонколистового проката, применяемого в термически обработанном состоянии",,до 0.25,,0.09 - 0.16,1.2 - 1.6,0.17 - 0.37,1.9 - 2.4,0.6 - 0.9,,,,,0.7 - 1,,0.18 - 0.28,Сталь конструкционная легированная,Сталь конструкционная легированная,,,,,,,,,до 0.025,,,до 0.025,,,,,,,,,,,,,,,,,,,,,,,,,,,,,,,,,,,,,,,,,,,
643,1752,12Х2НМФА,12Х2НМФА,"для изготовления тонколистового проката, применяемого в термически обработанном состоянии",,до 0.25,,0.09 - 0.16,0.8 - 1.2,0.17 - 0.37,1.9 - 2.4,0.3 - 0.7,,,,,0.35 - 0.45,,0.18 - 0.28,Сталь конструкционная легированная,Сталь конструкционная легированная,,,,,,,,,до 0.025,,,до 0.025,,,,,,,,,,,,,,,,,,,,,,,,,,,,,,,,,,,,,,,,,,,
644,542,12ХН,12ХН,"Для изготовления зубчатых венцов, зубчатых колес, пальцев и других ответственных деталей, работающих в условиях ударных и знакопеременных нагрузок",Сталь хромоникелевая.,до 0.3,,0.09 - 0.15,0.5 - 0.8,0.17 - 0.37,0.4 - 0.7,0.3 - 0.6,,,,,,,,Сталь конструкционная легированная,Сталь конструкционная легированная,,,,,,,,,до 0.035,,,до 0.035,,,,,,,,,,,,,,,,,,,,,,,,,,,,,,,,,,,,,,,,,,,
645,179,12ХН2,12ХН2,"Шестерни, валы, червяки, кулачковые муфты, поршневые пальцы и другие цементуемые детали, к которым предъявляются требования высокой прочности, пластичности и вязкости сердцевины и высокой поверхностной твердости, работающие под действием ударных нагрузок и при отрицательных температурах.",Сталь хромоникелевая.,до 0.3,,0.09 - 0.16,1.5 - 1.9,0.17 - 0.37,0.6 - 0.9,0.3 - 0.6,,,,"20ХНР, 20ХГНР, 12ХН3А, 18ХГТ, 20ХГР",,,,Сталь конструкционная легированная,Сталь конструкционная легированная,,,,,,,,,до 0.035,,,до 0.035,,,,,,,,,,,,,,,,,,,,,,,,,,,,,,,,,,,,,,,,,,,
646,370,12ХН2А,12ХН2А,"шестерни, валы, червяки, кулачковые муфты, поршневые пальцы и другие цементуемые детали, к которым предъявляются требования высокой прочности, пластичности и вязкости сердцевины и высокой поверхностной твердости, работающие под действием ударных нагрузок и при отрицательных температурах.",,,,0.09 - 0.16,1.5 - 1.9,0.17 - 0.37,0.6 - 0.9,0.3 - 0.6,,,,,,,,Сталь конструкционная легированная,Сталь конструкционная легированная,,,,,,,,,до 0.025,,,до 0.025,,,,,,,,,,,,,,,,,,,,,,,,,,,,,,,,,,,,,,,,,,,
647,3055,12ХН2МДФ,12ХН2МДФ,Низколегированная высокопрочная сталь применяется в судостроении,,0.35 - 0.65,,0.09 - 0.13,1.85 - 2.15,0.2 - 0.4,1.05 - 1.3,0.45 - 0.75,,,,,0.1 - 0.18,,,Сталь конструкционная легированная,Сталь конструкционная легированная,,,,0.01 - 0.05,,,,,до 0.03,,,до 0.03,,,,,,,,,,,,,,,,,,,,,,,,,,,,,,,,,,,,,,,,,,,
648,180,12ХН3А,12ХН3А,"Шестерни, валы, червяки, кулачковые муфты, поршневые пальцы и другие цементуемые детали, к которым предъявляются требования высокой прочности, пластичности и вязкости сердцевины и высокой поверхностной твердости, работающие под действием ударных нагрузок или при отрицательных температурах до -100 °С
.",Сталь хромоникелевая.,до 0.3,,0.09 - 0.16,2.75 - 3.15,0.17 - 0.37,0.6 - 0.9,0.3 - 0.6,,,,"12ХН2, 20ХН3А, 25ХГТ, 12Х2Н4А, 20ХНР",,,,Сталь конструкционная легированная,Сталь конструкционная легированная,,,,,,,,,до 0.025,,,до 0.025,,,,,,,,,,,,,,,,,,,,,,,,,,,,,,,,,,,,,,,,,,,
649,3318,12ХНВФА,12ХНВФА,для изготовления трубной заготовки,,до 0.2,,0.08 - 0.15,0.8 - 1.2,0.17 - 0.37,1.9 - 2.4,0.3 - 0.7,,,,,,,0.18 - 0.28,Сталь конструкционная легированная,Сталь конструкционная легированная,,,,1 - 1.4,,,,,до 0.025,,,до 0.025,,,,,,,,,,,,,,,,,,,,,,,,,,,,,,,,,,,,,,,,,,,
650,3104,13Н2ХА,13Н2ХА,"Для изготовления сортового проката, штамповок и поковок; деталей авиастроения",,до 0.25,,0.1 - 0.16,1.7 - 2.1,0.17 - 0.37,0.2 - 0.5,0.3 - 0.6,,,,,,,,Сталь конструкционная легированная,Сталь конструкционная легированная,,,,,,,,,до 0.025,,,до 0.025,,,,,,,,,,,,,,,,,,,,,,,,,,,,,,,,,,,,,,,,,,,
651,3105,13Н5А,13Н5А,Для изготовления штампованных заготовок лопаток компрессорных машин и штампованных заклепок,,до 0.25,,0.1 - 0.17,4.5 - 5,0.17 - 0.37,до 0.3,0.3 - 0.6,,,,,,,,Сталь конструкционная легированная,Сталь конструкционная легированная,,,,,,,,,до 0.025,,,до 0.025,,,,,,,,,,,,,,,,,,,,,,,,,,,,,,,,,,,,,,,,,,,
652,3062,13ХФА,13ХФА,"для изготовления горячедеформированных труб повышенной коррозионной стойкости и
хладостойкости для нефтегазопроводов; данные трубы отличаются повышенной стабильностью механических характеристик, низкой температурой вязко-хрупкого периода, повышенной стойкостью к коррозии, стойкостью к сульфидному коррозионному растрескиванию и образованию водородных трещин.",,до 0.25,0.02 - 0.05,0.11 - 0.17,до 0.25,0.17 - 0.37,0.5 - 0.7,0.4 - 0.65,,,,,,,0.04 - 0.09,Сталь конструкционная легированная,Сталь конструкционная легированная,,,,,,,,,до 0.015,,,до 0.015,,,,,,,,до 0.008,,,,,,,,,,,,,,,,,,,,,,,,,,,,,,,,,,,
653,173,14Х2ГМР,14Х2ГМР,тяжелонагруженные сварные детали и узлы.,,до 0.3,,0.1 - 0.16,до 0.3,0.9 - 1.2,1.3 - 1.7,0.17 - 0.37,,,,14ХНМДФР,0.4 - 0.5,,до 0.03,Сталь конструкционная легированная,Сталь конструкционная легированная,,,,,,,,,до 0.035,,,до 0.035,,до 0.006,,,,,,,до 0.08,,,,,,,,,,,,,,,,,,,,,,,,,,,,,,,,,,
654,547,14Х2Н3МА,14Х2Н3МА,"в цементованном и улучшенном состоянии применяется для ответственных деталей, к которым предъявляются требования высокой прочности, вязкости и износостойкости, а также для деталей, подвергающихся высоким вибрационным и динамическим нагрузкам. Сталь может применяться при температуре от —70 до +450 °С.",,,,0.12 - 0.17,2.75 - 3.15,0.17 - 0.37,1.5 - 1.75,0.3 - 0.6,,,,,0.2 - 0.3,,,Сталь конструкционная легированная,Сталь конструкционная легированная,,,,,,,,,до 0.025,,,до 0.025,,,,,,,,,,,,,,,,,,,,,,,,,,,,,,,,,,,,,,,,,,,
655,545,14ХГН,14ХГН,Для изготовления крестовин кардана автомобилей,Сталь хромомарганцовоникелевая.,до 0.3,,0.13 - 0.18,0.8 - 1.1,0.17 - 0.37,0.8 - 1.1,0.7 - 1,,,,,,,,Сталь конструкционная легированная,Сталь конструкционная легированная,,,,,,,,,до 0.035,,,до 0.035,,,,,,,,,,,,,,,,,,,,,,,,,,,,,,,,,,,,,,,,,,,
656,145,15Г,15Г,"После улучшения — заклепки ответственного назначения; после цементации или цианирования — поршневые пальцы, фрикционные диски, пальцы рессор, кулачковые валики, болты, гайки, винты, шестерни, червяки и другие детали с высокой твердостью и износостойкостью поверхности; без термообработки — сварные подмоторные рамы, башмаки, косынки, штуцера, втулки.",Сталь марганцовистая,до 0.3,,0.12 - 0.19,до 0.3,0.17 - 0.37,до 0.3,0.7 - 1,,,,20Г,,,,Сталь конструкционная легированная,Сталь конструкционная легированная,,,,,,,,,до 0.035,,,до 0.035,,,,,,,,,,,,,,,,,,,,,,,,,,,,,,,,,,,,,,,,,,,
657,540,15Н2М,15Н2М ( другое обозначение 15НМ ),"Зубчатые венцы, зубчатые колеса, пальцы и другие ответственные детали, работающие в условиях ударных и знакопеременных нагрузок",Сталь никельмолибденовая.,до 0.3,,0.1 - 0.18,1.5 - 1.9,0.17 - 0.37,до 0.3,0.4 - 0.7,,,,,0.2 - 0.3,,,Сталь конструкционная легированная,Сталь конструкционная легированная,,,,,,,,,до 0.035,,,до 0.035,,,,,,,,,,,,,,,,,,,,,,,,,,,,,,,,,,,,,,,,,,,
658,237,15Х,15Х,"втулки, пальцы, шестерни, валики, толкатели и другие цементуемые детали, к которым предъявляется требование высокой поверхностной твердости при невысокой прочности сердцевины, детали, работающие в условиях износа при трении.",Сталь хромистая,до 0.3,,0.12 - 0.18,до 0.3,0.17 - 0.37,0.7 - 1,0.4 - 0.7,,,,20Х,,,,Сталь конструкционная легированная,Сталь конструкционная легированная,,,,,,,,,до 0.035,,,до 0.035,,,,,,,,,,,,,,,,,,,,,,,,,,,,,,,,,,,,,,,,,,,
