Repository: a-dev-mobile/splav-kharkov

File: base/base.csv (part 7 of 32)
,id,name_x,Марка :,Применение:,Дополнение:,Cu,Al,C,Ni,Si,Cr,Mn,Zn,Ti,Fe,Заменитель:,Mo,Mg,V,Классификация :,type_x,Pb,Примесей,-,W,Sn,Co,Ag,Nb,P,Zr,Sb,S,Cd,B,Pt,Ni+Co,Au,Pd,Bi,N,As,O,Ca,Be,Rh,sв,d5,Ir,Ce,Te,sT,Tl,y,Se,H,Na,Ta,Hg,In,Ru,Ga,KCU,Ba,Nd,Li,Al+Mg,Cl,La,РЗМ,Sr,Re,Cu+P,Sc,Hf,F
659,3101,15Х2ГН2ТА,15Х2ГН2ТА,"Для изготовления зубчатых колес, вал-шестерней, червячных пар, кулачковых муфт, поршневых пальцев и других улучшаемых и цементуемых деталей, к которым предъявляются требования повышенной прочности и высокой поверхностной твердости, работающие под действием ударных нагрузок и при отрицательных температурах.",,до 0.25,,0.13 - 0.18,1.4 - 1.8,0.17 - 0.37,1.4 - 1.8,0.7 - 1,,0.02 - 0.06,,,,,,Сталь конструкционная легированная,Сталь конструкционная легированная,,,,,,,,,до 0.025,,,до 0.025,,,,,,,,,,,,,,,,,,,,,,,,,,,,,,,,,,,,,,,,,,,
660,3102,15Х2ГН2ТРА,15Х2ГН2ТРА,"Для изготовления ответственных деталей, к которым предъявляются требования высокой прочности, вязкости и износостойкости, а также для деталей, подвергающихся высоким вибрационным и динамическим нагрузкам после проведения цементации и улучшения; для изготовления деталей трубопроводов",,до 0.25,,0.12 - 0.18,1.4 - 1.8,0.17 - 0.37,1.4 - 1.8,0.7 - 1,,0.02 - 0.06,,,,,,Сталь конструкционная легированная,Сталь конструкционная легированная,,,,,,,,,до 0.025,,,до 0.025,,0.002 - 0.005,,,,,,,,,,,,,,,,,,,,,,,,,,,,,,,,,,,,,,,,,
661,524,15ХА,15ХА,"Втулки, пальцы, шестерни, валики, толкатели и другие цементуемые детали, к которым предъявляется требование высокой поверхностной твердости при невысокой прочности сердцевины, детали, работающие в условиях износа при трении.",Сталь хромистая,до 0.3,,0.12 - 0.17,до 0.3,0.17 - 0.37,0.7 - 1,0.4 - 0.7,,,,,,,,Сталь конструкционная легированная,Сталь конструкционная легированная,,,,,,,,,до 0.025,,,до 0.025,,,,,,,,,,,,,,,,,,,,,,,,,,,,,,,,,,,,,,,,,,,
662,543,15ХГН2ТА,15ХГН2ТА ( другое обозначение 15ХГНТА ),"Зубчатые венцы, шатуны, зубчатые колеса и т.д.",Сталь хромо-марганцово-никелевая с титаном.,до 0.3,,0.13 - 0.18,1.4 - 1.8,0.17 - 0.37,0.7 - 1,0.7 - 1,,0.03 - 0.09,,,,,,Сталь конструкционная легированная,Сталь конструкционная легированная,,,,,,,,,до 0.025,,,до 0.025,,,,,,,,,,,,,,,,,,,,,,,,,,,,,,,,,,,,,,,,,,,
663,1567,15ХГНМ,15ХГНМ,"для изготовления изделий методом холодного выдавливания и высадки и горячекатаного проката (подката, катанки) для изготовления калиброванного и со специальной отделкой поверхности проката и проволоки",,до 0.3,,0.13 - 0.18,0.4 - 0.7,0.17 - 0.37,0.4 - 0.7,0.7 - 1.1,,,,,0.15 - 0.25,,,Сталь конструкционная легированная,Сталь конструкционная легированная,,,,,,,,,до 0.035,,,до 0.035,,,,,,,,,,,,,,,,,,,,,,,,,,,,,,,,,,,,,,,,,,,
664,3064,15ХМФА,15ХМФА,Для изготовления бесшовных горячедеформированных труб повышенной коррозионной стойкости и хладостойкости для внутрипромысловых трубопроводов,,до 0.2,0.02 - 0.05,0.13 - 0.17,до 0.2,0.17 - 0.37,0.5 - 0.7,0.45 - 0.65,,,,,0.1 - 0.15,,0.04 - 0.09,Сталь конструкционная легированная,Сталь конструкционная легированная,,,,,,,,,до 0.015,,,до 0.01,,,,,,,,до 0.008,,,,,,,,,,,,,,,,,,,,,,,,,,,,,,,,,,,
665,161,15ХФ,15ХФ,"Для некрупных деталей, подвергаемых цементации и закалке с низким отпуском (зубчатые колеса, поршневые пальцы, распределительные валики, плунжеры, копиры)",Сталь хромованадиевая,до 0.3,,0.12 - 0.18,до 0.3,0.17 - 0.37,0.8 - 1.1,0.4 - 0.7,,,,20ХФ,,,0.06 - 0.12,Сталь конструкционная легированная,Сталь конструкционная легированная,,,,,,,,,до 0.035,,,до 0.035,,,,,,,,,,,,,,,,,,,,,,,,,,,,,,,,,,,,,,,,,,,
666,3063,15ХФА,15ХФА,Для изготовления бесшовных горячедеформированных труб повышенной коррозионной стойкости и хладостойкости для внутрипромысловых трубопроводов,,до 0.2,0.02 - 0.05,0.13 - 0.17,до 0.2,0.17 - 0.37,0.5 - 0.7,0.4 - 0.65,,,,,,,0.04 - 0.09,Сталь конструкционная легированная,Сталь конструкционная легированная,,,,,,,,,до 0.015,,,до 0.015,,,,,,,,до 0.008,,,,,,,,,,,,,,,,,,,,,,,,,,,,,,,,,,,
667,798,16Г2,16Г2,"для холодной штамповки, в том числе для вытяжки",,,,0.12 - 0.2,до 0.3,0.17 - 0.37,до 0.3,2 - 2.4,,,,,,,,Сталь конструкционная легированная,Сталь конструкционная легированная,,,,,,,,,до 0.035,,,до 0.03,,,,,,,,,,,,,,,,,,,,,,,,,,,,,,,,,,,,,,,,,,,
668,3103,16ХГТА,16ХГТА ( другое обозначение ЭИ274 ),"Для изготовления кулачковых шайб, валиков и приводов в авиастроении",,до 0.25,,0.13 - 0.18,до 0.5,0.17 - 0.37,1.5 - 1.8,1 - 1.3,,0.02 - 0.06,,,,,,Сталь конструкционная легированная,Сталь конструкционная легированная,,,,,,,,,до 0.025,,,до 0.025,,,,,,,,,,,,,,,,,,,,,,,,,,,,,,,,,,,,,,,,,,,
669,587,16ХСН,16ХСН,для изготовления деталей методом холодной высадки,,до 0.2,,0.13 - 0.2,0.6 - 0.9,0.6 - 0.9,0.8 - 1.1,0.3 - 0.6,,,,,,,,Сталь конструкционная легированная,Сталь конструкционная легированная,,,,,,,,,до 0.035,,,до 0.035,,,,,,,,,,,,,,,,,,,,,,,,,,,,,,,,,,,,,,,,,,,
670,194,18Х2Н4МА,18Х2Н4МА,"В цементованном и улучшенном состоянии применяется для ответственных деталей, к которым предъявляются требования высокой прочности, вязкости и износостойкости, а также для деталей, подвергающихся высоким вибрационным и динамическим нагрузкам. Сталь может применяться при температуре от —70 до +450 °С.",Сталь хромоникельмолибденовая.,до 0.3,,0.14 - 0.2,4 - 4.4,0.17 - 0.37,1.35 - 1.65,0.25 - 0.55,,до 0.06,,"15Х2ГН2ТРА, 20Х2Н4А",0.3 - 0.4,,,Сталь конструкционная легированная,Сталь конструкционная легированная,,,,,,,,,до 0.025,,,до 0.025,,,,,,,,,,,,,,,,,,,,,,,,,,,,,,,,,,,,,,,,,,,
671,529,18ХГ,18ХГ,"Для цементуемых деталей небольших сечений, работающих на трение",Сталь хромомарганцовая,до 0.3,,0.15 - 0.21,до 0.3,0.17 - 0.37,0.9 - 1.2,0.9 - 1.2,,,,,,,,Сталь конструкционная легированная,Сталь конструкционная легированная,,,,,,,,,до 0.035,,,до 0.035,,,,,,,,,,,,,,,,,,,,,,,,,,,,,,,,,,,,,,,,,,,
672,158,18ХГТ,18ХГТ,"Улучшаемые или цементуемые детали ответственного назначения, от которых требуется повышенная прочность и вязкость сердцевины, а также высокая поверхностная твердость, работающие под действием ударных нагрузок.",Сталь хромомарганцовая,до 0.3,,0.17 - 0.23,до 0.3,0.17 - 0.37,1 - 1.3,0.8 - 1.1,,0.03 - 0.09,,"30ХГТ, 25ХГТ, 12ХН3А, 12Х2Н4А, 20ХН2М, 14ХГСН2МА, 20ХГР",,,,Сталь конструкционная легированная,Сталь конструкционная легированная,,,,,,,,,до 0.035,,,до 0.035,,,,,,,,,,,,,,,,,,,,,,,,,,,,,,,,,,,,,,,,,,,
673,1757,19Х2НВФА,19Х2НВФА,"для изготовления тонколистового проката, применяемого в термически обработанном состоянии",,до 0.25,,0.16 - 0.23,0.8 - 1.2,0.17 - 0.37,1.9 - 2.4,0.3 - 0.7,,,,,,,0.18 - 0.28,Сталь конструкционная легированная,Сталь конструкционная легированная,,,,1 - 1.4,,,,,до 0.025,,,до 0.025,,,,,,,,,,,,,,,,,,,,,,,,,,,,,,,,,,,,,,,,,,,
674,1756,19Х2НМФА,19Х2НМФА,"для изготовления тонколистового проката, применяемого в термически обработанном состоянии",,до 0.25,,0.16 - 0.23,0.8 - 1.2,0.17 - 0.37,1.9 - 2.4,0.3 - 0.7,,,,,0.35 - 0.45,,0.18 - 0.28,Сталь конструкционная легированная,Сталь конструкционная легированная,,,,,,,,,до 0.025,,,до 0.025,,,,,,,,,,,,,,,,,,,,,,,,,,,,,,,,,,,,,,,,,,,
675,546,19ХГН,19ХГН,Для производства крестовин карданных валов автомобилей,Сталь хромо-марганцово-никелевая.,до 0.3,,0.16 - 0.21,0.8 - 1.1,0.17 - 0.37,0.8 - 1.1,0.7 - 1,,,,,до 0.1,,,Сталь конструкционная легированная,Сталь конструкционная легированная,,,,,,,,,до 0.035,,,до 0.035,,,,,,,,,,,,,,,,,,,,,,,,,,,,,,,,,,,,,,,,,,,
676,146,20Г,20Г,"После улучшения — заклепки ответственного назначения; после цементации или цианирования — поршневые пальцы, фрикционные диски, пальцы рессор, кулачковые валики, болты, гайки, шестерни, червяки и другие детали с высокой твердостью и износостойкостью поверхности. Без термообработки — сварные подмоторные рамы, башмаки, косынки.",Сталь марганцовистая,до 0.3,,0.17 - 0.24,до 0.3,0.17 - 0.37,до 0.3,0.7 - 1,,,,"20, 30Г",,,,Сталь конструкционная легированная,Сталь конструкционная легированная,,,,,,,,,до 0.035,,,до 0.035,,,,,,,,,,,,,,,,,,,,,,,,,,,,,,,,,,,,,,,,,,,
677,586,20Г2,20Г2,"для производства инструментальной оснастки повышенной износостойкости, работающей при умеренных и значительных давлениях без разогрева режущей кромки",,до 0.2,,0.18 - 0.26,до 0.25,0.17 - 0.37,до 0.25,1.3 - 1.6,,,,,,,,Сталь конструкционная легированная,Сталь конструкционная легированная,,,,,,,,,до 0.035,,,до 0.035,,,,,,,,,,,,,,,,,,,,,,,,,,,,,,,,,,,,,,,,,,,
678,541,20Н2М,20Н2М ( другое обозначение 20НМ ),"Зубчатые венцы, зубчатые колеса, пальцы и другие ответственные детали, работающие в условиях ударных и знакопеременных нагрузок",Сталь никельмолибденовая.,до 0.3,,0.17 - 0.25,1.5 - 1.9,0.17 - 0.37,до 0.3,0.4 - 0.7,,,,,0.2 - 0.3,,,Сталь конструкционная легированная,Сталь конструкционная легированная,,,,,,,,,до 0.035,,,до 0.035,,,,,,,,,,,,,,,,,,,,,,,,,,,,,,,,,,,,,,,,,,,
679,371,18Х2Н4ВА,18Х2Н4ВА,"в цементованном и улучшенном состоянии применяется для ответственных деталей, к которым предъявляются требования высокой прочности, вязкости и износостойкости, а также для деталей, подвергающихся высоким вибрационным и динамическим нагрузкам. Сталь может применяться при температуре от —70 до +450 °С.",,до 0.3,,0.14 - 0.2,4 - 4.4,0.17 - 0.37,1.35 - 1.65,0.25 - 0.55,,,,,,,,Сталь конструкционная легированная,Сталь конструкционная легированная,,,,0.8 - 1.2,,,,,до 0.025,,,до 0.025,,,,,,,,,,,,,,,,,,,,,,,,,,,,,,,,,,,,,,,,,,,
680,3070,20Ф,20Ф,для изготовления трубной заготовки и труб бесшовных горячедеформированных нефтегазопроводных повышенной коррозионной стойкости и хладостойкости,,до 0.25,0.02 - 0.05,0.17 - 0.24,до 0.25,0.17 - 0.37,до 0.25,0.35 - 0.65,,,,,,,0.04 - 0.06,Сталь конструкционная легированная,Сталь конструкционная легированная,,,,,,,,,до 0.018,,,до 0.015,,,,,,,,до 0.008,,,,,,,,,,,,,,,,,,,,,,,,,,,,,,,,,,,
681,3059,20ФА,20ФА,Для изготовления хладостойких и коррозионностойких бесшовных труб для низконапорных трубопроводов,,до 0.25,0.03 - 0.05,0.18 - 0.23,до 0.25,0.17 - 0.37,до 0.4,0.6 - 0.75,,,,,,,0.02 - 0.05,Сталь конструкционная легированная,Сталь конструкционная легированная,,,,,,,,,до 0.015,,,до 0.02,,,,,,,,,,,,,,,,,,,,,,,,,,,,,,,,,,,,,,,,,,,
682,2541,20Х12Н12Г6,20Х12Н12Г6,"Для производства катанки и луженой проволоки, предназначенных для изготовления бандажей роторов электрических машин.",,,,0.15 - 0.25,10 - 13,до 0.5,10 - 13,6 - 7,,,,,,,,Сталь конструкционная легированная,Сталь конструкционная легированная,,,,,,,,,до 0.035,,,до 0.03,,,,,,,,,,,,,,,,,,,,,,,,,,,,,,,,,,,,,,,,,,,
683,2471,20Х14,20Х14,"Для изготовления горячекатаной и холоднотянутой проволоки, предназначенной для механизированной электродуговой наплавки.",,,,0.16 - 0.25,до 0.6,до 0.8,13 - 15,до 0.8,,,,,,,,Сталь конструкционная легированная,Сталь конструкционная легированная,,,,,,,,,до 0.3,,,до 0.25,,,,,,,,,,,,,,,,,,,,,,,,,,,,,,,,,,,,,,,,,,,
684,2472,20Х17Н3М,20Х17Н3М,"Для изготовления горячекатаной и холоднотянутой проволоки, предназначенной для механизированной электродуговой наплавки.",,,,0.18 - 0.25,2 - 3,до 0.8,16 - 18,до 0.6,,,,,1.2 - 1.7,,,Сталь конструкционная легированная,Сталь конструкционная легированная,,,,,,,,,до 0.03,,,до 0.025,,,,,,,,,,,,,,,,,,,,,,,,,,,,,,,,,,,,,,,,,,,
685,184,20Х2Н4А,20Х2Н4А,"Шестерни, вал-шестерни, пальцы и другие цементуемые особо ответственные высоконагруженные детали, к которым предъявляются требования высокой прочности, пластичности и вязкости сердцевины и высокой поверхностной твердости, работающие под действием ударных нагрузок или при отрицательных температурах.",Сталь хромоникелевая.,до 0.3,,0.16 - 0.22,3.25 - 3.65,0.17 - 0.37,1.25 - 1.65,0.3 - 0.6,,,,"20ХГНР, 15ХН2ТА, 20ХГНТР",,,,Сталь конструкционная легированная,Сталь конструкционная легированная,,,,,,,,,до 0.025,,,до 0.025,,,,,,,,,,,,,,,,,,,,,,,,,,,,,,,,,,,,,,,,,,,
686,548,20ХГНМ,20ХГНМ,"Для изготовления деталей, подвергающихся высоким вибрационным и динамическим нагрузкам.",Сталь хромомарганцовоникелевая с молибденом.,до 0.3,,0.18 - 0.23,0.4 - 0.7,0.17 - 0.37,0.4 - 0.7,0.7 - 1.1,,,,,0.15 - 0.25,,,Сталь конструкционная легированная,Сталь конструкционная легированная,,,,,,,,,до 0.035,,,до 0.035,,,,,,,,,,,,,,,,,,,,,,,,,,,,,,,,,,,,,,,,,,,
687,186,20ХГНР,20ХГНР,"Зубчатые колеса, вал-шестерни, червяки, кулачковые муфты, валики, втулки и другие ответственные детали, работающие в условиях ударных нагрузок.",Сталь хромомарганцовоникелевая с титаном и бором.,до 0.3,,0.16 - 0.23,0.8 - 1.1,0.17 - 0.37,0.7 - 1.1,0.7 - 1,,до 0.06,,"20ХН3А, 12ХН2, 12ХН3А",,,,Сталь конструкционная легированная,Сталь конструкционная легированная,,,,,,,,,до 0.035,,,до 0.035,,0.001 - 0.005,,,,,,,,,,,,,,,,,,,,,,,,,,,,,,,,,,,,,,,,,
688,544,20ХГНТР,20ХГНТР,крестовины кардана автомобилей,,до 0.3,,0.18 - 0.24,0.4 - 0.7,0.17 - 0.37,0.4 - 0.7,0.8 - 1.1,,0.03 - 0.09,,,,,,Сталь конструкционная легированная,Сталь конструкционная легированная,,,,,,,,,до 0.035,,,до 0.035,,0.001 - 0.005,,,,,,,,,,,,,,,,,,,,,,,,,,,,,,,,,,,,,,,,,
689,159,20ХГР,20ХГР,"Зубчатые колеса, вал-шестерни, червяки, кулачковые муфты, валики, пальцы, втулки и другие улучшаемые или цементуемые детали, работающие в условиях ударных нагрузок.",Сталь хромомарганцовая,до 0.3,,0.18 - 0.24,до 0.3,0.17 - 0.37,0.75 - 1.05,0.7 - 1,,до 0.06,,"20ХН3А, 20ХН2М, 12ХН3А, 12ХН2",,,,Сталь конструкционная легированная,Сталь конструкционная легированная,,,,,,,,,до 0.035,,,до 0.035,,0.001 - 0.005,,,,,,,,,,,,,,,,,,,,,,,,,,,,,,,,,,,,,,,,,
690,167,20ХГСА,20ХГСА,"Ходовые винты, оси, валы, червяки и другие детали, работающие в условиях износа и при знакопеременных нагрузках при температурах до 200 °С.",Сталь хромокремнемарганцовая.,до 0.3,,0.17 - 0.23,до 0.3,0.9 - 1.2,0.8 - 1.1,0.8 - 1.1,,,,30ХГСА,,,,Сталь конструкционная легированная,Сталь конструкционная легированная,,,,,,,,,до 0.025,,,до 0.025,,,,,,,,,,,,,,,,,,,,,,,,,,,,,,,,,,,,,,,,,,,
691,536,20ХМ,20ХМ,Для изготовления зубчатых колес коробок передач,Сталь хромомолибденовая,до 0.3,,0.15 - 0.25,до 0.3,0.17 - 0.37,0.8 - 1.1,0.4 - 0.7,,,,,0.15 - 0.25,,,Сталь конструкционная легированная,Сталь конструкционная легированная,,,,,,,,,до 0.035,,,до 0.035,,,,,,,,,,,,,,,,,,,,,,,,,,,,,,,,,,,,,,,,,,,
692,174,20ХН,20ХН,"шестерни, втулки, пальцы, детали крепежа и другие детали, от которых требуется повышенная вязкость и умеренная прокаливаемость.",Сталь хромоникелевая.,до 0.3,,0.17 - 0.23,1 - 1.4,0.17 - 0.37,0.45 - 0.75,0.4 - 0.7,,,,"15ХР, 20ХНР, 18ХГТ",,,,Сталь конструкционная легированная,Сталь конструкционная легированная,,,,,,,,,до 0.035,,,до 0.035,,,,,,,,,,,,,,,,,,,,,,,,,,,,,,,,,,,,,,,,,,,
693,188,20ХН2М,20ХН2М ( другое обозначение 20ХНМ ),"Шестерни, полуоси, сателлиты, кулачки, шарниры и другие детали.",Сталь хромоникельмолибденовая.,до 0.3,,0.15 - 0.22,1.6 - 2,0.17 - 0.37,0.4 - 0.6,0.4 - 0.7,,,,"20ХГР, 15ХР, 20ХНР, 20ХГНР",0.2 - 0.3,,,Сталь конструкционная легированная,Сталь конструкционная легированная,,,,,,,,,до 0.035,,,до 0.035,,,,,,,,,,,,,,,,,,,,,,,,,,,,,,,,,,,,,,,,,,,
694,183,20ХН3А,20ХН3А,"Шестерни, валы, втулки, силовые шпильки, болты, муфты, червяки и другие цементуемые детали, к которым предъявляются требования высокой прочности, пластичности и вязкости сердцевины и высокой поверхностной твердости, работающие под действием ударных нагрузок и при отрицательных температурах.",Сталь хромоникелевая.,до 0.3,,0.17 - 0.24,2.75 - 3.15,0.17 - 0.37,0.6 - 0.9,0.3 - 0.6,,,,"20ХГНР, 20ХНГ, 38ХА, 15Х2ГН2ТА, 20ХГР",,,,Сталь конструкционная легированная,Сталь конструкционная легированная,,,,,,,,,до 0.025,,,до 0.025,,,,,,,,,,,,,,,,,,,,,,,,,,,,,,,,,,,,,,,,,,,
695,238,20Х,20Х,"Втулки, шестерни, обоймы, гильзы, диски, плунжеры, рычаги и другие цементуемые детали, к которым предъявляются требования высокой поверхностной твердости при невысокой прочности сердцевины, детали, работающие в условиях износа при трении.",Сталь хромистая,до 0.3,,0.17 - 0.23,до 0.3,0.17 - 0.37,0.7 - 1,0.5 - 0.8,,,,"15Х, 20ХН, 12ХН2, 18ХГТ",,,,Сталь конструкционная легированная,Сталь конструкционная легированная,,,,,,,,,до 0.035,,,до 0.035,,,,,,,,,,,,,,,,,,,,,,,,,,,,,,,,,,,,,,,,,,,
696,3253,20ХН3МФА,20ХН3МФА,"Изготовление кованых заготовок валов компрессорных машин и газовых турбин, ответственных тяжело нагруженных деталей, работающих при температурах до +500 °С",,до 0.3,,0.2 - 0.25,3 - 3.5,0.2 - 0.45,1.4 - 1.8,0.4 - 0.7,,,,,0.4 - 0.6,,0.06 - 0.12,Сталь конструкционная легированная,Сталь конструкционная легированная,,,,,,,,,до 0.02,,,до 0.02,,,,,,,,,,,,,,,,,,,,,,,,,,,,,,,,,,,,,,,,,,,
697,198,20ХН4ФА,20ХН4ФА,"Клапаны впуска, болты, шпильки и другие ответственные детали, работающие в коррозионной среде при повышенных температурах (300— 400 °С).",Сталь хромоникельванадиевая.,до 0.3,,0.17 - 0.24,3.75 - 4.15,0.17 - 0.37,0.7 - 1.1,0.25 - 0.55,,,,18Х2Н4МА,,,0.1 - 0.18,Сталь конструкционная легированная,Сталь конструкционная легированная,,,,,,,,,до 0.025,,,до 0.025,,,,,,,,,,,,,,,,,,,,,,,,,,,,,,,,,,,,,,,,,,,
698,178,20ХНР,20ХНР,"зубчатые колеса, валы-шестерни, червяки, кулачковые муфты, валики, пальцы, втулки и другие нагруженные крупные детали, работающие в условиях ударных нагрузок.",,до 0.3,,0.16 - 0.23,0.8 - 1.1,0.17 - 0.37,0.7 - 1.1,0.6 - 0.9,,до 0.06,,20ХН,,,,Сталь конструкционная легированная,Сталь конструкционная легированная,,,,,,,,,до 0.035,,,до 0.035,,0.001 - 0.005,,,,,,,,,,,,,,,,,,,,,,,,,,,,,,,,,,,,,,,,,
699,3065,20ХФА,20ХФА,Для изготовления бесшовных горячедеформированных труб повышенной коррозионной стойкости и хладостойкости для внутрипромысловых трубопроводов,,до 0.25,0.02 - 0.05,0.16 - 0.23,до 0.25,0.17 - 0.37,0.5 - 0.7,0.45 - 0.65,,,,,,,0.04 - 0.09,Сталь конструкционная легированная,Сталь конструкционная легированная,,,,,,,,,до 0.015,,,до 0.015,,,,,,,,до 0.008,,,,,,,,,,,,,,,,,,,,,,,,,,,,,,,,,,,
700,792,20ХФ,20ХФ,"для некрупных деталей, подвергаемых цементации и закалке с низким отпуском (зубчатые колеса, поршневые пальцы, распределительные валики, плунжеры, копиры)",,до 0.3,,0.17 - 0.23,до 0.3,до 0.2,0.8 - 1.1,0.5 - 0.8,,,,,,,0.1 - 0.2,Сталь конструкционная легированная,Сталь конструкционная легированная,,,,,,,,,до 0.035,,,до 0.035,,,,,,,,,,,,,,,,,,,,,,,,,,,,,,,,,,,,,,,,,,,
701,3074,20ЮЧ,20ЮЧ,"для изготовления труб, корпусов, днищ, плоских фланцев и других деталей, эксплуатируемых в средах содержащих сероводород и углекислый газ при температурах от -40 °С до +475 °С; деталей трубопроводной арматуры с проведением термообработки; сварных сосудов газовой и нефтехимической промышленности; бесшовных горячедеформированных нефтегазопроводных труб повышенной коррозионной стойкости и хладостойкости, предназначенных для использования в системах нефтегазопроводов, технологических промысловых трубопроводов, транспортирующих нефть и нефтепродукты, а также в системах поддержания пластового давления в условиях нефтедобывающих предприятий эксплуатируемых в средах, содержащих сероводород и углекислый газ.",,до 0.25,0.03 - 0.1,0.16 - 0.22,до 0.25,0.17 - 0.37,,0.5 - 0.8,,,,,,,,Сталь конструкционная легированная,Сталь конструкционная легированная,,,,,,,,,до 0.02,,,до 0.005,,,,,,,,до 0.012,до 0.08,,,,,,,,,,,,,,,,,,,,,,,,,,,,,,,,,,
702,3087,20ЮЧА,20ЮЧА,для производства бесшовных горячедеформированных нефтегазопроводных труб повышенной коррозионной стойкости и хладостойкости; для изготовления сварных сосудов газовой и нефтехимической промышленности;,,до 0.25,0.03 - 0.05,0.17 - 0.22,до 0.25,0.17 - 0.37,до 0.25,0.5 - 0.65,,,,,,,,Сталь конструкционная легированная,Сталь конструкционная легированная,,,,,,,,,до 0.015,,,до 0.015,,,,,,,,,,,,,,,,,,,,,,,,,,,,,,,,,,,,,,,,,,,
703,1758,21Х2НМФА,21Х2НМФА,"для изготовления тонколистового проката, применяемого в термически обработанном состоянии",,до 0.25,,0.19 - 0.23,0.8 - 1.2,0.17 - 0.37,1.9 - 2.4,0.3 - 0.7,,,,,0.35 - 0.45,,0.18 - 0.28,Сталь конструкционная легированная,Сталь конструкционная легированная,,,,,,,,,до 0.025,,,до 0.025,,,,,,,,,,,,,,,,,,,,,,,,,,,,,,,,,,,,,,,,,,,
704,1759,21Х2НВФА,21Х2НВФА,"для изготовления тонколистового проката, применяемого в термически обработанном состоянии",,до 0.25,,0.19 - 0.23,0.8 - 1.2,0.17 - 0.37,1.9 - 2.4,0.3 - 0.7,,,,,,,0.18 - 0.28,Сталь конструкционная легированная,Сталь конструкционная легированная,,,,1 - 1.4,,,,,до 0.025,,,до 0.025,,,,,,,,,,,,,,,,,,,,,,,,,,,,,,,,,,,,,,,,,,,
705,3067,22ХНМ,22ХНМ,"Изготовление горячекатанных прутков, предназначенных для изготовления шестерен грузовых автомобилей",,,,0.18 - 0.24,0.8 - 1.2,0.17 - 0.37,0.4 - 0.7,0.6 - 0.9,,,,,0.2 - 0.3,,,Сталь конструкционная легированная,Сталь конструкционная легированная,,,,,,,,,до 0.035,,,до 0.035,,,,,,,,,,,,,,,,,,,,,,,,,,,,,,,,,,,,,,,,,,,
706,3057,23Г2Д,23Г2Д,Для изготовления котлов энергетического оборудования,,0.2 - 0.3,,0.21 - 0.26,0.2 - 0.3,0.17 - 0.37,до 0.3,1.3 - 1.6,,,,,,,,Сталь конструкционная легированная,Сталь конструкционная легированная,,,,,,,,,до 0.02,,,до 0.025,,,,,,,,,,,,,,,,,,,,,,,,,,,,,,,,,,,,,,,,,,,
707,1761,23Х2НВФА,23Х2НВФА ( другое обозначение ЭИ659 ),"для изготовления тонколистового проката, применяемого в термически обработанном состоянии",,до 0.25,,0.19 - 0.26,0.8 - 1.2,0.17 - 0.37,1.9 - 2.4,0.3 - 0.7,,,,,,,0.18 - 0.28,Сталь конструкционная легированная,Сталь конструкционная легированная,,,,1 - 1.4,,,,,до 0.025,,,до 0.025,,,,,,,,,,,,,,,,,,,,,,,,,,,,,,,,,,,,,,,,,,,
708,1760,23Х2НМФА,23Х2НМФА,"для изготовления тонколистового проката, применяемого в термически обработанном состоянии",,до 0.25,,0.19 - 0.26,0.8 - 1.2,0.17 - 0.37,1.9 - 2.4,0.3 - 0.7,,,,,0.35 - 0.45,,0.18 - 0.28,Сталь конструкционная легированная,Сталь конструкционная легированная,,,,,,,,,до 0.025,,,до 0.025,,,,,,,,,,,,,,,,,,,,,,,,,,,,,,,,,,,,,,,,,,,
709,526,25Г,25Г,"После улучшения — заклепки ответственного назначения; после цементации или цианирования — поршневые пальцы, фрикционные диски, пальцы рессор, кулачковые валики, болты, гайки, винты, шестерни, червяки и другие детали с высокой твердостью и износостойкостью поверхности; без термообработки — сварные подмоторные рамы, башмаки, косынки, штуцера, втулки.",Сталь марганцовистая,до 0.3,,0.22 - 0.3,до 0.3,0.17 - 0.37,до 0.3,0.7 - 1,,,,,,,,Сталь конструкционная легированная,Сталь конструкционная легированная,,,,,,,,,до 0.035,,,до 0.035,,,,,,,,,,,,,,,,,,,,,,,,,,,,,,,,,,,,,,,,,,,
710,1921,25Х2Н4ВА,25Х2Н4ВА,"Крупногабаритные шатуны, муфты и другие детали большой вязкости и прокаливаемости",,до 0.3,,0.21 - 0.28,4 - 4.4,0.17 - 0.37,1.35 - 1.65,0.25 - 0.55,,,,,,,,Сталь конструкционная легированная,Сталь конструкционная легированная,,,,0.8 - 1.2,,,,,до 0.025,,,до 0.025,,,,,,,,,,,,,,,,,,,,,,,,,,,,,,,,,,,,,,,,,,,
711,549,25Х2Н4МА,25Х2Н4МА,"Крупногабаритные шатуны, муфты и другие детали большой вязкости и прокаливаемости",Сталь хромоникельмолибденовая.,до 0.3,,0.21 - 0.28,4 - 4.4,0.17 - 0.37,1.35 - 1.65,0.25 - 0.55,,,,25Х2Н4ВА,0.3 - 0.4,,,Сталь конструкционная легированная,Сталь конструкционная легированная,,,,,,,,,до 0.025,,,до 0.025,,,,,,,,,,,,,,,,,,,,,,,,,,,,,,,,,,,,,,,,,,,
712,1308,25Х2ГНТА,25Х2ГНТА,"балки, болты, оси, нагруженные внутренним давлением сосуды",,до 0.3,,0.22 - 0.29,0.9 - 1.3,0.2 - 0.5,1.3 - 1.7,0.8 - 1.1,,0.06 - 0.12,,,,,,Сталь конструкционная легированная,Сталь конструкционная легированная,,,,,,,,,до 0.03,,,до 0.03,,,,,,,,,,,,,,,,,,,,,,,,,,,,,,,,,,,,,,,,,,,
713,552,25ХГНМТ,25ХГНМТ,Для изготовления деталей приборов работающих на трение; деталей вспомогательных узлов машин и приспособлений.,Сталь хромо-марганцово-никелевая с молибденом и титаном.,до 0.3,,0.23 - 0.29,0.8 - 1.1,0.17 - 0.37,0.4 - 0.6,0.5 - 0.8,,0.04 - 0.09,,,0.4 - 0.5,,,Сталь конструкционная легированная,Сталь конструкционная легированная,,,,,,,,,до 0.035,,,до 0.035,,,,,,,,,,,,,,,,,,,,,,,,,,,,,,,,,,,,,,,,,,,
714,168,25ХГСА,25ХГСА,"Ответственные сварные и штампованные детали, применяемые в улучшенном состоянии: ходовые винты, оси, валы, червяки, шатуны, коленчатые валы, штоки и другие детали.",Сталь хромокремнемарганцовая.,до 0.3,,0.22 - 0.28,до 0.3,0.9 - 1.2,0.8 - 1.1,0.8 - 1.1,,,,20ХГСА,,,,Сталь конструкционная легированная,Сталь конструкционная легированная,,,,,,,,,до 0.025,,,до 0.025,,,,,,,,,,,,,,,,,,,,,,,,,,,,,,,,,,,,,,,,,,,
715,164,25ХГТ,25ХГТ,"Нагруженные зубчатые колеса и другие детали, твердость которых более НRСэ 59.",Сталь хромомарганцовая,до 0.3,,0.22 - 0.29,до 0.3,0.17 - 0.37,1 - 1.3,0.8 - 1.1,,0.03 - 0.09,,"18ХГТ, 30ХГТ, 25ХГМ",,,,Сталь конструкционная легированная,Сталь конструкционная легированная,,,,,,,,,до 0.035,,,до 0.035,,,,,,,,,,,,,,,,,,,,,,,,,,,,,,,,,,,,,,,,,,,
716,531,27ХГР,27ХГР,"Детали ответственного назначения: кулачки шарнира переднего ведущего моста, зубчатые колеса и др.",Сталь хромомарганцовая,до 0.3,,0.25 - 0.31,до 0.3,0.17 - 0.37,0.7 - 1,0.7 - 1,,до 0.06,,,,,,Сталь конструкционная легированная,Сталь конструкционная легированная,,,,,,,,,до 0.035,,,до 0.035,,0.001 - 0.005,,,,,,,,,,,,,,,,,,,,,,,,,,,,,,,,,,,,,,,,,
717,534,25ХГМ,25ХГМ,зубчатые колеса коробки передач,,до 0.3,,0.23 - 0.29,до 0.3,0.17 - 0.37,0.9 - 1.2,0.9 - 1.2,,,,,0.2 - 0.3,,,Сталь конструкционная легированная,Сталь конструкционная легированная,,,,,,,,,до 0.035,,,до 0.035,,,,,,,,,,,,,,,,,,,,,,,,,,,,,,,,,,,,,,,,,,,
718,3320,28ХГ2ТР,28ХГ2ТР,для изготовления трубной заготовки,,до 0.35,0.02 - 0.06,0.26 - 0.3,до 0.25,0.17 - 0.37,0.4 - 0.65,1.2 - 1.4,,0.02 - 0.05,,,,,,Сталь конструкционная легированная,Сталь конструкционная легированная,,,,,,,,,до 0.025,,,до 0.025,,0.001 - 0.004,,,,,,,,,,,,,,,,,,,,,,,,,,,,,,,,,,,,,,,,,
719,147,30Г,30Г,"Улучшаемые детали, к которым предъявляются требования невысокой прочности: тяги, оси, цилиндры, диски, болты, гайки, винты и другие.",Сталь марганцовистая,до 0.3,,0.27 - 0.35,до 0.3,0.17 - 0.37,до 0.3,0.7 - 1,,,,"35, 40Г",,,,Сталь конструкционная легированная,Сталь конструкционная легированная,,,,,,,,,до 0.035,,,до 0.035,,,,,,,,,,,,,,,,,,,,,,,,,,,,,,,,,,,,,,,,,,,
720,528,30Г2,30Г2,"Коленчатые валы, полуоси, цапфы, рычаги сцепления, вилки переключения передач, фланцы",Сталь марганцовистая,до 0.3,,0.26 - 0.35,до 0.3,0.17 - 0.37,до 0.3,1.4 - 1.8,,,,,,,,Сталь конструкционная легированная,Сталь конструкционная легированная,,,,,,,,,до 0.035,,,до 0.035,,,,,,,,,,,,,,,,,,,,,,,,,,,,,,,,,,,,,,,,,,,
721,31,30Х,30Х,Крепежные детали для работы при температурах не выше 400 град.,Сталь хромистая,до 0.3,,0.24 - 0.32,до 0.3,0.17 - 0.37,0.8 - 1.1,0.5 - 0.8,,,,"30ХРА, 35Х, 35ХРА",,,,Сталь конструкционная легированная,Сталь конструкционная легированная,,,,,,,,,до 0.035,,,до 0.035,,,,,,,,,,,,,,,,,,,,,,,,,,,,,,,,,,,,,,,,,,,
722,2473,30Х10Г10Т,30Х10Г10Т,"Для изготовления горячекатаной и холоднотянутой проволоки, предназначенной для механизированной электродуговой наплавки.",,,,0.25 - 0.35,до 0.6,до 0.35,10 - 12,10 - 12,,0.15 - 0.3,,,,,,Сталь конструкционная легированная,Сталь конструкционная легированная,,,,,,,,,до 0.035,,,до 0.03,,,,,,,,,,,,,,,,,,,,,,,,,,,,,,,,,,,,,,,,,,,
723,3097,30Х2НВА,30Х2НВА,Для изготовления тяжелонагруженных деталей машиностроения,,до 0.25,,0.27 - 0.34,1.4 - 1.8,0.17 - 0.37,1.6 - 2,0.3 - 0.6,,,,,,,,Сталь конструкционная легированная,Сталь конструкционная легированная,,,,1.2 - 1.6,,,,,до 0.025,,,до 0.025,,,,,,,,,,,,,,,,,,,,,,,,,,,,,,,,,,,,,,,,,,,
724,3099,30Х2НВФА,30Х2НВФА,"Для изготовления ответственных деталей высокой прочности и вязкости, работающих в условиях повторно-переменных нагрузок (коленчатых валов, зубчатых колес, шатунов и др); для изготовления деталей большого сечения, когда требуется высокая прокаливаемость",,до 0.25,,0.27 - 0.34,1.4 - 1.8,0.17 - 0.37,1.6 - 2,0.3 - 0.6,,,,,,,0.18 - 0.28,Сталь конструкционная легированная,Сталь конструкционная легированная,,,,1.2 - 1.6,,,,,до 0.025,,,до 0.025,,,,,,,,,,,,,,,,,,,,,,,,,,,,,,,,,,,,,,,,,,,
725,3098,30Х2НМА,30Х2НМА,"Для изготовления ответственных деталей высокой прочности и вязкости, работающих в условиях повторно-переменных нагрузок",,до 0.25,,0.27 - 0.34,1.4 - 1.8,0.17 - 0.37,1.6 - 2,0.3 - 0.6,,,,,0.4 - 0.5,,,Сталь конструкционная легированная,Сталь конструкционная легированная,,,,,,,,,до 0.025,,,до 0.025,,,,,,,,,,,,,,,,,,,,,,,,,,,,,,,,,,,,,,,,,,,
726,3100,30Х2НМФА,30Х2НМФА,"Для изготовления кованых заготовок (поковок IV и V групп) шестерен и колес редукторов, валов, втулок и обойм зубчатых муфт компрессорных машин; кованых заготовок валов компрессорных машин и газовых турбин; ответственных деталей высокой прочности и вязкости, работающих в условиях повторно-переменных нагрузок (коленчатых валов, зубчатых колес, шатунов и др); деталей большого сечения, когда требуется высокая прокаливаемость.",,до 0.25,,0.27 - 0.34,1.4 - 1.8,0.17 - 0.37,1.6 - 2,0.3 - 0.6,,,,,0.4 - 0.5,,0.18 - 0.28,Сталь конструкционная легированная,Сталь конструкционная легированная,,,,,,,,,до 0.025,,,до 0.025,,,,,,,,,,,,,,,,,,,,,,,,,,,,,,,,,,,,,,,,,,,
727,3108,30Х3ВА,30Х3ВА ( другое обозначение 30Х3ВА-Ш ),"Для изготовления силовых деталей ракетных двигателей, в том числе азотируемых, работающих при температурах до 400—500°С; азотируемых деталей авиастроения.",Сталь теплоустойчивая,до 0.25,,0.27 - 0.35,до 0.5,0.17 - 0.37,2.8 - 3.2,0.3 - 0.6,,,,,,,,Сталь конструкционная легированная,Сталь конструкционная легированная,,,,0.8 - 1.2,,,,,до 0.025,,,до 0.025,,,,,,,,,,,,,,,,,,,,,,,,,,,,,,,,,,,,,,,,,,,
728,3109,30Х3МА,30Х3МА,"Для изготовления силовых деталей ракетных двигателей, в том числе азотируемых, работающих при температурах до 400—500 °С; трубной заготовки для изготовления труб в химическом и энергетическом машиностроении.",,до 0.25,,0.27 - 0.35,до 0.5,0.17 - 0.37,2.8 - 3.2,0.3 - 0.6,,,,,0.25 - 0.35,,,Сталь конструкционная легированная,Сталь конструкционная легированная,,,,,,,,,до 0.025,,,до 0.025,,,,,,,,,,,,,,,,,,,,,,,,,,,,,,,,,,,,,,,,,,,
729,2466,30Х5,30Х5,"Для изготовления горячекатаной и холоднотянутой проволоки, предназначенной для механизированной электродуговой наплавки.",,,,0.27 - 0.35,до 0.4,0.2 - 0.5,4 - 6,0.4 - 0.7,,,,,,,,Сталь конструкционная легированная,Сталь конструкционная легированная,,,,,,,,,до 0.03,,,до 0.04,,,,,,,,,,,,,,,,,,,,,,,,,,,,,,,,,,,,,,,,,,,
730,538,30Х3МФ,30Х3МФ,"Детали судовых дизелей и др. детали, которые должны обладать износостойкостью при высоких давлениях;сталь подвергается азотированию, теплоустойчива до 450 град.С",Сталь хромомолибденованадиевая,до 0.3,,0.27 - 0.34,до 0.3,0.17 - 0.37,2.3 - 2.7,0.3 - 0.6,,,,,0.2 - 0.3,,0.06 - 0.12,Сталь конструкционная легированная,Сталь конструкционная легированная,,,,,,,,,до 0.035,,,до 0.035,,,,,,,,,,,,,,,,,,,,,,,,,,,,,,,,,,,,,,,,,,,
731,169,30ХГС,30ХГС,"Различные улучшаемые детали: валы, оси, зубчатые колеса, тормозные ленты моторов, фланцы, корпуса обшивки, лопатки компрессорных машин, рычаги, толкатели, ответственные сварные конструкции, работающие при знакопеременных нагрузках, крепежные детали.",Сталь хромокремнемарганцовая.,до 0.3,,0.28 - 0.35,до 0.3,0.9 - 1.2,0.8 - 1.1,0.8 - 1.1,,,,"40ХФА, 35ХМ, 40ХН, 35ХГСА",,,,Сталь конструкционная легированная,Сталь конструкционная легированная,,,,,,,,,до 0.035,,,до 0.035,,,,,,,,,,,,,,,,,,,,,,,,,,,,,,,,,,,,,,,,,,,
732,170,30ХГСА,30ХГСА,"Различные улучшаемые детали: валы, оси, зубчатые колеса, фланцы, корпуса обшивки, лопатки компрессорных машин, работающие при температуре до 200°С, рычаги, толкатели, ответственные сварные конструкции, работающие при знакопеременных нагрузках, крепежные детали, работающие при низких температурах.",Сталь хромокремнемарганцовая.,до 0.3,,0.28 - 0.34,до 0.3,0.9 - 1.2,0.8 - 1.1,0.8 - 1.1,,,,"40ХФА, 35ХМ, 40ХН, 25ХГСА, 35ХГСА",,,,Сталь конструкционная легированная,Сталь конструкционная легированная,,,,,,,,,до 0.025,,,до 0.025,,,,,,,,,,,,,,,,,,,,,,,,,,,,,,,,,,,,,,,,,,,
733,3112,30ХГСН2МА-ВД,30ХГСН2МА-ВД ( другое обозначение 30ХГСН2МА ),"Для изготовления сортового проката, труб; наиболее ответственных деталей авиастроения.",Сталь высокопрочная,,,0.28 - 0.34,1.8 - 2.1,0.9 - 1.2,0.8 - 1.1,0.8 - 1.1,,,,,0.35 - 0.45,,,Сталь конструкционная легированная,Сталь конструкционная легированная,,,,,,,,,до 0.025,,,до 0.005,,,,,,,,,,,,,,,,,,,,,,,,,,,,,,,,,,,,,,,,,,,
734,187,30ХГСН2А,30ХГСН2А ( другое обозначение 30ХГСНА ),"Шестерни, фланцы, кулачки, пальцы, валики, оси, шпильки и другие ответственные тяжелонагруженные детали.",Сталь хромо-кремне-марганцово-никелевая.,до 0.3,,0.27 - 0.34,1.4 - 1.8,0.9 - 1.2,0.9 - 1.2,1 - 1.3,,,,,,,,Сталь конструкционная легированная,Сталь конструкционная легированная,,,,,,,,,до 0.025,,,до 0.025,,,,,,,,,,,,,,,,,,,,,,,,,,,,,,,,,,,,,,,,,,,
735,2483,30ХГСНМА,30ХГСНМА,Для изготовления труб,,,,0.27 - 0.34,1.4 - 1.8,0.9 - 1.2,0.9 - 1.2,1 - 1.3,,,,,0.3 - 0.45,,,Сталь конструкционная легированная,Сталь конструкционная легированная,,,,,,,,,до 0.025,,,до 0.025,,,,,,,,,,,,,,,,,,,,,,,,,,,,,,,,,,,,,,,,,,,
736,160,30ХГТ,30ХГТ,"Улучшаемые и цементуемые детали, от которых требуется высокая прочность, вязкая сердцевина и высокая поверхностная твердость, работающие при больших скоростях и повышенных удельных давлениях под действием ударных нагрузок.",Сталь хромомарганцовая,до 0.3,,0.24 - 0.32,до 0.3,0.17 - 0.37,1 - 1.3,0.8 - 1.1,,0.03 - 0.09,,"18ХГТ, 20ХН2М, 25ХГТ, 12Х2Н4А",,,,Сталь конструкционная легированная,Сталь конструкционная легированная,,,,,,,,,до 0.035,,,до 0.035,,,,,,,,,,,,,,,,,,,,,,,,,,,,,,,,,,,,,,,,,,,
737,1920,30ХН2ВФА,30ХН2ВФА,"Валы, цельнокованые роторы, диски, детали редукторов, болты, шпильки и другие ответственные детали турбин и компрессорных машин, работающие при повышенных температурах.",,до 0.3,,0.27 - 0.34,2 - 2.4,0.17 - 0.37,0.6 - 0.9,0.3 - 0.6,,,,,,,0.1 - 1.8,Сталь конструкционная легированная,Сталь конструкционная легированная,,,,0.5 - 0.8,,,,,до 0.025,,,до 0.025,,,,,,,,,,,,,,,,,,,,,,,,,,,,,,,,,,,,,,,,,,,
738,1916,30ХН2ВА,30ХН2ВА,"Для изготовления коленчатых валов, шатунов, ответственных болтов, шпилек, специального крепежа, дисков, звездочек и других ответственных деталей, работающих в сложных условиях нагружения при нормальных, пониженных и повышенных температурах.",Сталь хромоникельвольфрамовая,до 0.3,,0.27 - 0.34,1.25 - 1.65,0.17 - 0.37,0.6 - 0.9,0.3 - 0.6,,,,,,,,Сталь конструкционная легированная,Сталь конструкционная легированная,,,,0.5 - 0.8,,,,,до 0.025,,,до 0.025,,,,,,,,,,,,,,,,,,,,,,,,,,,,,,,,,,,,,,,,,,,
739,189,30ХН2МА,30ХН2МА ( другое обозначение 30ХНМА ),"Коленчатые валы, шатуны, ответственные болты, шпильки, диски, звездочки и другие ответственные детали, работающие в сложных условиях нагружения при нормальных, пониженных и повышенных температурах",Сталь хромоникельмолибденовая.,до 0.3,,0.27 - 0.34,1.25 - 1.65,0.17 - 0.37,0.6 - 0.9,0.3 - 0.6,,,,30ХН2ВА,0.2 - 0.3,,,Сталь конструкционная легированная,Сталь конструкционная легированная,,,,,,,,,до 0.025,,,до 0.025,,,,,,,,,,,,,,,,,,,,,,,,,,,,,,,,,,,,,,,,,,,
740,202,30ХН2МФА,30ХН2МФА,"Валы, цельнокованые роторы, диски, детали редукторов, болты, шпильки и другие ответственные детали турбин и компрессорных машин, работающие при повышенных температурах.",Сталь хромоникельмолибденованадиевая.,до 0.3,,0.27 - 0.34,2 - 2.4,0.17 - 0.37,0.6 - 0.9,0.3 - 0.6,,,,30ХН2ВФА,0.2 - 0.3,,0.1 - 0.18,Сталь конструкционная легированная,Сталь конструкционная легированная,,,,,,,,,до 0.025,,,до 0.025,,,,,,,,,,,,,,,,,,,,,,,,,,,,,,,,,,,,,,,,,,,
741,182,30ХН3А,30ХН3А,"Венцы ведомых колес тяговых зубчатых передач электропоездов, шестерни и другие улучшаемые детали. Может применяться при температуре —80 °С (толщина стенки не более 100 мм).",Сталь хромоникелевая.,до 0.3,,0.27 - 0.33,2.75 - 3.15,0.17 - 0.37,0.6 - 0.9,0.3 - 0.6,,,,"30Х2ГН2, 25Х2ГНТА, 34ХН2М",,,,Сталь конструкционная легированная,Сталь конструкционная легированная,,,,,,,,,до 0.025,,,до 0.025,,,,,,,,,,,,,,,,,,,,,,,,,,,,,,,,,,,,,,,,,,,
742,195,30ХН3М2ФА,30ХН3М2ФА,диски паровых турбин.,,до 0.25,,0.26 - 0.32,3 - 3.5,до 0.37,1.2 - 1.7,0.2 - 0.5,,,,,0.4 - 0.65,,0.1 - 0.2,Сталь конструкционная легированная,Сталь конструкционная легированная,,,,,,,,,до 0.025,,,до 0.022,,,,,,,,,,,,,,,,,,,,,,,,,,,,,,,,,,,,,,,,,,,
743,525,30ХРА,30ХРА,"Оси, валики, рычаги, болты, гайки и другие некрупные детали, а также зубчатые колеса, валы и нагруженные шпильки",Сталь хромистая,до 0.3,,0.27 - 0.33,до 0.3,0.17 - 0.37,1 - 1.3,0.5 - 0.8,,,,,,,,Сталь конструкционная легированная,Сталь конструкционная легированная,,,,,,,,,до 0.025,,,до 0.025,,0.001 - 0.005,,,,,,,,,,,,,,,,,,,,,,,,,,,,,,,,,,,,,,,,,
744,3312,32Г2,32Г2,для изготовления трубной заготовки,,до 0.3,,0.3 - 0.35,до 0.3,0.17 - 0.37,до 0.3,1.1 - 1.35,,,,,,,,Сталь конструкционная легированная,Сталь конструкционная легированная,,,,,,,,,до 0.03,,,до 0.03,,,,,,,,,,,,,,,,,,,,,,,,,,,,,,,,,,,,,,,,,,,
745,3314,32Г2М,32Г2М,для изготовления трубной заготовки,,до 0.3,,0.3 - 0.35,до 0.3,0.2 - 0.35,до 0.3,1.2 - 1.45,,,,,0.2 - 0.25,,,Сталь конструкционная легированная,Сталь конструкционная легированная,,,,,,,,,до 0.035,,,до 0.035,,,,,,,,,,,,,,,,,,,,,,,,,,,,,,,,,,,,,,,,,,,
746,163,33ХС,33ХС,"Улучшаемые детали пружинного типа сравнительно небольших сечений, от которых требуется высокая прочность, износостойкость и упругость.",Сталь хромокремнистая,до 0.3,,0.29 - 0.37,до 0.3,1 - 1.4,1.3 - 1.6,0.3 - 0.6,,,,,,,,Сталь конструкционная легированная,Сталь конструкционная легированная,,,,,,,,,до 0.035,,,до 0.035,,,,,,,,,,,,,,,,,,,,,,,,,,,,,,,,,,,,,,,,,,,
747,3313,32Г2С,32Г2С,для изготовления трубной заготовки,,до 0.25,,0.29 - 0.35,до 0.25,0.4 - 0.7,до 0.3,1.2 - 1.5,,,,,,,,Сталь конструкционная легированная,Сталь конструкционная легированная,,,,,,,,,до 0.035,,,до 0.035,,,,,,,,,,,,,,,,,,,,,,,,,,,,,,,,,,,,,,,,,,,
748,3247,34ХМ,34ХМ ( другое обозначение 34ХМА ),"Применяется в турбостроении для изготовления ответственных деталей: валов, цельно­кованых роторов, дисков, болтов, шпилек, шестерен, фланцев и т.д",,до 0.3,,0.3 - 0.4,до 0.5,0.17 - 0.37,0.9 - 1.3,0.4 - 0.7,,,,,0.2 - 0.3,,,Сталь конструкционная легированная,Сталь конструкционная легированная,,,,,,,,,до 0.03,,,до 0.03,,,,,,,,,,,,,,,,,,,,,,,,,,,,,,,,,,,,,,,,,,,
749,201,34ХН1М,34ХН1М,"диски, вали, роторы турбин и компрессорных машин, вала экскаваторов, оси, муфты, шестерни, полумуфты, вал-шестерни, болты, сило-вые шпильки и другие особо ответственные высоконагруженные детали, к которым предьявляются высокие требования по механическим свойствам и работающие при температуре до 500 °С",,,,0.3 - 0.4,1.3 - 1.7,0.17 - 0.37,1.3 - 1.7,0.5 - 0.8,,,,"38Х2НМ, 34ХН3М, 38Х2Н2МА, 40Х2Н2МА",0.2 - 0.3,,,Сталь конструкционная легированная,Сталь конструкционная легированная,,,,,,,,,до 0.03,,,до 0.035,,,,,,,,,,,,,,,,,,,,,,,,,,,,,,,,,,,,,,,,,,,
750,793,34ХН1МА,34ХН1МА,"валы, роторы, диски парових турбин, валы-шестерни, муфты, зубчатые колеса и другие особо ответственные тяжелонагруженные детали, работающие при температуре до 500 град.С",,,,0.3 - 0.4,1.3 - 1.7,0.17 - 0.37,1.3 - 1.7,0.5 - 0.8,,,,,0.2 - 0.3,,,Сталь конструкционная легированная,Сталь конструкционная легированная,,,,,,,,,до 0.03,,,до 0.035,,,,,,,,,,,,,,,,,,,,,,,,,,,,,,,,,,,,,,,,,,,
751,204,34ХН3М,34ХН3М,крупные особо ответственные детали с высокими требованиями к механическим свойствам.,,,,0.3 - 0.4,2.75 - 3.25,0.17 - 0.37,0.7 - 1.1,0.5 - 0.8,,,,"35ХНВ, 35ХГНМ, 38Х2НМ, 34ХН1М, 34ХН3МА, 34ХН3МФА",0.25 - 0.4,,,Сталь конструкционная легированная,Сталь конструкционная легированная,,,,,,,,,до 0.03,,,до 0.035,,,,,,,,,,,,,,,,,,,,,,,,,,,,,,,,,,,,,,,,,,,
752,794,34ХН3МА,34ХН3МА,"валы, роторы, диски парових турбин, валы-шестерни, муфты, зубчатые колеса и другие особо ответственные тяжелонагруженные детали, работающие при температуре до 500 град.С",,,,0.3 - 0.4,2.75 - 3.75,0.17 - 0.37,0.7 - 1.1,0.5 - 0.8,,,,,0.25 - 0.4,,,Сталь конструкционная легированная,Сталь конструкционная легированная,,,,,,,,,до 0.03,,,до 0.035,,,,,,,,,,,,,,,,,,,,,,,,,,,,,,,,,,,,,,,,,,,
753,148,35Г,35Г,"Тяги, оси, серьги, траверсы, рычаги, муфты, валы, звездочки, цилиндры, диски, шпиндели, соединительные муфты паровых турбин, болты, гайки, винты и другие детали, к которым предъявляются требования невысокой прочности.",Сталь марганцовистая,до 0.3,,0.32 - 0.4,до 0.3,0.17 - 0.37,до 0.3,0.7 - 1,,,,,,,,Сталь конструкционная легированная,Сталь конструкционная легированная,,,,,,,,,до 0.035,,,до 0.035,,,,,,,,,,,,,,,,,,,,,,,,,,,,,,,,,,,,,,,,,,,
754,3315,35Г2Ф,35Г2Ф,для изготовления трубной заготовки,,до 0.3,,0.34 - 0.4,до 0.3,0.17 - 0.37,до 0.3,1.4 - 1.65,,,,,,,0.06 - 0.12,Сталь конструкционная легированная,Сталь конструкционная легированная,,,,,,,,,до 0.03,,,до 0.03,,,,,,,,,,,,,,,,,,,,,,,,,,,,,,,,,,,,,,,,,,,
755,153,35Г2,35Г2,"Валы, полуоси, цапфы, рычаги сцепления, вилки, фланцы, коленчатые валы, шатуны, болты, кольца, кожухи, шестерни и другие детали, применяемые в различных отраслях машиностроения, к которым предъявляются требования повышенной износостойкости.",Сталь марганцовистая,до 0.3,,0.31 - 0.39,до 0.3,0.17 - 0.37,до 0.3,1.4 - 1.8,,,,40Х,,,,Сталь конструкционная легированная,Сталь конструкционная легированная,,,,,,,,,до 0.035,,,до 0.035,,,,,,,,,,,,,,,,,,,,,,,,,,,,,,,,,,,,,,,,,,,
