Repository: a-dev-mobile/splav-kharkov

File: base/base.csv (part 8 of 32)
,id,name_x,Марка :,Применение:,Дополнение:,Cu,Al,C,Ni,Si,Cr,Mn,Zn,Ti,Fe,Заменитель:,Mo,Mg,V,Классификация :,type_x,Pb,Примесей,-,W,Sn,Co,Ag,Nb,P,Zr,Sb,S,Cd,B,Pt,Ni+Co,Au,Pd,Bi,N,As,O,Ca,Be,Rh,sв,d5,Ir,Ce,Te,sT,Tl,y,Se,H,Na,Ta,Hg,In,Ru,Ga,KCU,Ba,Nd,Li,Al+Mg,Cl,La,РЗМ,Sr,Re,Cu+P,Sc,Hf,F
756,3319,35Г2ФА,35Г2ФА,для изготовления трубной заготовки,,до 0.3,0.02 - 0.06,0.35 - 0.4,до 0.3,0.17 - 0.37,до 0.3,1.4 - 1.6,,,,,,,0.08 - 0.12,Сталь конструкционная легированная,Сталь конструкционная легированная,,,,,,,,,до 0.015,,,до 0.015,,,,,,,,,,,,,,,,,,,,,,,,,,,,,,,,,,,,,,,,,,,
757,260,35Х,35Х,"Оси, валы, шестерни, кольцевые рельсы и другие улучшаемые детали.",Сталь хромистая,до 0.3,,0.31 - 0.39,до 0.3,0.17 - 0.37,0.8 - 1.1,0.5 - 0.8,,,,"40Х, 35ХР",,,,Сталь конструкционная легированная,Сталь конструкционная легированная,,,,,,,,,до 0.035,,,до 0.035,,,,,,,,,,,,,,,,,,,,,,,,,,,,,,,,,,,,,,,,,,,
758,530,35ХГ2,35ХГ2,"для цементуемых деталей небольших сечений, работающих на трение",,до 0.3,,0.32 - 0.4,до 0.3,0.17 - 0.37,0.4 - 0.7,1.6 - 1.9,,,,,,,,Сталь конструкционная легированная,Сталь конструкционная легированная,,,,,,,,,до 0.035,,,до 0.035,,,,,,,,,,,,,,,,,,,,,,,,,,,,,,,,,,,,,,,,,,,
759,588,35ХГН2,35ХГН2,для изготовления квадратной заготовки сечением 80 мм предназначенной для выполнения заказов ВАЗа.,,,,0.32 - 0.4,1 - 1.5,0.17 - 0.37,0.7 - 1,0.5 - 0.8,,,,,,,,Сталь конструкционная легированная,Сталь конструкционная легированная,,,,,,,,,до 0.035,,,до 0.035,,,,,,,,,,,,,,,,,,,,,,,,,,,,,,,,,,,,,,,,,,,
760,171,35ХГСА,35ХГСА,"Фланцы, кулачки, пальцы, валики, рычаги, оси, детали сварных конструкций и другие улучшаемые детали сложной конфигурации, работающие в условиях знакопеременных нагрузок.",Сталь хромокремнемарганцовая.,до 0.3,,0.32 - 0.39,до 0.3,1.1 - 1.4,1.1 - 1.4,0.8 - 1.1,,,,"30ХГС, 30ХГСА, 30ХГТ, 35ХМ",,,,Сталь конструкционная легированная,Сталь конструкционная легированная,,,,,,,,,до 0.025,,,до 0.025,,,,,,,,,,,,,,,,,,,,,,,,,,,,,,,,,,,,,,,,,,,
761,533,35ХГФ,35ХГФ,"Валы, кулаки, звездочки, оси, рычаги, работающие в условиях трения и повышенных нагрузок в автотракторном и с/х машиностроении",,,,0.31 - 0.38,,0.17 - 0.37,1 - 1.3,0.95 - 1.25,,,,,,,0.06 - 0.12,Сталь конструкционная легированная,Сталь конструкционная легированная,,,,,,,,,до 0.035,,,до 0.035,,,,,,,,,,,,,,,,,,,,,,,,,,,,,,,,,,,,,,,,,,,
762,3107,35ХМФА,35ХМФА,Для изготовления поковок различных деталей общего машиностроения,,до 0.25,,0.3 - 0.38,до 0.3,0.17 - 0.37,1 - 1.3,0.4 - 0.7,,,,,0.2 - 0.3,,0.1 - 0.2,Сталь конструкционная легированная,Сталь конструкционная легированная,,,,,,,,,до 0.025,,,до 0.025,,,,,,,,,,,,,,,,,,,,,,,,,,,,,,,,,,,,,,,,,,,
763,199,35ХН1М2ФА,35ХН1М2ФА,"оси, диски, валы и другие особо ответственные крупные детали с высокими требованиями к механическим свойствам.",,до 0.25,,0.32 - 0.4,1.3 - 1.7,до 0.37,1.3 - 1.7,0.5 - 0.8,,,,,0.4 - 0.6,,0.1 - 0.2,Сталь конструкционная легированная,Сталь конструкционная легированная,,,,,,,,,до 0.025,,,до 0.022,,,,,,,,,,,,,,,,,,,,,,,,,,,,,,,,,,,,,,,,,,,
764,1824,36Г2С,36Г2С,"для изготовления бесшовных бурильных труб и муфт к ним, применяемых при геологоразведочном колонковом бурении.",,,,0.32 - 0.4,до 0.4,0.4 - 0.7,до 0.3,1.5 - 1.8,,,,,,,,Сталь конструкционная легированная,Сталь конструкционная легированная,,,,,,,,,до 0.04,,,до 0.045,,,,,,,,,,,,,,,,,,,,,,,,,,,,,,,,,,,,,,,,,,,
765,3255,36Г2СР,36Г2СР,Изготовление профиля горячекатаного специального для ножей землеройных машин,,до 0.3,,0.32 - 0.4,до 0.3,0.5 - 0.8,до 0.25,1.5 - 1.8,,,,,,,,Сталь конструкционная легированная,Сталь конструкционная легированная,,,,,,,,,до 0.035,,,до 0.035,,0.0001 - 0.0009,,,,,,,,,,,,,,,,,,,,,,,,,,,,,,,,,,,,,,,,,
766,3316,37Г2С,37Г2С,для изготовления трубной заготовки,,до 0.25,,0.33 - 0.41,до 0.25,0.4 - 0.7,до 0.25,1.3 - 1.6,,,,,,,,Сталь конструкционная легированная,Сталь конструкционная легированная,,,,,,,,,до 0.035,,,до 0.035,,,,,,,,,,,,,,,,,,,,,,,,,,,,,,,,,,,,,,,,,,,
767,3106,37ХН3А,37ХН3А,"Для производства шестерней, валов, втулок, силовых шпилек, болтов, гаек и других цементируемых деталей, к которым предъявляются требования высокой прочности, пластичности и вязкости сердцевины и высокой поверхностной твердости, работающие под действием ударных нагрузок и при отрицательных температурах; для изготовления крупных особо ответственных изделий тяжелого и энергетического машиностроения",,до 0.25,,0.33 - 0.41,3 - 3.5,0.17 - 0.37,1.2 - 1.6,0.25 - 0.55,,,,,,,,Сталь конструкционная легированная,Сталь конструкционная легированная,,,,,,,,,до 0.025,,,до 0.025,,,,,,,,,,,,,,,,,,,,,,,,,,,,,,,,,,,,,,,,,,,
768,203,36Х2Н2МФА,36Х2Н2МФА ( другое обозначение 36ХН1МФА ),"Для крупных ответственных деталей-дисков, крепежных болтов и т. д.",Сталь хромоникельмолибденованадиевая.,до 0.3,,0.33 - 0.4,1.3 - 1.7,0.17 - 0.37,1.3 - 1.7,0.25 - 0.5,,,,37ХН3МФА,0.3 - 0.4,,0.1 - 0.18,Сталь конструкционная легированная,Сталь конструкционная легированная,,,,,,,,,до 0.025,,,до 0.025,,,,,,,,,,,,,,,,,,,,,,,,,,,,,,,,,,,,,,,,,,,
769,3317,38ГСТ,38ГСТ,для изготовления трубной заготовки,,до 0.25,,0.34 - 0.42,до 0.25,0.5 - 0.8,до 0.25,1.2 - 1.5,,0.015 - 0.03,,,,,,Сталь конструкционная легированная,Сталь конструкционная легированная,,,,,,,,,до 0.035,,,до 0.035,,,,,,,,,,,,,,,,,,,,,,,,,,,,,,,,,,,,,,,,,,,
770,1917,38Х2Н2ВА,38Х2Н2ВА,"Валы, шатуны, болты, шпильки и другие крупные особо ответственные тяжелонагруженные детали сложной конфигурации, применяемые в улучшенном состоянии",Сталь хромо-никель-ванадиевая,до 0.3,,0.33 - 0.4,1.3 - 1.7,0.17 - 0.37,1.3 - 1.7,0.25 - 0.5,,,,,,,,Сталь конструкционная легированная,Сталь конструкционная легированная,,,,0.5 - 0.8,,,,,до 0.025,,,до 0.025,,,,,,,,,,,,,,,,,,,,,,,,,,,,,,,,,,,,,,,,,,,
771,3321,38Г2МФ,38Г2МФ,для изготовления трубной заготовки,,до 0.3,0.02 - 0.06,0.36 - 0.41,до 0.3,0.17 - 0.37,до 0.3,1.4 - 1.6,,,,,0.15 - 0.25,,0.06 - 0.1,Сталь конструкционная легированная,Сталь конструкционная легированная,,,,,,,,,до 0.025,,,до 0.015,,,,,,,,,,,,,,,,,,,,,,,,,,,,,,,,,,,,,,,,,,,
772,200,38Х2Н3М,38Х2Н3М,ответственные детали контейнеров с высокими требованиями по механическим свойствам при повышенных температурах.,,,,0.35 - 0.42,2.75 - 3.25,0.17 - 0.37,1 - 1.5,0.5 - 0.8,,,,,0.3 - 0.4,,,Сталь конструкционная легированная,Сталь конструкционная легированная,,,,,,,,,до 0.03,,,до 0.035,,,,,,,,,,,,,,,,,,,,,,,,,,,,,,,,,,,,,,,,,,,
773,190,38Х2Н2МА,38Х2Н2МА ( другое обозначение 38ХНМА ),"Валы, шатуны, болты, шпильки и другие крупные особо ответственные тяжелонагруженные детали сложной конфигурации, применяемые в улучшенном состоянии.",Сталь хромоникельмолибденовая.,до 0.3,,0.33 - 0.4,1.3 - 1.7,0.17 - 0.37,1.3 - 1.7,0.25 - 0.5,,,,38Х2Н2ВА,0.2 - 0.3,,,Сталь конструкционная легированная,Сталь конструкционная легированная,,,,,,,,,до 0.025,,,до 0.025,,,,,,,,,,,,,,,,,,,,,,,,,,,,,,,,,,,,,,,,,,,
774,261,38ХА,38ХА,"Червяки, зубчатые колеса, шестерни, валы, оси, ответственные болты и другие улучшаемые детали.",Сталь хромистая,до 0.3,,0.35 - 0.42,до 0.3,0.17 - 0.37,0.8 - 1.1,0.5 - 0.8,,,,"40Х, 35Х, 40ХН",,,,Сталь конструкционная легированная,Сталь конструкционная легированная,,,,,,,,,до 0.025,,,до 0.025,,,,,,,,,,,,,,,,,,,,,,,,,,,,,,,,,,,,,,,,,,,
775,550,38Х2Ю,38Х2Ю ( другое обозначение 38ХЮ ),"трущиеся детали приборов, детали вспомогательных узлов машин и приспособлений",,,0.5 - 0.8,0.35 - 0.43,,0.2 - 0.4,1.5 - 1.8,0.2 - 0.5,,,,,,,,Сталь конструкционная легированная,Сталь конструкционная легированная,,,,,,,,,до 0.035,,,до 0.035,,,,,,,,,,,,,,,,,,,,,,,,,,,,,,,,,,,,,,,,,,,
776,1915,38ХВ,38ХВ,Ответственные детали турбин и компрессоров,,до 0.3,,0.35 - 0.42,до 0.3,0.17 - 0.37,0.9 - 1.3,0.35 - 0.65,,,,,,,,Сталь конструкционная легированная,Сталь конструкционная легированная,,,,0.5 - 0.8,,,,,до 0.035,,,до 0.035,,,,,,,,,,,,,,,,,,,,,,,,,,,,,,,,,,,,,,,,,,,
777,535,38ХГМ,38ХГМ,Для изготовления зубчатых колес коробок передач,Сталь хромомарганцовая,до 0.3,,0.34 - 0.4,до 0.3,0.17 - 0.37,0.8 - 1.1,0.6 - 0.9,,,,,0.15 - 0.25,,,Сталь конструкционная легированная,Сталь конструкционная легированная,,,,,,,,,до 0.035,,,до 0.035,,,,,,,,,,,,,,,,,,,,,,,,,,,,,,,,,,,,,,,,,,,
778,185,38ХГН,38ХГН,"Детали экскаваторов, крепеж, валы, оси, зубчатые колеса, серьги и другие ответственные детали, к которым предъявляются требования повышенной прочности.",Сталь хромомарганцовоникелевая.,до 0.3,,0.35 - 0.43,0.7 - 1,0.17 - 0.37,0.5 - 0.8,0.8 - 1.1,,,,38ХГНМ,,,,Сталь конструкционная легированная,Сталь конструкционная легированная,,,,,,,,,до 0.035,,,до 0.035,,,,,,,,,,,,,,,,,,,,,,,,,,,,,,,,,,,,,,,,,,,
779,205,38Х2НМ,38Х2НМ,"ответственные детали тяжелого и транспортного машиностроения типа осей, валов и другие высоконагруженные детали, а также детали, используемые в условиях низких температур.",,,,0.32 - 0.42,0.6 - 0.9,0.17 - 0.37,1.8 - 2.3,0.5 - 0.8,,,,"34ХН1М, 40ХН2МА",0.2 - 0.3,,,Сталь конструкционная легированная,Сталь конструкционная легированная,,,,,,,,,до 0.03,,,до 0.03,,,,,,,,,,,,,,,,,,,,,,,,,,,,,,,,,,,,,,,,,,,
780,206,38Х2НМФ,38Х2НМФ,"ответственные детали тяжелого и транспортного машиностроения типа осей, валов и другие высоконагруженные детали, а также детали, используемые в условиях низких температур",,,,0.32 - 0.42,0.6 - 0.9,0.17 - 0.37,1.8 - 2.3,0.5 - 0.8,,,,"34ХН1М, 40ХН2МА, 34ХН3М",0.2 - 0.3,,0.08 - 0.15,Сталь конструкционная легированная,Сталь конструкционная легированная,,,,,,,,,до 0.03,,,до 0.03,,,,,,,,,,,,,,,,,,,,,,,,,,,,,,,,,,,,,,,,,,,
781,537,38ХМ,38ХМ,"Ответственные детали турбин и компрессоров, работающие при температуре до 400 град.С",Сталь хромомолибденовая,до 0.3,,0.35 - 0.42,до 0.3,0.17 - 0.37,0.9 - 1.3,0.35 - 0.65,,,,38ХВ,0.2 - 0.3,,,Сталь конструкционная легированная,Сталь конструкционная легированная,,,,,,,,,до 0.035,,,до 0.035,,,,,,,,,,,,,,,,,,,,,,,,,,,,,,,,,,,,,,,,,,,
782,589,38ХГНМ,38ХГНМ,"для изготовления специального крепежа, валов, осей и других ответственных деталей горно-металлургического и нефтедобывающего оборудования, к которым предъявляются требования повышенной прочности.",,до 0.3,,0.37 - 0.43,0.4 - 0.7,0.17 - 0.37,0.4 - 0.6,0.5 - 0.8,,,,,0.15 - 0.25,,,Сталь конструкционная легированная,Сталь конструкционная легированная,,,,,,,,,до 0.035,,,до 0.035,,,,,,,,,,,,,,,,,,,,,,,,,,,,,,,,,,,,,,,,,,,
783,172,38ХМА,38ХМА,ответственные детали общего назначения в машиностроении.,,до 0.3,,0.35 - 0.42,до 0.3,0.17 - 0.37,0.9 - 1.3,0.35 - 0.65,,,,,0.2 - 0.3,,,Сталь конструкционная легированная,Сталь конструкционная легированная,,,,,,,,,до 0.025,,,до 0.025,,,,,,,,,,,,,,,,,,,,,,,,,,,,,,,,,,,,,,,,,,,
784,1919,38ХН3ВА,38ХН3ВА,"Валы, оси, шестерни и другие крупные особо ответственные детали.",,до 0.3,,0.33 - 0.4,2.75 - 3.25,0.17 - 0.37,0.8 - 1.2,0.25 - 0.5,,,,,,,,Сталь конструкционная легированная,Сталь конструкционная легированная,,,,0.5 - 0.8,,,,,до 0.025,,,до 0.025,,,,,,,,,,,,,,,,,,,,,,,,,,,,,,,,,,,,,,,,,,,
785,193,38ХН3МА,38ХН3МА,"Валы, оси, шестерни и другие крупные особо ответственные детали.",Сталь хромоникельмолибденовая.,до 0.3,,0.33 - 0.4,2.75 - 3.25,0.17 - 0.37,0.8 - 1.2,0.25 - 0.5,,,,38ХН3ВА,0.2 - 0.3,,,Сталь конструкционная легированная,Сталь конструкционная легированная,,,,,,,,,до 0.025,,,до 0.025,,,,,,,,,,,,,,,,,,,,,,,,,,,,,,,,,,,,,,,,,,,
786,196,38ХН3МФА,38ХН3МФА,"Наиболее ответственные тяжелонагруженные детали, работающие при температурах до 400 °С.
По СТ-ЦКБА 010-2004 критическая температура хрупкости -40 °С",Сталь хромоникельмолибденованадиевая.,до 0.3,,0.33 - 0.4,3 - 3.5,0.17 - 0.37,1.2 - 1.5,0.25 - 0.5,,,,,0.35 - 0.45,,0.1 - 0.18,Сталь конструкционная легированная,Сталь конструкционная легированная,,,,,,,,,до 0.025,,,до 0.025,,,,,,,,,,,,,,,,,,,,,,,,,,,,,,,,,,,,,,,,,,,
787,3305,38ХНМ,38ХНМ,"производство трубной заготовки, предназначенной для изготовления бесшовных труб.",,до 0.3,,0.33 - 0.43,0.4 - 0.7,0.17 - 0.37,0.4 - 0.7,0.75 - 1.05,,,,,до 0.3,,,Сталь конструкционная легированная,Сталь конструкционная легированная,,,,,,,,,до 0.045,,,до 0.04,,,,,,,,,,,,,,,,,,,,,,,,,,,,,,,,,,,,,,,,,,,
788,165,38ХС,38ХС,"Валы, шестерни, муфты, пальцы и другие улучшаемые летали небольших размеров, к которым предъявляются требования высокой прочности, упругости и износостойкости.",Сталь хромокремнистая,до 0.3,,0.34 - 0.42,до 0.3,1 - 1.4,1.3 - 1.6,0.3 - 0.6,,,,40ХС,,,,Сталь конструкционная легированная,Сталь конструкционная легированная,,,,,,,,,до 0.035,,,до 0.035,,,,,,,,,,,,,,,,,,,,,,,,,,,,,,,,,,,,,,,,,,,
789,149,40Г,40Г,"Оси, коленчатые валы, шестерни, штоки, бандажи, детали арматуры, шатуны, звездочки, распределительные валики, головки плунжеров и другие детали, к которым предъявляются требования повышенной прочности.",Сталь марганцовистая,до 0.3,,0.37 - 0.45,до 0.3,0.17 - 0.37,до 0.3,0.7 - 1,,,,"45, 40Х",,,,Сталь конструкционная легированная,Сталь конструкционная легированная,,,,,,,,,до 0.035,,,до 0.035,,,,,,,,,,,,,,,,,,,,,,,,,,,,,,,,,,,,,,,,,,,
790,154,40Г2,40Г2,"Оси, коленчатые валы, поршневые штоки, рычаги, распреде лительные валики, карданные валы, полуоси и другие детали.",Сталь марганцовистая,до 0.3,,0.36 - 0.44,до 0.3,0.17 - 0.37,до 0.3,1.4 - 1.8,,,,"45Г2, 60Г",,,,Сталь конструкционная легированная,Сталь конструкционная легированная,,,,,,,,,до 0.035,,,до 0.035,,,,,,,,,,,,,,,,,,,,,,,,,,,,,,,,,,,,,,,,,,,
791,527,40ГР,40ГР,"Для изготовления после улучшения — заклепок ответственного назначения; после цементации или цианирования — поршневых пальцев, фрикционных дисков, пальцев рессор, кулачковых валиков, болтов, гаек, винтов, шестерней, червяков и других деталей с высокой твердостью и износостойкостью поверхности; без термообработки — сварных подмоторных рам, башмаков, косынок, штуцеров, втулок; звеньев гусениц тракторов.",Сталь марганцовистая,до 0.3,,0.37 - 0.45,до 0.3,0.17 - 0.37,до 0.3,0.7 - 1,,,,,,,,Сталь конструкционная легированная,Сталь конструкционная легированная,,,,,,,,,до 0.035,,,до 0.035,,0.001 - 0.005,,,,,,,,,,,,,,,,,,,,,,,,,,,,,,,,,,,,,,,,,
792,32,40Х,40Х,"Оси, валы, вал-шестерни, плунжеры, штоки, коленчатые и кулачковые валы, кольца, шпиндели, оправки, рейки, губчатые венцы, болты, полуоси, втулки и другие улучшаемые детали повышенной прочности.",Сталь хромистая,до 0.3,,0.36 - 0.44,до 0.3,0.17 - 0.37,0.8 - 1.1,0.5 - 0.8,,,,"45Х, 38ХА, 40ХН, 40ХС, 40ХФ, 40ХР",,,,Сталь конструкционная легированная,Сталь конструкционная легированная,,,,,,,,,до 0.035,,,до 0.035,,,,,,,,,,,,,,,,,,,,,,,,,,,,,,,,,,,,,,,,,,,
793,1918,40Х2Н2ВА,40Х2Н2ВА,"Крупные изделия: валы, диски, редукторные шестерни, а также крепежные детали",,до 0.3,,0.35 - 0.42,1.35 - 1.75,0.17 - 0.37,1.25 - 1.65,0.3 - 0.6,,,,,,,,Сталь конструкционная легированная,Сталь конструкционная легированная,,,,0.6 - 0.9,,,,,до 0.025,,,до 0.025,,,,,,,,,,,,,,,,,,,,,,,,,,,,,,,,,,,,,,,,,,,
794,2468,40Х2Г2М,40Х2Г2М,"Для изготовления горячекатаной и холоднотянутой проволоки, предназначенной для механизированной электродуговой наплавки.",,,,0.35 - 0.43,до 0.4,0.4 - 0.7,1.8 - 2.3,1.8 - 2.3,,,,,0.8 - 1.2,,,Сталь конструкционная легированная,Сталь конструкционная легированная,,,,,,,,,до 0.035,,,до 0.035,,,,,,,,,,,,,,,,,,,,,,,,,,,,,,,,,,,,,,,,,,,
795,192,40Х2Н2МА,40Х2Н2МА ( другое обозначение 40Х1НВА ),"Крупные изделия: валы, диски, редукторные шестерни, а также крепежные детали.",Сталь хромоникельмолибденовая.,до 0.3,,0.35 - 0.42,1.35 - 1.75,0.17 - 0.37,1.25 - 1.65,0.3 - 0.6,,,,38Х2Н2МА,0.2 - 0.3,,,Сталь конструкционная легированная,Сталь конструкционная легированная,,,,,,,,,до 0.025,,,до 0.025,,,,,,,,,,,,,,,,,,,,,,,,,,,,,,,,,,,,,,,,,,,
796,2467,40Х3Г2МФ,40Х3Г2МФ,"Для изготовления горячекатаной и холоднотянутой проволоки, предназначенной для механизированной электродуговой наплавки.",,,,0.35 - 0.45,до 0.4,0.4 - 0.7,3.3 - 3.8,1.3 - 1.8,,,,,0.3 - 0.5,,0.1 - 0.2,Сталь конструкционная легированная,Сталь конструкционная легированная,,,,,,,,,до 0.035,,,до 0.035,,,,,,,,,,,,,,,,,,,,,,,,,,,,,,,,,,,,,,,,,,,
797,551,40ХГНМ,40ХГНМ,деталей вспомогательных узлов машин и приспособлений; деталей шасси автомобилей,Сталь хромомарганцовоникелевая с молибденом.,до 0.3,,0.37 - 0.43,0.7 - 1.1,0.17 - 0.37,0.6 - 0.9,0.5 - 0.8,,,,,0.15 - 0.25,,,Сталь конструкционная легированная,Сталь конструкционная легированная,,,,,,,,,до 0.035,,,до 0.035,,,,,,,,,,,,,,,,,,,,,,,,,,,,,,,,,,,,,,,,,,,
798,532,40ХГТР,40ХГТР,"Валы, кулаки, звездочки, оси, рычаги, работающие в условиях трения и повышенных нагрузок в автотракторном и с/х машиностроении",Сталь хромомарганцовая,до 0.3,,0.38 - 0.45,до 0.3,0.17 - 0.37,0.8 - 1.1,0.8 - 1,,0.03 - 0.09,,,,,,Сталь конструкционная легированная,Сталь конструкционная легированная,,,,,,,,,до 0.035,,,до 0.035,,0.001 - 0.005,,,,,,,,,,,,,,,,,,,,,,,,,,,,,,,,,,,,,,,,,
799,539,40ХМФА,40ХМФА,"Шлицевые валы, щтоки, шатуны, крепежные детали трубопроводов, работающие при температуре до 400 град.С",Хромомолибденованадиевая,до 0.3,,0.37 - 0.44,до 0.3,0.17 - 0.37,0.8 - 1.1,0.4 - 0.7,,,,,0.2 - 0.3,,0.1 - 0.18,Сталь конструкционная легированная,Сталь конструкционная легированная,,,,,,,,,до 0.025,,,до 0.025,,,,,,,,,,,,,,,,,,,,,,,,,,,,,,,,,,,,,,,,,,,
800,175,40ХН,40ХН,"Оси, валы, шатуны, зубчатые колеса, валы экскаваторов, муфты, валы-шестерни, шпиндели, болты, рычаги, штоки, цилиндры и другие ответственные нагруженные детали, подвергающиеся вибрационным и динами ческим нагрузкам, к которым предъявляются требования повышенной прочности и вязкости. Валки рельсобалочных и крупносортных станов для горячей прокатки металла.",Сталь хромоникелевая.,до 0.3,,0.36 - 0.44,1 - 1.4,0.17 - 0.37,0.45 - 0.75,0.5 - 0.8,,,,"45ХН, 50ХН, 38ХГН, 40Х, 35ХГФ, 40ХНР, 40ХНМ, 30ХГВТ",,,,Сталь конструкционная легированная,Сталь конструкционная легированная,,,,,,,,,до 0.035,,,до 0.035,,,,,,,,,,,,,,,,,,,,,,,,,,,,,,,,,,,,,,,,,,,
801,3110,40ХН2ВА,40ХН2ВА ( другое обозначение 40ХНВА ),"Для изготовления коленчатых валов, ответственных болтов и других крепежных деталей, специального крепежа и других тяжело нагруженных деталей; азотируемых деталей авиастроения.",,до 0.25,,0.37 - 0.44,1.25 - 1.65,0.17 - 0.37,0.6 - 0.9,0.5 - 0.8,,,,,,,,Сталь конструкционная легированная,Сталь конструкционная легированная,,,,0.8 - 1.2,,,,,до 0.025,,,до 0.025,,,,,,,,,,,,,,,,,,,,,,,,,,,,,,,,,,,,,,,,,,,
802,191,40ХН2МА,40ХН2МА ( другое обозначение 40ХНМА 40ХН2МА-Ш ),"Коленчатые валы, клапаны, шатуны, крышки шатунов, ответственные болты, шестерни, кулачковые муфты, диски и другие тяжелонагруженные детали. Валки для холодной прокатки металлов.
Из стали 40ХН2МА-Ш изготавливают трубы холоднодеформированные для хвостовых валов вертолетов",Сталь хромоникельмолибденовая.,до 0.3,,0.37 - 0.44,1.25 - 1.65,0.17 - 0.37,0.6 - 0.9,0.5 - 0.8,,,,"40ХГТ, 40ХГР, 30Х3МФ, 45ХН2МФА",0.15 - 0.25,,,Сталь конструкционная легированная,Сталь конструкционная легированная,,,,,,,,,до 0.025,,,до 0.025,,,,,,,,,,,,,,,,,,,,,,,,,,,,,,,,,,,,,,,,,,,
803,3111,40ХН2СМА-ВД,40ХН2СМА-ВД ( другое обозначение ЭИ643-ВД EI-643-VD ),Для изготовления бесшовных труб и деталей химического машиностроения и специальной техники.,Сталь высокопрочная Электростальская исследовательская,,,0.36 - 0.44,1.8 - 2.1,0.9 - 1.2,0.8 - 1.1,0.25 - 0.5,,,,,0.35 - 0.45,,,Сталь конструкционная легированная,Сталь конструкционная легированная,,,,,,,,,до 0.025,,,до 0.005,,,,,,,,,,,,,,,,,,,,,,,,,,,,,,,,,,,,,,,,,,,
804,166,40ХС,40ХС,"Валы, шестерни, муфты, пальцы и другие улучшаемые детали небольших размеров, к которым предъявляются требования высокой прочности, упругости, износостойкости.",Сталь хромокремнистая,до 0.3,,0.37 - 0.45,до 0.3,1.2 - 1.6,1.3 - 1.6,0.3 - 0.6,,,,"38ХС, 35ХГТ",,,,Сталь конструкционная легированная,Сталь конструкционная легированная,,,,,,,,,до 0.035,,,до 0.035,,,,,,,,,,,,,,,,,,,,,,,,,,,,,,,,,,,,,,,,,,,
805,1307,40ХСН2МА,40ХСН2МА,"для высоконагруженных деталей, не имеющих значительных концентраторов напряжения и работающих при температуре от -70 до 250°C",,,,,,,,,,,,,,,,Сталь конструкционная легированная,Сталь конструкционная легированная,,,,,,,,,,,,,,,,,,,,,,,,,,МПа,%,,,,МПа,,%,,,,,,,,,кДж / м2,,,,,,,,,,,,,
806,1307,40ХСН2МА,40ХСН2МА,"для высоконагруженных деталей, не имеющих значительных концентраторов напряжения и работающих при температуре от -70 до 250°C",,,,,,,,,,,,,,,,Сталь конструкционная легированная,Сталь конструкционная легированная,,,,,,,,,,,,,,,,,,,,,,,,,,1800-2000,,,,,,,,,,,,,,,,,,,,,,,,,,,,,
807,162,40ХФА,40ХФА,"В улучшенном состоянии—шлицевые валы, штоки, установочные винты, траверсы, валы экскаваторов и другие детали, работающие при температуре до 400 °С; после закалки и низкого отпуска — червячные валы и другие детали повышенной износостойкости.",Сталь хромованадиевая,до 0.3,,0.37 - 0.44,до 0.3,0.17 - 0.37,0.8 - 1.1,0.5 - 0.8,,,,"40Х, 65Г, 50ХФА, 30Х3МФ",,,0.1 - 0.18,Сталь конструкционная легированная,Сталь конструкционная легированная,,,,,,,,,до 0.025,,,до 0.025,,,,,,,,,,,,,,,,,,,,,,,,,,,,,,,,,,,,,,,,,,,
808,150,45Г,45Г,"Коленчатые валы, шатуны, оси, карданные валы, тормозные рычаги, диски трения, зубчатые колеса, шлицевые и шестеренные валы, анкерные болты.",Сталь марганцовистая,до 0.3,,0.42 - 0.5,до 0.3,0.17 - 0.37,до 0.3,0.7 - 1,,,,"40Г, 50Г",,,,Сталь конструкционная легированная,Сталь конструкционная легированная,,,,,,,,,до 0.035,,,до 0.035,,,,,,,,,,,,,,,,,,,,,,,,,,,,,,,,,,,,,,,,,,,
809,155,45Г2,45Г2,"Валы-шестерни, коленчатые и карданные валы, полуоси, червяки, крышки шатунов, шатуны, звенья конвейерных цепей и другие крупногабаритные средненагруженные детали.",Сталь марганцовистая,до 0.3,,0.41 - 0.49,до 0.3,0.17 - 0.37,до 0.3,1.4 - 1.8,,,,50Г2,,,,Сталь конструкционная легированная,Сталь конструкционная легированная,,,,,,,,,до 0.035,,,до 0.035,,,,,,,,,,,,,,,,,,,,,,,,,,,,,,,,,,,,,,,,,,,
810,262,45Х,45Х,"Валы, шестерни, оси, болты, шатуны и другие детали, к которым предъявляются требования повышенной твердости, износостойкости, прочности и работающие при незначительных ударных нагрузках.",Сталь хромистая,до 0.3,,0.41 - 0.49,до 0.3,0.17 - 0.37,0.8 - 1.1,0.5 - 0.8,,,,"40Х, 50Х, 45ХЦ, 40ХГТ, 40ХФ, 40Х2АФЕ",,,,Сталь конструкционная легированная,Сталь конструкционная легированная,,,,,,,,,до 0.035,,,до 0.035,,,,,,,,,,,,,,,,,,,,,,,,,,,,,,,,,,,,,,,,,,,
811,2474,45Х4В3ГФ,45Х4В3ГФ,"Для изготовления горячекатаной и холоднотянутой проволоки, предназначенной для механизированной электродуговой наплавки.",,,,0.4 - 0.5,до 0.6,0.7 - 1,3.6 - 4.6,0.8 - 1.2,,,,,,,0.2 - 0.4,Сталь конструкционная легированная,Сталь конструкционная легированная,,,,2.5 - 3,,,,,до 0.03,,,до 0.03,,,,,,,,,,,,,,,,,,,,,,,,,,,,,,,,,,,,,,,,,,,
812,197,45ХН2МФА,45ХН2МФА ( другое обозначение 45ХНМФА ),"Торсионные валы, коробки передач и другие нагруженные детали, работающие при скручивающих повторно-переменных нагрузках и испытывающие динамические нагрузки.",Сталь хромоникельмолибденованадиевая.,до 0.3,,0.42 - 0.5,1.3 - 1.8,0.17 - 0.37,0.8 - 1.1,0.5 - 0.8,,,,,0.2 - 0.3,,0.1 - 0.18,Сталь конструкционная легированная,Сталь конструкционная легированная,,,,,,,,,до 0.025,,,до 0.025,,,,,,,,,,,,,,,,,,,,,,,,,,,,,,,,,,,,,,,,,,,
813,176,45ХН,45ХН,"Коленчатые валы, шатуны, шестерни, шпиндели, муфты, болты и другие ответственные детали.",Сталь хромоникелевая.,до 0.3,,0.41 - 0.49,1 - 1.4,0.17 - 0.37,0.45 - 0.75,0.5 - 0.8,,,,40ХН,,,,Сталь конструкционная легированная,Сталь конструкционная легированная,,,,,,,,,до 0.035,,,до 0.035,,,,,,,,,,,,,,,,,,,,,,,,,,,,,,,,,,,,,,,,,,,
814,157,47ГТ,47ГТ,Полуоси автомобилей.,Сталь марганцовистая,до 0.3,,0.44 - 0.52,до 0.3,0.1 - 0.22,до 0.3,0.9 - 1.2,,0.06 - 0.12,,40ХГРТ,,,,Сталь конструкционная легированная,Сталь конструкционная легированная,,,,,,,,,до 0.035,,,до 0.035,,,,,,,,,,,,,,,,,,,,,,,,,,,,,,,,,,,,,,,,,,,
815,151,50Г,50Г,"Диски трения, валы, шестерни, шлицевые валы, шатуны, распределительные валики, втулки подшипников, кривошипы, шпиндели, ободы маховиков, коленвалы дизелей и газовых двигателей и другие детали, к которым предъявляются требования повышенной прочности и износостойкости.",Сталь марганцовистая,до 0.3,,0.48 - 0.56,до 0.3,0.17 - 0.37,до 0.3,0.7 - 1,,,,"40Г, 50",,,,Сталь конструкционная легированная,Сталь конструкционная легированная,,,,,,,,,до 0.035,,,до 0.035,,,,,,,,,,,,,,,,,,,,,,,,,,,,,,,,,,,,,,,,,,,
816,156,50Г2,50Г2,"Шестерни, диски трения, шестеренные валы и другие детали, работающие на истирание.",Сталь марганцовистая,до 0.3,,0.46 - 0.55,до 0.3,0.17 - 0.37,до 0.3,1.4 - 1.8,,,,"45Г2, 60Г",,,,Сталь конструкционная легированная,Сталь конструкционная легированная,,,,,,,,,до 0.035,,,до 0.035,,,,,,,,,,,,,,,,,,,,,,,,,,,,,,,,,,,,,,,,,,,
817,2475,50Х3В10Ф,50Х3В10Ф,"Для изготовления горячекатаной и холоднотянутой проволоки, предназначенной для механизированной электродуговой наплавки.",,,,0.45 - 0.55,до 0.5,0.4 - 0.7,2.6 - 3.6,0.8 - 1.2,,,,,,,0.3 - 0.5,Сталь конструкционная легированная,Сталь конструкционная легированная,,,,9 - 10.5,,,,,до 0.03,,,до 0.03,,,,,,,,,,,,,,,,,,,,,,,,,,,,,,,,,,,,,,,,,,,
818,263,50Х,50Х,"Валы, шпиндели, установочные винты, крупные зубчатые колеса, редукторные валы, упорные кольца, валки горячей прокатки и другие улучшаемые детали, к которым предъявляются требования повышенной твердости, износостойкости, прочности и работающие при незначительных ударных нагрузках.",Сталь хромистая,до 0.3,,0.46 - 0.54,до 0.3,0.17 - 0.37,0.8 - 1.1,0.5 - 0.8,,,,"40Х, 45Х, 50ХН, 50ХФА",,,,Сталь конструкционная легированная,Сталь конструкционная легированная,,,,,,,,,до 0.035,,,до 0.035,,,,,,,,,,,,,,,,,,,,,,,,,,,,,,,,,,,,,,,,,,,
819,177,50ХН,50ХН,"Валки для горячей прокатки, валы-шестерни, зубчатые колеса, бандажи, коленчатые валы, шатуны, болты, выпускные клапаны и другие крупные ответственные детали.",Сталь хромоникелевая.,до 0.3,,0.46 - 0.54,1 - 1.4,0.17 - 0.37,0.45 - 0.75,0.5 - 0.8,,,,"40ХН, 60ХГ",,,,Сталь конструкционная легированная,Сталь конструкционная легированная,,,,,,,,,до 0.035,,,до 0.035,,,,,,,,,,,,,,,,,,,,,,,,,,,,,,,,,,,,,,,,,,,
820,2470,50Х6ФМС,50Х6ФМС,"Для изготовления горячекатаной и холоднотянутой проволоки, предназначенной для механизированной электродуговой наплавки.",,,,0.45 - 0.55,до 0.35,0.8 - 1.2,5.5 - 6.5,0.3 - 0.6,,,,,1.2 - 1.6,,0.35 - 0.55,Сталь конструкционная легированная,Сталь конструкционная легированная,,,,,,,,,до 0.03,,,до 0.03,,,,,,,,,,,,,,,,,,,,,,,,,,,,,,,,,,,,,,,,,,,
821,2476,Г13А,Г13А,"Для изготовления горячекатаной и холоднотянутой проволоки, предназначенной для механизированной электродуговой наплавки.",,,,1 - 1.2,до 0.6,до 0.4,до 0.6,12.5 - 14.5,,,,,,,,Сталь конструкционная легированная,Сталь конструкционная легированная,,,,,,,,,до 0.035,,,до 0.03,,,,,,,,,,,,,,,,,,,,,,,,,,,,,,,,,,,,,,,,,,,
822,2469,50ХНМ,50ХНМ,"Для изготовления горячекатаной и холоднотянутой проволоки, предназначенной для механизированной электродуговой наплавки.",,,,0.5 - 0.6,1.4 - 1.8,до 0.35,0.5 - 0.8,0.5 - 0.8,,,,,0.15 - 0.3,,,Сталь конструкционная легированная,Сталь конструкционная легированная,,,,,,,,,до 0.03,,,до 0.03,,,,,,,,,,,,,,,,,,,,,,,,,,,,,,,,,,,,,,,,,,,
823,2400,Х6Ф1,Х6Ф1,Для изготовления лемехов плугов,,,,1.4 - 1.7,,до 0.7,5.5 - 7,до 0.5,,,,,,,0.8 - 1.2,Сталь конструкционная легированная,Сталь конструкционная легированная,,,,,,,,,до 0.03,,,до 0.03,,,,,,,,,,,,,,,,,,,,,,,,,,,,,,,,,,,,,,,,,,,
824,1495,06Г2СЮ,06Г2СЮ,для изготовления деталей холодной пластической деформацией,,,,0.05 - 0.08,,0.4 - 0.6,,1.4 - 1.7,,,,,,,,Сталь конструкционная для сварных конструкций,Сталь конструкционная для сварных конструкций,,,,,,,,,,,,,,,,,,,,,,,,,,,,,,,,,,,,,,,,,,,,,,,,,,,,,,,
825,1494,06ХГСЮ,06ХГСЮ,для изготовления деталей холодной пластической деформацией,,до 0.3,0.02 - 0.07,до 0.09,до 0.3,0.3 - 0.6,0.3 - 0.6,1.1 - 1.4,,,,,,,,Сталь конструкционная для сварных конструкций,Сталь конструкционная для сварных конструкций,,,,,,,,,до 0.03,,,до 0.03,,,,,,,,,,,,,,,,,,,,,,,,,,,,,,,,,,,,,,,,,,,
826,3338,07ГФБ,07ГФБ,"Изготовление проката повышенной прочности, применяемого в конструкциях общего назначения со сварными, клепаными и болтовыми соединениями.",Сталь легированная,до 0.3,0.02 - 0.05,0.06 - 0.09,до 0.3,0.2 - 0.4,до 0.3,0.8 - 1.2,,0.01 - 0.035,,,,,0.04 - 0.08,Сталь конструкционная для сварных конструкций,Сталь конструкционная для сварных конструкций,,,,,,,,0.02 - 0.06,до 0.03,,,до 0.035,,,,,,,,до 0.012,до 0.08,,до 0.05,,,,,,до 0.05,,,,,,,,,,,,,,,,,,,,,,,,,,
827,3123,08ГБЮ,08ГБЮ,"Изготовление электросварных прямошовных труб группы прочности К52 для магистральных газопроводов, нефтепроводов и нефтепродуктопроводов",,до 0.3,0.02 - 0.05,0.07 - 0.1,до 0.3,до 0.3,до 0.3,1.1 - 1.4,,,,,,,,Сталь конструкционная для сварных конструкций,Сталь конструкционная для сварных конструкций,,,,,,,,0.035 - 0.055,до 0.025,,,до 0.006,,,,,,,,до 0.012,,,,,,,,,,,,,,,,,,,,,,,,,,,,,,,,,,,
828,402,08Г2С,08Г2С,"изготовление арматуры периодического профиля классов Ат600К (Ат-IVК), Ат800 (Ат-V),
предназначенной для армирования обычных и предварительно напряженных железобетонных конструкций",,до 0.3,,0.05 - 0.15,до 0.3,0.7 - 1,до 0.3,1.5 - 2.3,,,,,,,,Сталь конструкционная для сварных конструкций,Сталь конструкционная для сварных конструкций,,,,,,,,,до 0.03,,,до 0.025,,,,,,,,,до 0.08,,,,,,,,,,,,,,,,,,,,,,,,,,,,,,,,,,
829,3339,07ГФБ-1,07ГФБ-1,"Изготовление проката повышенной прочности, применяемого в конструкциях общего назначения со сварными, клепаными и болтовыми соединениями. Сталь не рекомендуется для изготовления изделий, подвергаемых заказчиком термической обработке.",Сталь легированная,до 0.3,0.02 - 0.05,0.06 - 0.09,до 0.3,0.2 - 0.4,до 0.3,до 1.2,,0.01 - 0.035,,,,,0.04 - 0.08,Сталь конструкционная для сварных конструкций,Сталь конструкционная для сварных конструкций,,,,,,,,0.02 - 0.06,до 0.03,,,до 0.035,,,,,,,,до 0.012,до 0.08,,до 0.05,,,,,,до 0.05,,,,,,,,,,,,,,,,,,,,,,,,,,
830,3340,08ХМФчЮА,08ХМФчЮА,"Изготовление проката повышенной прочности, применяемого в конструкциях общего назначения со сварными, клепаными и болтовыми соединениями.",Сталь легированная,до 0.3,0.03 - 0.05,0.08 - 0.13,до 0.25,0.2 - 0.4,0.6 - 0.8,0.45 - 0.6,,,,,0.1 - 0.15,,0.06 - 0.1,Сталь конструкционная для сварных конструкций,Сталь конструкционная для сварных конструкций,,,,,,,,,до 0.03,,,до 0.035,,,,,,,,до 0.012,до 0.08,,,,,,,,,,,,,,,,,,,,,,,,,,,,,,,,,,
831,115,09Г2,09Г2,"Стойки ферм, верхние обвязки вагонов, хребтовые балки, двутавры и другие детали вагоностроения, детали экскаваторов, элементы сварных металлоконструкций и другие детали, работающие при температуре от —40 до +450 С.","Сталь нелегированная качественная, марганцовистая",до 0.3,,до 0.12,до 0.3,0.17 - 0.37,до 0.3,1.4 - 1.8,,,,"10Г2, 09Г2С, 09Г2Д, 09Г2Т",,,до 0.12,Сталь конструкционная для сварных конструкций,Сталь конструкционная для сварных конструкций,,,,,,,,,до 0.03,,,до 0.035,,,,,,,,до 0.008,до 0.08,,,,,,,,,,,,,,,,,,,,,,,,,,,,,,,,,,
832,3323,09Г2-1,09Г2-1,"Изготовление проката повышенной прочности, применяемого в конструкциях общего назначения со сварными, клепаными и болтовыми соединениями. Сталь не рекомендуется для изготовления изделий, подвергаемых заказчиком термической обработке.",Сталь нелегированная качественная,до 0.3,0.02 - 0.06,до 0.12,до 0.3,0.17 - 0.37,до 0.3,до 1.8,,,,,,,до 0.12,Сталь конструкционная для сварных конструкций,Сталь конструкционная для сварных конструкций,,,,,,,,,до 0.03,,,до 0.035,,,,,,,,до 0.008,до 0.08,,,,,,,,,,,,,,,,,,,,,,,,,,,,,,,,,,
833,373,09Г2Д,09Г2Д,Металлические конструкции вагоностроения. Сталь обладает повышенной стойкостью против атмосферной коррозии,Сталь нелегированная качественная марганцовистая с медью.,0.15 - 0.3,,до 0.12,до 0.3,0.17 - 0.37,до 0.3,1.4 - 1.8,,,,,,,до 0.12,Сталь конструкционная для сварных конструкций,Сталь конструкционная для сварных конструкций,,,,,,,,,до 0.03,,,до 0.035,,,,,,,,до 0.012,до 0.08,,,,,,,,,,,,,,,,,,,,,,,,,,,,,,,,,,
834,120,09Г2С,09Г2С,"Различные детали и элементы сварных металлоконструкций, работающих при температуре от —70 до +425°С под давлением.",Сталь легированная кремнемарганцовистая; По ГОСТ 27772-88 соответствует стали для строительных конструкций С345,до 0.3,,до 0.12,до 0.3,0.5 - 0.8,до 0.3,1.3 - 1.7,,,,"09Г2, 09Г2ДТ, 09Г2Т,10Г2С",,,до 0.12,Сталь конструкционная для сварных конструкций,Сталь конструкционная для сварных конструкций,,,,,,,,,до 0.03,,,до 0.035,,,,,,,,до 0.008,до 0.08,,,,,,,,,,,,,,,,,,,,,,,,,,,,,,,,,,
835,3341,09Г2С-1,09Г2С-1,"Изготовление проката повышенной прочности, применяемого в конструкциях общего назначения со сварными, клепаными и болтовыми соединениями. Сталь не рекомендуется для изготовления изделий, подвергаемых заказчиком термической обработке.",Сталь легированная,до 0.3,,до 0.12,до 0.3,до 0.8,до 0.3,до 1.7,,,,,,,до 0.12,Сталь конструкционная для сварных конструкций,Сталь конструкционная для сварных конструкций,,,,,,,,,до 0.03,,,до 0.035,,,,,,,,до 0.008,до 0.08,,,,,,,,,,,,,,,,,,,,,,,,,,,,,,,,,,
836,3324,09Г2Д-1,09Г2Д-1,"Изготовление проката повышенной прочности и повышенной стойкости против атмосферной
коррозии, применяемого в конструкциях общего назначения со сварными, клепаными и болтовыми соединениями. Сталь не рекомендуется для изготовления изделий, подвергаемых заказчиком термической обработке.",Сталь нелегированная качественная,0.15 - 0.3,,до 0.12,до 0.3,0.17 - 0.37,до 0.3,до 1.8,,,,,,,до 0.12,Сталь конструкционная для сварных конструкций,Сталь конструкционная для сварных конструкций,,,,,,,,,до 0.03,,,до 0.035,,,,,,,,до 0.012,до 0.08,,,,,,,,,,,,,,,,,,,,,,,,,,,,,,,,,,
837,381,09Г2СД,09Г2СД,"Изготовление проката повышенной прочности и повышенной стойкости против атмосферной
коррозии, применяемого в конструкциях общего назначения со сварными, клепаными и болтовыми соединениями.",Сталь легированная кремнемарганцовистая с медью,0.15 - 0.3,,до 0.12,до 0.3,0.5 - 0.8,до 0.3,1.3 - 1.7,,,,,,,до 0.12,Сталь конструкционная для сварных конструкций,Сталь конструкционная для сварных конструкций,,,,,,,,,до 0.03,,,до 0.035,,,,,,,,до 0.012,до 0.08,,,,,,,,,,,,,,,,,,,,,,,,,,,,,,,,,,
838,3342,09Г2СД-1,09Г2СД-1,"Изготовление проката повышенной прочности и повышенной стойкости против атмосферной
коррозии, применяемого в конструкциях общего назначения со сварными, клепаными и болтовыми соединениями. Сталь не рекомендуется для изготовления изделий, подвергаемых заказчиком термической обработке.",Сталь легированная,0.15 - 0.3,,до 0.12,до 0.3,до 0.8,до 0.3,до 1.7,,,,,,,до 0.12,Сталь конструкционная для сварных конструкций,Сталь конструкционная для сварных конструкций,,,,,,,,,до 0.03,,,до 0.035,,,,,,,,до 0.012,до 0.08,,,,,,,,,,,,,,,,,,,,,,,,,,,,,,,,,,
839,3129,09Г2ФБ,09Г2ФБ,"Изготовление электросварных прямошовных труб группы прочности К56 для магистральных газопроводов, нефтепроводов и нефтепродуктопроводов",Сталь легированная,до 0.3,,0.08 - 0.13,до 0.3,0.15 - 0.35,до 0.3,1.5 - 1.7,,,,,,,0.05 - 0.09,Сталь конструкционная для сварных конструкций,Сталь конструкционная для сварных конструкций,,,,,,,,0.02 - 0.05,до 0.03,,,до 0.035,,,,,,,,до 0.012,до 0.08,,,,,,,,,,,,,,,,,,,,,,,,,,,,,,,,,,
840,3343,09Г2ФБ-1,09Г2ФБ-1,"Изготовление проката повышенной прочности, применяемого в конструкциях общего назначения со сварными, клепаными и болтовыми соединениями. Сталь не рекомендуется для изготовления изделий, подвергаемых заказчиком термической обработке.",Сталь легированная,до 0.3,,0.08 - 0.13,до 0.3,0.15 - 0.35,до 0.3,до 1.7,,,,,,,0.05 - 0.09,Сталь конструкционная для сварных конструкций,Сталь конструкционная для сварных конструкций,,,,,,,,0.02 - 0.05,до 0.03,,,до 0.035,,,,,,,,до 0.012,до 0.08,,,,,,,,,,,,,,,,,,,,,,,,,,,,,,,,,,
841,3127,09ГБЮ,09ГБЮ,"Изготовление электросварных прямошовных труб группы прочности К56 для магистральных газопроводов, нефтепроводов и нефтепродуктопроводов",,до 0.3,0.02 - 0.05,0.08 - 0.11,до 0.3,до 0.3,до 0.3,1.1 - 1.4,,,,,,,,Сталь конструкционная для сварных конструкций,Сталь конструкционная для сварных конструкций,,,,,,,,0.06 - 0.08,до 0.025,,,до 0.006,,,,,,,,до 0.012,,,,,,,,,,,,,,,,,,,,,,,,,,,,,,,,,,,
842,3325,09ГСФЮ,09ГСФЮ,"Изготовление проката повышенной прочности, применяемого в конструкциях общего назначения со сварными, клепаными и болтовыми соединениями.",Сталь нелегированная качественная,до 0.3,0.02 - 0.05,до 0.12,до 0.3,до 0.7,до 0.3,до 0.7,,до 0.03,,,,,0.04 - 0.12,Сталь конструкционная для сварных конструкций,Сталь конструкционная для сварных конструкций,,,Ti+Nb+V =,,,,,до 0.04,до 0.03,,,до 0.035,,,,,,,,,до 0.08,,,,,,,,,,,,,,,,,,,,,,,,,,,,,,,,,,
843,382,10Г2Б,10Г2Б,"Изготовление проката повышенной прочности, применяемого в конструкциях общего назначения со сварными, клепаными и болтовыми соединениями.","Сталь нелегированная качественная, марганцово-ниобиевая",до 0.3,,до 0.12,до 0.3,0.17 - 0.37,до 0.3,1.2 - 1.6,,,,,,,до 0.12,Сталь конструкционная для сварных конструкций,Сталь конструкционная для сварных конструкций,,,,,,,,0.02 - 0.05,до 0.03,,,до 0.035,,,,,,,,до 0.012,до 0.08,,,,,,,,,,,,,,,,,,,,,,,,,,,,,,,,,,
844,3326,10Г2Б-1,10Г2Б-1,"Изготовление проката повышенной прочности, применяемого в конструкциях общего назначения со сварными, клепаными и болтовыми соединениями. Сталь не рекомендуется для изготовления изделий, подвергаемых заказчиком термической обработке.",Сталь нелегированная качественная,до 0.3,,до 0.12,до 0.3,0.17 - 0.37,до 0.3,до 1.6,,,,,,,до 0.12,Сталь конструкционная для сварных конструкций,Сталь конструкционная для сварных конструкций,,,,,,,,0.02 - 0.05,до 0.03,,,до 0.035,,,,,,,,до 0.012,до 0.08,,,,,,,,,,,,,,,,,,,,,,,,,,,,,,,,,,
845,3344,10Г2БД-1,10Г2БД-1,"Изготовление проката повышенной прочности и повышенной стойкости против атмосферной
коррозии, применяемого в конструкциях общего назначения со сварными, клепаными и болтовыми соединениями. Сталь не рекомендуется для изготовления изделий, подвергаемых заказчиком термической обработке.",Сталь легированная,0.15 - 0.3,,до 0.12,до 0.3,0.17 - 0.37,до 0.3,до 1.6,,,,,,,до 0.12,Сталь конструкционная для сварных конструкций,Сталь конструкционная для сварных конструкций,,,,,,,,0.02 - 0.05,до 0.03,,,до 0.035,,,,,,,,до 0.008,до 0.08,,,,,,,,,,,,,,,,,,,,,,,,,,,,,,,,,,
846,121,10Г2БД,10Г2БД,"Изготовление проката повышенной прочности и повышенной стойкости против атмосферной
коррозии, применяемого в конструкциях общего назначения со сварными, клепаными и болтовыми соединениями.",Сталь легированная марганцово-ниобиевая с медью,0.15 - 0.3,,до 0.12,до 0.3,0.17 - 0.37,до 0.3,1.2 - 1.6,,,,10Г2Б,,,до 0.12,Сталь конструкционная для сварных конструкций,Сталь конструкционная для сварных конструкций,,,,,,,,0.02 - 0.05,до 0.03,,,до 0.035,,,,,,,,до 0.008,до 0.08,,,,,,,,,,,,,,,,,,,,,,,,,,,,,,,,,,
847,51,10Г2С1,10Г2С1,"Барабаны котлов, сосуды, работающие под давлением, и другие детали котлов, работающие при температурах до 450 град.",Сталь легированная кремнемарганцовистая,до 0.3,,до 0.12,до 0.3,0.8 - 1.1,до 0.3,1.3 - 1.65,,,,10Г2С1Д,,,до 0.12,Сталь конструкционная для сварных конструкций,Сталь конструкционная для сварных конструкций,,,,,,,,,до 0.03,,,до 0.035,,,,,,,,до 0.008,до 0.08,,,,,,,,,,,,,,,,,,,,,,,,,,,,,,,,,,
848,3133,10Г2СБ,10Г2СБ,"Изготовление электросварных прямошовных труб группы прочности К60 для магистральных газопроводов, нефтепроводов и нефтепродуктопроводов",,до 0.3,0.01 - 0.06,до 0.13,до 0.3,0.25 - 0.5,до 0.3,1.3 - 1.8,,0.005 - 0.02,,,,,,Сталь конструкционная для сварных конструкций,Сталь конструкционная для сварных конструкций,,,,,,,,0.03 - 0.05,до 0.025,,,до 0.02,,,,,,,,до 0.012,,,,,,,,,,,,,,,,,,,,,,,,,,,,,,,,,,,
849,374,10Г2С1Д,10Г2С1Д,"Изготовление проката повышенной прочности и повышенной стойкости против атмосферной коррозии, применяемого в конструкциях общего назначения со сварными, клепаными и болтовыми соединениями.",Сталь легированная кремнемарганцовистая с медью,0.15 - 0.3,,до 0.12,до 0.3,0.8 - 1.1,до 0.3,1.3 - 1.65,,,,,,,до 0.12,Сталь конструкционная для сварных конструкций,Сталь конструкционная для сварных конструкций,,,,,,,,,до 0.03,,,до 0.035,,,,,,,,до 0.008,до 0.08,,,,,,,,,,,,,,,,,,,,,,,,,,,,,,,,,,
850,3132,10Г2ФБ,10Г2ФБ,"Изготовление электросварных прямошовных труб группы прочности К60 для магистральных газопроводов, нефтепроводов и нефтепродуктопроводов",,до 0.3,0.02 - 0.05,0.09 - 0.12,до 0.3,0.15 - 0.35,до 0.3,1.55 - 1.75,,0.01 - 0.035,,,,,0.09 - 0.12,Сталь конструкционная для сварных конструкций,Сталь конструкционная для сварных конструкций,,,,,,,,0.02 - 0.04,до 0.02,,,до 0.006,,,,,,,,до 0.012,,,,,,,,,,,,,,,,,,,,,,,,,,,,,,,,,,,
851,3131,10Г2ФБЮ,10Г2ФБЮ,"Изготовление электросварных прямошовных труб группы прочности К60 для магистральных газопроводов, нефтепроводов и нефтепродуктопроводов",Сталь легированная,до 0.3,0.02 - 0.05,0.08 - 0.13,до 0.3,0.15 - 0.35,до 0.3,1.6 - 1.8,,0.01 - 0.035,,,,,0.05 - 0.12,Сталь конструкционная для сварных конструкций,Сталь конструкционная для сварных конструкций,,,,,,,,0.02 - 0.06,до 0.03,,,до 0.035,,,,,,,,до 0.012,до 0.08,,,,,,,,,,,,,,,,,,,,,,,,,,,,,,,,,,
