Repository: a-dev-mobile/splav-kharkov

File: base/base.csv (part 9 of 32)
,id,name_x,Марка :,Применение:,Дополнение:,Cu,Al,C,Ni,Si,Cr,Mn,Zn,Ti,Fe,Заменитель:,Mo,Mg,V,Классификация :,type_x,Pb,Примесей,-,W,Sn,Co,Ag,Nb,P,Zr,Sb,S,Cd,B,Pt,Ni+Co,Au,Pd,Bi,N,As,O,Ca,Be,Rh,sв,d5,Ir,Ce,Te,sT,Tl,y,Se,H,Na,Ta,Hg,In,Ru,Ga,KCU,Ba,Nd,Li,Al+Mg,Cl,La,РЗМ,Sr,Re,Cu+P,Sc,Hf,F
852,3345,10Г2ФБЮ-1,10Г2ФБЮ-1,"Изготовление проката повышенной прочности, применяемого в конструкциях общего назначения со сварными, клепаными и болтовыми соединениями. Сталь не рекомендуется для изготовления изделий, подвергаемых заказчиком термической обработке.",Сталь легированная,до 0.3,0.02 - 0.05,0.08 - 0.13,до 0.3,0.15 - 0.35,до 0.3,до 1.8,,0.01 - 0.035,,,,,0.05 - 0.12,Сталь конструкционная для сварных конструкций,Сталь конструкционная для сварных конструкций,,,,,,,,0.02 - 0.06,до 0.03,,,до 0.035,,,,,,,,до 0.012,до 0.08,,,,,,,,,,,,,,,,,,,,,,,,,,,,,,,,,,
853,403,10ГС2,10ГС2,"изготовление арматуры периодического профиля классов Ат600К (Ат-IVК), Ат800 (Ат-V), предназначенной для армирования обычных и предварительно напряженных железобетонных конструкций",,до 0.3,,0.08 - 0.14,до 0.3,1.6 - 2.1,до 0.3,1 - 1.5,,,,,,,,Сталь конструкционная для сварных конструкций,Сталь конструкционная для сварных конструкций,,,,,,,,,до 0.045,,,до 0.045,,,,,,,,,до 0.08,,,,,,,,,,,,,,,,,,,,,,,,,,,,,,,,,,
854,394,10ГТ,10ГТ,"изготовление арматуры класса Аc-II (Ас300), предназначенной для армирования обычных и предварительно напряженных железобетонных конструкций",,до 0.3,0.02 - 0.05,до 0.13,,0.45 - 0.65,до 0.3,1 - 1.4,,0.015 - 0.03,,,,,,Сталь конструкционная для сварных конструкций,Сталь конструкционная для сварных конструкций,,,,,,,,,до 0.03,,,до 0.04,,,,,,,,до 0.008,,,,,,,,,,,,,,,,,,,,,,,,,,,,,,,,,,,
855,1830,10Х2М1,10Х2М1,в качестве основного слоя при изготовлении горячекатаных двухслойных коррозионностойких листов;,,,,0.08 - 0.12,до 0.5,0.17 - 0.37,2 - 2.5,0.3 - 0.6,,,,,0.9 - 1.1,,,Сталь конструкционная для сварных конструкций,Сталь конструкционная для сварных конструкций,,,,,,,,,до 0.03,,,до 0.03,,,,,,,,,,,,,,,,,,,,,,,,,,,,,,,,,,,,,,,,,,,
856,826,10ХГСН1Д,10ХГСН1Д,в качестве основного слоя при изготовлении горячекатаных двухслойных коррозионностойких листов;,,0.3 - 0.6,,до 0.12,1.3 - 1.6,0.7 - 1,0.4 - 0.7,0.5 - 0.9,,,,,,,,Сталь конструкционная для сварных конструкций,Сталь конструкционная для сварных конструкций,,,,,,,,,до 0.035,,,до 0.035,,,,,,,,,,,,,,,,,,,,,,,,,,,,,,,,,,,,,,,,,,,
857,130,10ХНДП,10ХНДП,В строительстве и машиностроении для сварных конструкций. Сталь обладает повышенной стойкостью против атмосферной коррозии,Сталь легированная хромоникелефосфористая с медью; По ГОСТ 27772-88 соответствует стали для строительных конструкций С345К,0.3 - 0.5,0.08 - 0.15,до 0.12,0.3 - 0.6,0.17 - 0.37,0.5 - 0.8,0.3 - 0.6,,,,,,,до 0.12,Сталь конструкционная для сварных конструкций,Сталь конструкционная для сварных конструкций,,,,,,,,,0.07 - 0.12,,,до 0.035,,,,,,,,до 0.008,до 0.08,,,,,,,,,,,,,,,,,,,,,,,,,,,,,,,,,,
858,129,10ХСНД,10ХСНД ( другое обозначение 10ХСНД-Ш ),"Элементы сварных металлоконструкций и различные детали, к которым предъявляются требования повышенной прочности и коррозионной стойкости с ограничением массы и работающие при температуре от —70 до 450 °С,",Сталь легированная хромокремненикелевая с медью,0.4 - 0.6,,до 0.12,0.5 - 0.8,0.8 - 1.1,0.6 - 0.9,0.5 - 0.8,,,,16Г2АФ,,,до 0.12,Сталь конструкционная для сварных конструкций,Сталь конструкционная для сварных конструкций,,,,,,,,,до 0.03,,,до 0.035,,,,,,,,до 0.008,до 0.08,,,,,,,,,,,,,,,,,,,,,,,,,,,,,,,,,,
859,3302,12Г2А,12Г2А,"производство трубной заготовки, предназначенной для изготовления бесшовных труб.",,до 0.2,,0.12 - 0.2,до 0.25,0.17 - 0.37,до 0.25,2 - 2.4,,,,,,,,Сталь конструкционная для сварных конструкций,Сталь конструкционная для сварных конструкций,,,,,,,,,до 0.025,,,до 0.025,,,,,,,,,,,,,,,,,,,,,,,,,,,,,,,,,,,,,,,,,,,
860,383,12Г2Б,12Г2Б,"Изготовление проката повышенной прочности, применяемого в конструкциях общего назначения со сварными, клепаными и болтовыми соединениями.","Сталь нелегированная качественная, марганцово-ниобиевая",до 0.3,,0.1 - 0.16,до 0.3,0.17 - 0.37,до 0.3,1.3 - 1.65,,,,,,,до 0.12,Сталь конструкционная для сварных конструкций,Сталь конструкционная для сварных конструкций,,,,,,,,0.02 - 0.04,до 0.03,,,до 0.035,,,,,,,,до 0.012,до 0.08,,,,,,,,,,,,,,,,,,,,,,,,,,,,,,,,,,
861,3327,12Г2Б-1,12Г2Б-1,"Изготовление проката повышенной прочности, применяемого в конструкциях общего назначения со сварными, клепаными и болтовыми соединениями. Сталь не рекомендуется для изготовления изделий, подвергаемых заказчиком термической обработке.",Сталь нелегированная качественная,до 0.3,,0.1 - 0.16,до 0.3,0.17 - 0.37,до 0.3,до 1.65,,,,,,,до 0.12,Сталь конструкционная для сварных конструкций,Сталь конструкционная для сварных конструкций,,,,,,,,0.02 - 0.04,до 0.03,,,до 0.035,,,,,,,,до 0.012,до 0.08,,,,,,,,,,,,,,,,,,,,,,,,,,,,,,,,,,
862,3068,12Г2С,12Г2С,для изготовления сварных прямошовных газопроводных труб для магистральных газонефтепроводов,Сталь легированная,до 0.3,,0.09 - 0.15,до 0.3,0.5 - 0.8,до 0.3,1.3 - 1.7,,,,12ГС,,,до 0.12,Сталь конструкционная для сварных конструкций,Сталь конструкционная для сварных конструкций,,,,,,,,,до 0.03,,,до 0.035,,,,,,,,до 0.008,до 0.08,,,,,,,,,,,,,,,,,,,,,,,,,,,,,,,,,,
863,3364,12Г2С-1,12Г2С-1,"Изготовление проката повышенной прочности, применяемого в конструкциях общего назначения со сварными, клепаными и болтовыми соединениями. Сталь не рекомендуется для изготовления изделий, подвергаемых заказчиком термической обработке.",Сталь легированная,до 0.3,,0.09 - 0.15,до 0.3,до 0.8,до 0.3,до 1.7,,,,,,,до 0.12,Сталь конструкционная для сварных конструкций,Сталь конструкционная для сварных конструкций,,,,,,,,,до 0.03,,,до 0.035,,,,,,,,до 0.008,до 0.08,,,,,,,,,,,,,,,,,,,,,,,,,,,,,,,,,,
864,3128,12Г2СБ,12Г2СБ,"Изготовление электросварных прямошовных труб группы прочности К56 для магистральных газопроводов, нефтепроводов и нефтепродуктопроводов",,до 0.3,0.01 - 0.06,0.1 - 0.14,до 0.3,0.25 - 0.5,до 0.3,1.4 - 1.75,,0.005 - 0.02,,,,,,Сталь конструкционная для сварных конструкций,Сталь конструкционная для сварных конструкций,,,,,,,,0.04 - 0.07,до 0.025,,,до 0.02,,,,,,,,до 0.012,,,,,,,,,,,,,,,,,,,,,,,,,,,,,,,,,,,
865,3350,12Г2СД,12Г2СД,"Изготовление проката повышенной прочности и повышенной стойкости против атмосферной
коррозии, применяемого в конструкциях общего назначения со сварными, клепаными и болтовыми соединениями.",Сталь легированная,0.15 - 0.3,,0.09 - 0.15,до 0.3,0.5 - 0.8,до 0.3,1.3 - 1.7,,,,,,,до 0.12,Сталь конструкционная для сварных конструкций,Сталь конструкционная для сварных конструкций,,,,,,,,,до 0.03,,,до 0.035,,,,,,,,до 0.008,до 0.08,,,,,,,,,,,,,,,,,,,,,,,,,,,,,,,,,,
866,3351,12Г2СД-1,12Г2СД-1,"Изготовление проката повышенной прочности и повышенной стойкости против атмосферной
коррозии, применяемого в конструкциях общего назначения со сварными, клепаными и болтовыми соединениями. Сталь не рекомендуется для изготовления изделий, подвергаемых заказчиком термической обработке.",Сталь легированная,0.15 - 0.3,,0.09 - 0.15,до 0.3,до 0.8,до 0.3,до 1.7,,,,,,,до 0.12,Сталь конструкционная для сварных конструкций,Сталь конструкционная для сварных конструкций,,,,,,,,,до 0.03,,,до 0.035,,,,,,,,до 0.008,до 0.08,,,,,,,,,,,,,,,,,,,,,,,,,,,,,,,,,,
867,823,12Г2СМФ,12Г2СМФ,пролетные строения железнодорожных мостов,,до 0.03,,0.09 - 0.15,до 0.3,0.4 - 0.7,до 0.3,1.3 - 1.7,,,,,0.15 - 0.25,,0.07 - 0.15,Сталь конструкционная для сварных конструкций,Сталь конструкционная для сварных конструкций,,,,,,,,,до 0.035,,,до 0.035,,,,,,,,,,,,,,,,,,,,,,,,,,,,,,,,,,,,,,,,,,,
868,3328,12Г2Ф,12Г2Ф,"Изготовление проката повышенной прочности, применяемого в конструкциях общего назначения со сварными, клепаными и болтовыми соединениями.",Сталь нелегированная качественная,до 0.3,,0.09 - 0.15,до 0.3,0.17 - 0.37,до 0.3,1.3 - 1.7,,,,,,,0.02 - 0.1,Сталь конструкционная для сварных конструкций,Сталь конструкционная для сварных конструкций,,,,,,,,,до 0.03,,,до 0.035,,,,,,,,до 0.012,до 0.08,,,,,,,,,,,,,,,,,,,,,,,,,,,,,,,,,,
869,3329,12Г2Ф-1,12Г2Ф-1,"Изготовление проката повышенной прочности, применяемого в конструкциях общего назначения со сварными, клепаными и болтовыми соединениями. Сталь не рекомендуется для изготовления изделий, подвергаемых заказчиком термической обработке.",Сталь нелегированная качественная,до 0.3,,0.09 - 0.15,до 0.3,0.17 - 0.37,до 0.3,до 1.7,,,,,,,0.02 - 0.1,Сталь конструкционная для сварных конструкций,Сталь конструкционная для сварных конструкций,,,,,,,,,до 0.03,,,до 0.035,,,,,,,,до 0.012,до 0.08,,,,,,,,,,,,,,,,,,,,,,,,,,,,,,,,,,
870,3347,12Г2ФД,12Г2ФД,"Изготовление проката повышенной прочности и повышенной стойкости против атмосферной
коррозии, применяемого в конструкциях общего назначения со сварными, клепаными и болтовыми соединениями.",Сталь легированная,0.15 - 0.3,,0.09 - 0.15,до 0.3,0.17 - 0.37,до 0.3,1.3 - 1.7,,,,,,,0.02 - 0.1,Сталь конструкционная для сварных конструкций,Сталь конструкционная для сварных конструкций,,,,,,,,,до 0.03,,,до 0.035,,,,,,,,до 0.008,до 0.08,,,,,,,,,,,,,,,,,,,,,,,,,,,,,,,,,,
871,3348,12Г2ФД-1,12Г2ФД-1,"Изготовление проката повышенной прочности и повышенной стойкости против атмосферной
коррозии, применяемого в конструкциях общего назначения со сварными, клепаными и болтовыми соединениями. Сталь не рекомендуется для изготовления изделий, подвергаемых заказчиком термической обработке.",Сталь легированная,0.15 - 0.3,,0.09 - 0.15,до 0.3,0.17 - 0.37,до 0.3,до 1.7,,,,,,,0.02 - 0.1,Сталь конструкционная для сварных конструкций,Сталь конструкционная для сварных конструкций,,,,,,,,,до 0.03,,,до 0.035,,,,,,,,до 0.008,до 0.08,,,,,,,,,,,,,,,,,,,,,,,,,,,,,,,,,,
872,824,12ГН2МФАЮ,12ГН2МФАЮ,"пролетные строения крупных мостов, напорные трубопроводы ГЭС, рабочее оборудование экскаваторов",,до 0.03,0.05 - 0.1,0.09 - 0.16,1.4 - 1.7,0.4 - 0.6,до 0.5,0.9 - 1.3,,,,,0.15 - 0.25,,0.05 - 0.1,Сталь конструкционная для сварных конструкций,Сталь конструкционная для сварных конструкций,,,,,,,,,до 0.035,,,до 0.035,,,,,,,,0.02 - 0.03,,,,,,,,,,,,,,,,,,,,,,,,,,,,,,,,,,,
873,117,12ГС,12ГС,"Трубы паропроводные высокого давления; детали автомобилей, изготовляемые путем вытяжки, ковки, штамповки.",Сталь легированная кремнемарганцовистая,до 0.3,,0.09 - 0.15,до 0.3,0.5 - 0.8,до 0.3,0.8 - 1.2,,,,"12Г2А, 14Г2А, 15ГС",,,до 0.12,Сталь конструкционная для сварных конструкций,Сталь конструкционная для сварных конструкций,,,,,,,,,до 0.03,,,до 0.035,,,,,,,,до 0.008,до 0.08,,,,,,,,,,,,,,,,,,,,,,,,,,,,,,,,,,
874,3346,12ГС-1,12ГС-1,"Изготовление проката повышенной прочности, применяемого в конструкциях общего назначения со сварными, клепаными и болтовыми соединениями. Сталь не рекомендуется для изготовления изделий, подвергаемых заказчиком термической обработке.",Сталь легированная,до 0.3,,0.09 - 0.15,до 0.3,до 0.8,до 0.3,до 1.2,,,,,,,до 0.12,Сталь конструкционная для сварных конструкций,Сталь конструкционная для сварных конструкций,,,,,,,,,до 0.03,,,до 0.035,,,,,,,,до 0.008,до 0.08,,,,,,,,,,,,,,,,,,,,,,,,,,,,,,,,,,
875,3124,12ГСБ,12ГСБ,"Изготовление электросварных прямошовных труб группы прочности К52 для магистральных газопроводов, нефтепроводов и нефтепродуктопроводов",,до 0.3,0.01 - 0.06,0.1 - 0.14,до 0.3,0.25 - 0.5,до 0.3,1.1 - 1.6,,0.005 - 0.02,,,,,,Сталь конструкционная для сварных конструкций,Сталь конструкционная для сварных конструкций,,,,,,,,0.03 - 0.05,до 0.025,,,до 0.02,,,,,,,,до 0.012,,,,,,,,,,,,,,,,,,,,,,,,,,,,,,,,,,,
876,3352,12ГСБЮ,12ГСБЮ,"Изготовление проката повышенной прочности, применяемого в конструкциях общего назначения со сварными, клепаными и болтовыми соединениями.",Сталь легированная,до 0.3,0.01 - 0.06,0.1 - 0.14,до 0.3,0.25 - 0.5,до 0.3,1.1 - 1.6,,0.005 - 0.02,,,,,до 0.12,Сталь конструкционная для сварных конструкций,Сталь конструкционная для сварных конструкций,,,,,,,,0.03 - 0.05,до 0.03,,,до 0.035,,,,,,,,до 0.008,до 0.08,,,,,,,,,,,,,,,,,,,,,,,,,,,,,,,,,,
877,3353,12ГСБЮ-1,12ГСБЮ-1,"Изготовление проката повышенной прочности, применяемого в конструкциях общего назначения со сварными, клепаными и болтовыми соединениями. Сталь не рекомендуется для изготовления изделий, подвергаемых заказчиком термической обработке.",Сталь легированная,до 0.3,0.01 - 0.06,0.1 - 0.14,до 0.3,0.25 - 0.5,до 0.3,до 1.6,,0.005 - 0.02,,,,,до 0.12,Сталь конструкционная для сварных конструкций,Сталь конструкционная для сварных конструкций,,,,,,,,0.03 - 0.05,до 0.03,,,до 0.035,,,,,,,,до 0.008,до 0.08,,,,,,,,,,,,,,,,,,,,,,,,,,,,,,,,,,
878,3114,12ГФ-Ш,12ГФ-Ш ( другое обозначение 12ГФ ),Для изготовления электросварных прямошовных труб для строительства газопроводов и нефтепроводов.,Сталь стойкая против сероводородного растрескивания,до 0.4,0.02 - 0.06,0.09 - 0.14,до 0.3,0.17 - 0.37,до 0.3,0.7 - 1,,,,,,,0.04 - 0.08,Сталь конструкционная для сварных конструкций,Сталь конструкционная для сварных конструкций,,,,,,,,,до 0.02,,,до 0.012,,,,,,,,,,,,,,,,,,,,,,,,,,,,,,,,,,,,,,,,,,,
879,1832,12Х8,12Х8,для производства бесшовных труб для нефтеперерабатывающей и нефтехимической промышленности.,,до 0.25,,до 0.12,до 0.4,0.17 - 0.37,7.5 - 9,0.3 - 0.6,,,,,,,,Сталь конструкционная для сварных конструкций,Сталь конструкционная для сварных конструкций,,,,,,,,,до 0.035,,,до 0.03,,,,,,,,,,,,,,,,,,,,,,,,,,,,,,,,,,,,,,,,,,,
880,825,12ХГН2МФБАЮ,12ХГН2МФБАЮ,для сварных конструкций ответственного назначения,,,0.05 - 0.1,0.09 - 0.16,1.4 - 1.7,0.3 - 0.5,0.5 - 0.9,0.9 - 1.3,,,,,0.3 - 0.4,,0.05 - 0.1,Сталь конструкционная для сварных конструкций,Сталь конструкционная для сварных конструкций,,,,,,,,0.02 - 0.06,до 0.035,,,до 0.035,,,,,,,,0.02 - 0.03,,,,,,,,,,,,,,,,,,,,,,,,,,,,,,,,,,,
881,3126,13Г1С-У,13Г1С-У ( другое обозначение 13Г1С ),"Изготовление электросварных прямошовных труб группы прочности К55 для магистральных газопроводов, нефтепроводов и нефтепродуктопроводов",,до 0.3,0.02 - 0.05,0.11 - 0.15,до 0.3,0.4 - 0.6,до 0.3,1.25 - 1.55,,0.015 - 0.035,,,,,,Сталь конструкционная для сварных конструкций,Сталь конструкционная для сварных конструкций,,,,,,,,,до 0.025,,,до 0.007,,,,,,,,до 0.012,,,,,,,,,,,,,,,,,,,,,,,,,,,,,,,,,,,
882,3130,13Г1СБ-У,13Г1СБ-У ( другое обозначение 13Г1СБ ),"Изготовление электросварных прямошовных труб группы прочности К58 для магистральных газопроводов, нефтепроводов и нефтепродуктопроводов",,до 0.3,0.02 - 0.05,0.12 - 0.15,до 0.3,0.4 - 0.6,до 0.3,1.3 - 1.6,,0.015 - 0.035,,,,,,Сталь конструкционная для сварных конструкций,Сталь конструкционная для сварных конструкций,,,,,,,,до 0.045,до 0.025,,,до 0.007,,,,,,,,до 0.012,,,,,,,,,,,,,,,,,,,,,,,,,,,,,,,,,,,
883,3125,13Г2АФ,13Г2АФ,"Изготовление электросварных прямошовных труб группы прочности К54 для магистральных газопроводов, нефтепроводов и нефтепродуктопроводов",,до 0.3,0.01 - 0.045,0.1 - 0.18,до 0.3,0.15 - 0.5,до 0.3,1 - 1.7,,0.005 - 0.01,,,,,0.06 - 0.11,Сталь конструкционная для сварных конструкций,Сталь конструкционная для сварных конструкций,,,,,,,,,до 0.03,,,до 0.035,,,,,,,,до 0.02,,,,,,,,,,,,,,,,,,,,,,,,,,,,,,,,,,,
884,3122,13ГС,13ГС ( другое обозначение 13ГС-У ),"Изготовление электросварных прямошовных труб группы прочности К52 для магистральных газопроводов, нефтепроводов и нефтепродуктопроводов",,до 0.3,0.02 - 0.05,0.11 - 0.15,до 0.3,0.4 - 0.6,до 0.3,1.15 - 1.45,,0.015 - 0.035,,,,,,Сталь конструкционная для сварных конструкций,Сталь конструкционная для сварных конструкций,,,,,,,,,до 0.025,,,до 0.015,,,,,,,,до 0.012,,,,,,,,,,,,,,,,,,,,,,,,,,,,,,,,,,,
885,3134,10Г2СФБ,10Г2СФБ,"Изготовление электросварных прямошовных труб группы прочности К60 для магистральных газопроводов, нефтепроводов и нефтепродуктопроводов",,до 0.3,0.01 - 0.06,до 0.13,до 0.3,0.25 - 0.5,до 0.3,1.3 - 1.8,,0.005 - 0.02,,,,,до 0.1,Сталь конструкционная для сварных конструкций,Сталь конструкционная для сварных конструкций,,,,,,,,0.03 - 0.05,до 0.025,,,до 0.02,,,,,,,,до 0.012,,,,,,,,,,,,,,,,,,,,,,,,,,,,,,,,,,,
886,116,14Г2,14Г2,"Для крупных листовых конструкций, работающих до температур —70°С.",Сталь нелегированая качественная марганцовистая,до 0.3,,0.12 - 0.18,до 0.3,0.17 - 0.37,до 0.3,1.2 - 1.6,,,,15ХСНД,,,до 0.12,Сталь конструкционная для сварных конструкций,Сталь конструкционная для сварных конструкций,,,,,,,,,до 0.03,,,до 0.035,,,,,,,,до 0.008,до 0.08,,,,,,,,,,,,,,,,,,,,,,,,,,,,,,,,,,
887,3330,14Г2-1,14Г2-1,"Изготовление проката повышенной прочности, применяемого в конструкциях общего назначения со сварными, клепаными и болтовыми соединениями. Сталь не рекомендуется для изготовления изделий, подвергаемых заказчиком термической обработке.",Сталь нелегированая качественная,до 0.3,,0.12 - 0.18,до 0.3,0.17 - 0.37,до 0.3,до 1.6,,,,,,,до 0.12,Сталь конструкционная для сварных конструкций,Сталь конструкционная для сварных конструкций,,,,,,,,,до 0.03,,,до 0.035,,,,,,,,до 0.008,до 0.08,,,,,,,,,,,,,,,,,,,,,,,,,,,,,,,,,,
888,123,14Г2АФ,14Г2АФ,"Металлоконструкции для промышленных зданий, подкрановые фермы для мостовых кранов.",Сталь легированная марганцово-ванадиевая с азотом; По ГОСТ 27772-88 соответствует стали для строительных конструкций С390,до 0.3,,0.12 - 0.18,до 0.3,0.3 - 0.6,до 0.4,1.2 - 1.6,,,,16Г2АФ,,,0.07 - 0.12,Сталь конструкционная для сварных конструкций,Сталь конструкционная для сварных конструкций,,,,,,,,,до 0.03,,,до 0.035,,,,,,,,0.015 - 0.025,до 0.08,,,,,,,,,,,,,,,,,,,,,,,,,,,,,,,,,,
889,3355,14Г2АФ-1,14Г2АФ-1,"Изготовление проката повышенной прочности, применяемого в конструкциях общего назначения со сварными, клепаными и болтовыми соединениями. Сталь не рекомендуется для изготовления изделий, подвергаемых заказчиком термической обработке.",Сталь легированная,до 0.3,,0.12 - 0.18,до 0.3,до 0.6,до 0.4,до 1.6,,,,,,,0.07 - 0.12,Сталь конструкционная для сварных конструкций,Сталь конструкционная для сварных конструкций,,,,,,,,,до 0.03,,,до 0.035,,,,,,,,0.015 - 0.025,до 0.08,,,,,,,,,,,,,,,,,,,,,,,,,,,,,,,,,,
890,385,14Г2АФД,14Г2АФД,"Металлоконструкции мостов.Сталь обладает повышенной стойкостью против атмосферной
коррозии",Сталь легированная марганцово-ванадиевая с азотом и медью; По ГОСТ 27772-88 соответствует стали для строительных конструкций С390Д,0.15 - 0.3,,0.12 - 0.18,до 0.3,0.3 - 0.6,до 0.4,1.2 - 1.6,,,,,,,0.07 - 0.12,Сталь конструкционная для сварных конструкций,Сталь конструкционная для сварных конструкций,,,,,,,,,до 0.03,,,до 0.035,,,,,,,,0.015 - 0.025,до 0.08,,,,,,,,,,,,,,,,,,,,,,,,,,,,,,,,,,
891,3356,14Г2АФД-1,14Г2АФД-1,"Изготовление проката повышенной прочности и повышенной стойкости против атмосферной
коррозии, применяемого в конструкциях общего назначения со сварными, клепаными и болтовыми соединениями. Сталь не рекомендуется для изготовления изделий, подвергаемых заказчиком термической обработке.",Сталь легированная,0.15 - 0.3,,0.12 - 0.18,до 0.3,до 0.6,до 0.4,до 1.6,,,,,,,0.07 - 0.12,Сталь конструкционная для сварных конструкций,Сталь конструкционная для сварных конструкций,,,,,,,,,до 0.03,,,до 0.035,,,,,,,,0.015 - 0.025,до 0.08,,,,,,,,,,,,,,,,,,,,,,,,,,,,,,,,,,
892,384,15Г2АФД,15Г2АФД,"Изготовление проката повышенной прочности и повышенной стойкости против атмосферной
коррозии, применяемого в конструкциях общего назначения со сварными, клепаными и болтовыми соединениями.",Сталь легированная,0.2 - 0.4,,0.12 - 0.18,до 0.3,0.17 - 0.37,до 0.3,1.2 - 1.6,,,,,,,0.08 - 0.15,Сталь конструкционная для сварных конструкций,Сталь конструкционная для сварных конструкций,,,,,,,,,до 0.03,,,до 0.035,,,,,,,,0.015 - 0.03,до 0.08,,,,,,,,,,,,,,,,,,,,,,,,,,,,,,,,,,
893,126,14ХГС,14ХГС,"Электросварные трубы магистральных газопроводов высокого давления; сварные конструкции, листовые, клапанные конструктивные детали.","Сталь легированная хромокремнемарганцовая.
По ГОСТ 5520-79 с 01.01.91 сталь не допускается к применению во вновь создаваемой и модернизируемой технике.",до 0.3,,0.11 - 0.16,до 0.3,0.4 - 0.7,0.5 - 0.8,0.9 - 1.3,,,,"15ХСНД, 16ГС, 14ГН, 16ГН, 14СНД",,,до 0.05,Сталь конструкционная для сварных конструкций,Сталь конструкционная для сварных конструкций,,,,,,,,,до 0.03,,,до 0.035,,,,,,,,до 0.012,до 0.08,,,,,,,,,,,,,,,,,,,,,,,,,,,,,,,,,,
894,3358,15Г2АФД-1,15Г2АФД-1,"Изготовление проката повышенной прочности и повышенной стойкости против атмосферной
коррозии, применяемого в конструкциях общего назначения со сварными, клепаными и болтовыми соединениями. Сталь не рекомендуется для изготовления изделий, подвергаемых заказчиком термической обработке.",Сталь легированная,0.2 - 0.4,,0.12 - 0.18,до 0.3,до 0.37,до 0.3,до 1.6,,,,,,,0.08 - 0.15,Сталь конструкционная для сварных конструкций,Сталь конструкционная для сварных конструкций,,,,,,,,,до 0.03,,,до 0.035,,,,,,,,0.015 - 0.03,до 0.08,,,,,,,,,,,,,,,,,,,,,,,,,,,,,,,,,,
895,127,15Г2АФДпс,15Г2АФДпс,"Ответственные сварные конструкции, в том числе северного исполнения.",Сталь марганцово-ванадиевая с азотом и медью; По ГОСТ 27772-88 соответствует стали для строительных конструкций С390К,0.2 - 0.4,,0.12 - 0.18,до 0.3,до 0.17,до 0.3,1.2 - 1.6,,,,"18Г2АФпс, 16Г2АФ, 10ХСНД, 15ХСНД",,,0.08 - 0.15,Сталь конструкционная для сварных конструкций,Сталь конструкционная для сварных конструкций,,,,,,,,,до 0.035,,,до 0.04,,,,,,,,0.015 - 0.3,до 0.08,,,,,,,,,,,,,,,,,,,,,,,,,,,,,,,,,,
896,377,15Г2СФ,15Г2СФ,"Изготовление проката повышенной прочности, применяемого в конструкциях общего назначения со сварными, клепаными и болтовыми соединениями.",Сталь нелегированная качественная марганцово-ванадиевая,до 0.3,,0.12 - 0.18,до 0.3,0.4 - 0.7,до 0.3,1.3 - 1.7,,,,,,,0.05 - 0.1,Сталь конструкционная для сварных конструкций,Сталь конструкционная для сварных конструкций,,,,,,,,,до 0.03,,,до 0.035,,,,,,,,до 0.012,до 0.08,,,,,,,,,,,,,,,,,,,,,,,,,,,,,,,,,,
897,3354,13ХФЮ,13ХФЮ,"Изготовление проката повышенной прочности, применяемого в конструкциях общего назначения со сварными, клепаными и болтовыми соединениями.",Сталь легированная,до 0.25,0.02 - 0.05,до 0.15,до 0.3,0.17 - 0.37,0.5 - 0.7,до 0.7,,до 0.03,,,,,0.04 - 0.09,Сталь конструкционная для сварных конструкций,Сталь конструкционная для сварных конструкций,,,Ti+Nb+V =,,,,,до 0.04,до 0.03,,,до 0.035,,,,,,,,до 0.008,до 0.08,,,,,,,,,,,,,,,,,,,,,,,,,,,,,,,,,,
898,3332,15Г2СФ-1,15Г2СФ-1,"Изготовление проката повышенной прочности, применяемого в конструкциях общего назначения со сварными, клепаными и болтовыми соединениями. Сталь не рекомендуется для изготовления изделий, подвергаемых заказчиком термической обработке.",Сталь нелегированная качественная,до 0.3,,0.12 - 0.18,до 0.3,до 0.7,до 0.3,до 1.7,,,,,,,0.05 - 0.1,Сталь конструкционная для сварных конструкций,Сталь конструкционная для сварных конструкций,,,,,,,,,до 0.03,,,до 0.035,,,,,,,,до 0.012,до 0.08,,,,,,,,,,,,,,,,,,,,,,,,,,,,,,,,,,
899,122,15Г2СФД,15Г2СФД,"Изготовление проката повышенной прочности и повышенной стойкости против атмосферной
коррозии, применяемого в конструкциях общего назначения со сварными, клепаными и болтовыми соединениями.",Сталь легированная марганцово-ванадиевая с медью,0.15 - 0.3,,0.12 - 0.18,до 0.3,0.4 - 0.7,до 0.3,1.3 - 1.7,,,,,,,0.05 - 0.1,Сталь конструкционная для сварных конструкций,Сталь конструкционная для сварных конструкций,,,,,,,,,до 0.03,,,до 0.035,,,,,,,,до 0.008,до 0.08,,,,,,,,,,,,,,,,,,,,,,,,,,,,,,,,,,
900,3359,15Г2СФД-1,15Г2СФД-1,"Изготовление проката повышенной прочности и повышенной стойкости против атмосферной
коррозии, применяемого в конструкциях общего назначения со сварными, клепаными и болтовыми соединениями. Сталь не рекомендуется для изготовления изделий, подвергаемых заказчиком термической обработке.",Сталь легированная,0.15 - 0.3,,0.12 - 0.18,до 0.3,до 0.7,до 0.3,до 1.7,,,,,,,0.05 - 0.1,Сталь конструкционная для сварных конструкций,Сталь конструкционная для сварных конструкций,,,,,,,,,до 0.03,,,до 0.035,,,,,,,,до 0.008,до 0.08,,,,,,,,,,,,,,,,,,,,,,,,,,,,,,,,,,
901,375,15ГФ,15ГФ,Для листовых сварных конструкций вагоностроения,Сталь нелегированая качественная марганцово-ванадиевая,до 0.3,,0.12 - 0.18,до 0.3,0.17 - 0.37,до 0.3,0.9 - 1.2,,,,,,,0.05 - 0.12,Сталь конструкционная для сварных конструкций,Сталь конструкционная для сварных конструкций,,,,,,,,,до 0.03,,,до 0.035,,,,,,,,до 0.012,до 0.08,,,,,,,,,,,,,,,,,,,,,,,,,,,,,,,,,,
902,3331,15ГФ-1,15ГФ-1,"Изготовление проката повышенной прочности, применяемого в конструкциях общего назначения со сварными, клепаными и болтовыми соединениями. Сталь не рекомендуется для изготовления изделий, подвергаемых заказчиком термической обработке.",Сталь нелегированая качественная,до 0.3,,0.12 - 0.18,до 0.3,0.17 - 0.37,до 0.3,до 1.2,,,,,,,0.05 - 0.12,Сталь конструкционная для сварных конструкций,Сталь конструкционная для сварных конструкций,,,,,,,,,до 0.03,,,до 0.035,,,,,,,,до 0.012,до 0.08,,,,,,,,,,,,,,,,,,,,,,,,,,,,,,,,,,
903,376,15ГФД,15ГФД,Листовые сварные конструкции вагоностроения. Сталь обладает повышенной стойкостью против атмосферной коррозии,Сталь легированная марганцово-ванадиевая с медью,0.15 - 0.3,,0.12 - 0.18,до 0.3,0.17 - 0.37,до 0.3,0.9 - 1.2,,,,,,,0.05 - 0.12,Сталь конструкционная для сварных конструкций,Сталь конструкционная для сварных конструкций,,,,,,,,,до 0.03,,,до 0.035,,,,,,,,до 0.012,до 0.08,,,,,,,,,,,,,,,,,,,,,,,,,,,,,,,,,,
904,3357,15ГФД-1,15ГФД-1,"Изготовление проката повышенной прочности и повышенной стойкости против атмосферной
коррозии, применяемого в конструкциях общего назначения со сварными, клепаными и болтовыми соединениями. Сталь не рекомендуется для изготовления изделий, подвергаемых заказчиком термической обработке.",Сталь легированная,0.15 - 0.3,,0.12 - 0.18,до 0.3,до 0.37,до 0.3,до 1.2,,,,,,,0.05 - 0.12,Сталь конструкционная для сварных конструкций,Сталь конструкционная для сварных конструкций,,,,,,,,,до 0.03,,,до 0.035,,,,,,,,до 0.012,до 0.08,,,,,,,,,,,,,,,,,,,,,,,,,,,,,,,,,,
905,131,15ХСНД,15ХСНД ( другое обозначение 15ХСНД-Ш ),"Элементы сварных металлоконструкций и различные детали, к которым предъявляются требования повышенной прочности и коррозионной стойкости с ограничением массы и работающие при температуре от —70 до 450°С",Сталь легированная хромокремненикелевая с медью,0.2 - 0.4,,0.12 - 0.18,0.3 - 0.6,0.4 - 0.7,0.6 - 0.9,0.4 - 0.7,,,,"16Г2АФ, 15ГФ, 14ХГС, 16ГС, 14СНД",,,до 0.12,Сталь конструкционная для сварных конструкций,Сталь конструкционная для сварных конструкций,,,,,,,,,до 0.03,,,до 0.035,,,,,,,,до 0.008,до 0.08,,,,,,,,,,,,,,,,,,,,,,,,,,,,,,,,,,
906,124,16Г2АФ,16Г2АФ,"Изготовление проката повышенной прочности, применяемого в конструкциях общего назначения со сварными, клепаными и болтовыми соединениями.",Сталь легированная марганцово-ванадиевая с азотом; По ГОСТ 27772-88 соответствует стали для строительных конструкций С440,до 0.3,,0.14 - 0.2,до 0.3,0.3 - 0.6,до 0.4,1.3 - 1.7,,,,"15Г2АФ, 14Г2АФ",,,0.08 - 0.14,Сталь конструкционная для сварных конструкций,Сталь конструкционная для сварных конструкций,,,,,,,,,до 0.03,,,до 0.035,,,,,,,,0.015 - 0.025,до 0.08,,,,,,,,,,,,,,,,,,,,,,,,,,,,,,,,,,
907,3360,16Г2АФ-1,16Г2АФ-1,"Изготовление проката повышенной прочности, применяемого в конструкциях общего назначения со сварными, клепаными и болтовыми соединениями. Сталь не рекомендуется для изготовления изделий, подвергаемых заказчиком термической обработке.",Сталь легированная,до 0.3,,0.14 - 0.2,до 0.3,до 0.6,до 0.4,до 1.7,,,,,,,0.08 - 0.14,Сталь конструкционная для сварных конструкций,Сталь конструкционная для сварных конструкций,,,,,,,,,до 0.03,,,до 0.035,,,,,,,,0.015 - 0.025,до 0.08,,,,,,,,,,,,,,,,,,,,,,,,,,,,,,,,,,
908,378,16Г2АФД,16Г2АФД,"Изготовление проката повышенной прочности и повышенной стойкости против атмосферной
коррозии, применяемого в конструкциях общего назначения со сварными, клепаными и болтовыми соединениями.",Сталь легированная марганцово-ванадиевая с азотом и медью; По ГОСТ 27772-88 соответствует стали для строительных конструкций С440Д,0.15 - 0.3,,0.14 - 0.2,до 0.3,0.3 - 0.6,до 0.4,1.3 - 1.7,,,,,,,0.08 - 0.14,Сталь конструкционная для сварных конструкций,Сталь конструкционная для сварных конструкций,,,,,,,,,до 0.03,,,до 0.035,,,,,,,,0.015 - 0.025,до 0.08,,,,,,,,,,,,,,,,,,,,,,,,,,,,,,,,,,
909,3361,16Г2АФД-1,16Г2АФД-1,"Изготовление проката повышенной прочности и повышенной стойкости против атмосферной
коррозии, применяемого в конструкциях общего назначения со сварными, клепаными и болтовыми соединениями. Сталь не рекомендуется для изготовления изделий, подвергаемых заказчиком термической обработке.",Сталь легированная,0.15 - 0.3,,0.14 - 0.2,до 0.3,до 0.6,до 0.4,до 1.7,,,,,,,0.08 - 0.14,Сталь конструкционная для сварных конструкций,Сталь конструкционная для сварных конструкций,,,,,,,,,до 0.03,,,до 0.035,,,,,,,,0.015 - 0.025,до 0.08,,,,,,,,,,,,,,,,,,,,,,,,,,,,,,,,,,
910,3079,16Г2САФ,16Г2САФ,Производство листового проката для изготовления электросварных труб для магистральных газонефтепроводов повышенной коррозионной стойкости,,,,0.15 - 0.2,,0.3 - 0.5,до 0.3,1.3 - 1.6,,,,,,,0.08 - 0.12,Сталь конструкционная для сварных конструкций,Сталь конструкционная для сварных конструкций,,,,,,,,,до 0.025,,,до 0.02,,,,,,,,0.015 - 0.025,,,,,,,,,,,,,,,,,,,,,,,,,,,,,,,,,,,
911,3069,16Г2СФ,16Г2СФ,для изготовления сварных прямошовных газопроводных труб для магистральных газонефтепроводов,,до 0.3,,0.14 - 0.19,до 0.3,0.4 - 0.6,до 0.3,1.25 - 1.6,,,,15Г2СФ,,,0.06 - 0.1,Сталь конструкционная для сварных конструкций,Сталь конструкционная для сварных конструкций,,,,,,,,,до 0.035,,,до 0.035,,,,,,,,до 0.018,,,,,,,,,,,,,,,,,,,,,,,,,,,,,,,,,,,
912,46,16ГС,16ГС,"Детали и части паровых котлов и сосудов, работающих под давлением. Корпуса аппаратов, днища, фланцы и др. детали, работающие при температурах от-40 до +475 град. под давлением. Стационарные трубопроводы питательной воды котлов СВП, работающих при 280 град. и давлении 38 МПа.
По СТ-ЦКБА 010-2004 критическая температура хрупкости 20 °С",Сталь нелегированная качественная кремнемарганцовистая,до 0.3,,0.12 - 0.18,до 0.3,0.4 - 0.7,до 0.3,0.9 - 1.2,,,,"17ГС, 15ГС, 20Г2С, 20ГС, 18Г2С",,,до 0.12,Сталь конструкционная для сварных конструкций,Сталь конструкционная для сварных конструкций,,,,,,,,,до 0.03,,,до 0.035,,,,,,,,до 0.008,до 0.08,,,,,,,,,,,,,,,,,,,,,,,,,,,,,,,,,,
913,3333,16ГС-1,16ГС-1,"Изготовление проката повышенной прочности, применяемого в конструкциях общего назначения со сварными, клепаными и болтовыми соединениями. Сталь не рекомендуется для изготовления изделий, подвергаемых заказчиком термической обработке.",Сталь нелегированная качественная,до 0.3,,0.12 - 0.18,до 0.3,до 0.7,до 0.3,до 1.2,,,,,,,до 0.12,Сталь конструкционная для сварных конструкций,Сталь конструкционная для сварных конструкций,,,,,,,,,до 0.03,,,до 0.035,,,,,,,,до 0.008,до 0.08,,,,,,,,,,,,,,,,,,,,,,,,,,,,,,,,,,
914,3086,16ГС-Ш,16ГС-Ш,Для изготовления бесшовных горячедеформированных труб для трубопроводов ТЭС и АЭС,,до 0.3,,0.14 - 0.18,до 0.3,0.4 - 0.7,до 0.3,0.9 - 1.2,,,,,до 0.15,,,Сталь конструкционная для сварных конструкций,Сталь конструкционная для сварных конструкций,,,,,,,,,до 0.03,,,до 0.035,,,,,,,,до 0.012,до 0.08,,,,,,,,,,,,,,,,,,,,,,,,,,,,,,,,,,
915,410,16Д,16Д ( другое обозначение 16Д-Ш ),"прокат, предназначенный для изготовления мостовых конструкций",,0.2 - 0.35,,0.1 - 0.18,до 0.3,0.12 - 0.25,до 0.3,0.4 - 0.7,,,,,,,,Сталь конструкционная для сварных конструкций,Сталь конструкционная для сварных конструкций,,,,,,,,,до 0.035,,,до 0.04,,,,,,,,до 0.008,до 0.08,,,,,,,,,,,,,,,,,,,,,,,,,,,,,,,,,,
916,342,15ГС,15ГС ( другое обозначение 15ГС-Ш ),"стационарные трубопроводы питательной воды котлов СВП, работающие при температуре 280 °С
По СТ-ЦКБА 010-2004 критическая температура хрупкости 20 °С",,до 0.3,,0.12 - 0.18,до 0.3,0.7 - 1,до 0.3,0.9 - 1.3,,,,,до 0.15,,,Сталь конструкционная для сварных конструкций,Сталь конструкционная для сварных конструкций,,,,,,,,,до 0.035,,,до 0.025,,,,,,,,,,,,,,,,,,,,,,,,,,,,,,,,,,,,,,,,,,,
917,3365,16Х2ГСБ,16Х2ГСБ,Изготовление толстолистового проката толщиной от 10 до 40 мм классов прочности 500 и 600,Сталь легированная,,,0.14 - 0.18,,0.3 - 0.7,1.1 - 1.6,0.5 - 0.9,,,,,,,,Сталь конструкционная для сварных конструкций,Сталь конструкционная для сварных конструкций,,,,,,,,0.03 - 0.06,до 0.015,,,до 0.01,,,,,,,,,,,,,,,,,,,,,,,,,,,,,,,,,,,,,,,,,,,
918,3336,17Г1С-1,17Г1С-1,"Изготовление проката повышенной прочности, применяемого в конструкциях общего назначения со сварными, клепаными и болтовыми соединениями. Сталь не рекомендуется для изготовления изделий, подвергаемых заказчиком термической обработке.",Сталь нелегированая качественная,до 0.3,0.02 - 0.05,0.15 - 0.2,до 0.3,до 0.6,до 0.3,до 1.6,,,,,,,до 0.12,Сталь конструкционная для сварных конструкций,Сталь конструкционная для сварных конструкций,,,,,,,,,до 0.03,,,до 0.035,,,,,,,,до 0.008,до 0.08,,,,,,,,,,,,,,,,,,,,,,,,,,,,,,,,,,
919,119,17Г1С,17Г1С,"Сварные детали, работающие под давлением при температуре от —40 до +475 °С.",Сталь нелегированая качественная кремнемарганцовистая,до 0.3,0.02 - 0.05,0.15 - 0.2,до 0.3,0.4 - 0.6,до 0.3,1.15 - 1.6,,,,17ГС,,,до 0.12,Сталь конструкционная для сварных конструкций,Сталь конструкционная для сварных конструкций,,,,,,,,,до 0.03,,,до 0.035,,,,,,,,до 0.008,до 0.08,,,,,,,,,,,,,,,,,,,,,,,,,,,,,,,,,,
920,3078,17Г1С-У,17Г1С-У,Производство листового проката для изготовления электросварных труб для магистральных газонефтепроводов повышенной коррозионной стойкости,Сталь нелегированая качественная,до 0.3,,0.15 - 0.2,до 0.3,0.4 - 0.6,до 0.3,1.15 - 1.55,,,,,,,до 0.12,Сталь конструкционная для сварных конструкций,Сталь конструкционная для сварных конструкций,,,,,,,,,до 0.03,,,до 0.035,,,,,,,,до 0.012,до 0.08,,,,,,,,,,,,,,,,,,,,,,,,,,,,,,,,,,
921,3337,17Г1С-У-1,17Г1С-У-1,"Изготовление проката повышенной прочности, применяемого в конструкциях общего назначения со сварными, клепаными и болтовыми соединениями. Сталь не рекомендуется для изготовления изделий, подвергаемых заказчиком термической обработке.",Сталь нелегированая качественная,до 0.3,,0.15 - 0.2,до 0.3,до 0.6,до 0.3,до 1.55,,,,,,,до 0.12,Сталь конструкционная для сварных конструкций,Сталь конструкционная для сварных конструкций,,,,,,,,,до 0.03,,,до 0.035,,,,,,,,до 0.012,до 0.08,,,,,,,,,,,,,,,,,,,,,,,,,,,,,,,,,,
922,3334,17ГС-1,17ГС-1,"Изготовление проката повышенной прочности, применяемого в конструкциях общего назначения со сварными, клепаными и болтовыми соединениями. Сталь не рекомендуется для изготовления изделий, подвергаемых заказчиком термической обработке.",Сталь нелегированная качественная,до 0.3,,0.14 - 0.2,до 0.3,до 0.6,до 0.3,до 1.4,,,,,,,до 0.12,Сталь конструкционная для сварных конструкций,Сталь конструкционная для сварных конструкций,,,,,,,,,до 0.03,,,до 0.035,,,,,,,,до 0.008,до 0.08,,,,,,,,,,,,,,,,,,,,,,,,,,,,,,,,,,
923,118,17ГС,17ГС,"Корпуса аппаратов, днища, фланцы и другие сварные детали, работающие под давлением при температурах от —40 до +475 °С.",Сталь нелегированная качественная кремнемарганцовистая,до 0.3,,0.14 - 0.2,до 0.3,0.4 - 0.6,до 0.3,1 - 1.4,,,,16ГС,,,до 0.12,Сталь конструкционная для сварных конструкций,Сталь конструкционная для сварных конструкций,,,,,,,,,до 0.03,,,до 0.035,,,,,,,,до 0.008,до 0.08,,,,,,,,,,,,,,,,,,,,,,,,,,,,,,,,,,
924,3303,18Г2,18Г2,"производство трубной заготовки, предназначенной для изготовления бесшовных труб.",,до 0.3,,0.14 - 0.2,до 0.25,0.25 - 0.55,до 0.25,1.2 - 1.6,,,,,,,,Сталь конструкционная для сварных конструкций,Сталь конструкционная для сварных конструкций,,,,,,,,,до 0.035,,,до 0.04,,,,,,,,,,,,,,,,,,,,,,,,,,,,,,,,,,,,,,,,,,,
925,379,18Г2АФ,18Г2АФ,"Изготовление проката повышенной прочности, применяемого в конструкциях общего назначения со сварными, клепаными и болтовыми соединениями.",Сталь нелегированая качественная,до 0.3,,0.14 - 0.22,до 0.3,до 0.17,до 0.3,1.3 - 1.7,,,,,,,0.08 - 0.15,Сталь конструкционная для сварных конструкций,Сталь конструкционная для сварных конструкций,,,,,,,,,до 0.03,,,до 0.035,,,,,,,,0.015 - 0.03,до 0.08,,,,,,,,,,,,,,,,,,,,,,,,,,,,,,,,,,
926,3335,18Г2АФ-1,18Г2АФ-1,"Изготовление проката повышенной прочности, применяемого в конструкциях общего назначения со сварными, клепаными и болтовыми соединениями. Сталь не рекомендуется для изготовления изделий, подвергаемых заказчиком термической обработке.",Сталь нелегированая качественная,до 0.3,,0.14 - 0.22,до 0.3,до 0.17,до 0.3,до 1.7,,,,,,,0.08 - 0.15,Сталь конструкционная для сварных конструкций,Сталь конструкционная для сварных конструкций,,,,,,,,,до 0.03,,,до 0.035,,,,,,,,0.015 - 0.03,до 0.08,,,,,,,,,,,,,,,,,,,,,,,,,,,,,,,,,,
927,380,18Г2АФД,18Г2АФД,"Изготовление проката повышенной прочности и повышенной стойкости против атмосферной
коррозии, применяемого в конструкциях общего назначения со сварными, клепаными и болтовыми соединениями.",Сталь легированная,0.15 - 0.3,,0.14 - 0.22,до 0.3,до 0.17,до 0.3,1.3 - 1.7,,,,,,,0.08 - 0.15,Сталь конструкционная для сварных конструкций,Сталь конструкционная для сварных конструкций,,,,,,,,,до 0.03,,,до 0.035,,,,,,,,0.015 - 0.03,до 0.08,,,,,,,,,,,,,,,,,,,,,,,,,,,,,,,,,,
928,3362,18Г2АФД-1,18Г2АФД-1,"Изготовление проката повышенной прочности и повышенной стойкости против атмосферной
коррозии, применяемого в конструкциях общего назначения со сварными, клепаными и болтовыми соединениями. Сталь не рекомендуется для изготовления изделий, подвергаемых заказчиком термической обработке.",Сталь легированная,0.15 - 0.3,,0.14 - 0.22,до 0.3,до 0.17,до 0.3,до 1.7,,,,,,,0.08 - 0.15,Сталь конструкционная для сварных конструкций,Сталь конструкционная для сварных конструкций,,,,,,,,,до 0.03,,,до 0.035,,,,,,,,0.015 - 0.03,до 0.08,,,,,,,,,,,,,,,,,,,,,,,,,,,,,,,,,,
929,801,18Г2АФДпс,18Г2АФДпс,Листовой прокат для элементов сварных конструкций,Сталь марганцово-ванадиевая с азотом и медью,0.15 - 0.3,,0.14 - 0.22,до 0.3,до 0.17,до 0.3,1.3 - 1.7,,,,,,,0.08 - 0.15,Сталь конструкционная для сварных конструкций,Сталь конструкционная для сварных конструкций,,,,,,,,,до 0.035,,,до 0.04,,,,,,,,0.015 - 0.03,,,,,,,,,,,,,,,,,,,,,,,,,,,,,,,,,,,
930,125,18Г2АФпс,18Г2АФпс,"Листовой прокат для несущих элементов сварных конструкций, работающих при переменных нагрузках в интервале температур до —60 °С.",Сталь марганцово-ванадиевая с азотом,до 0.3,,0.14 - 0.22,до 0.3,до 0.17,до 0.3,1.3 - 1.7,,,,"16Г2АФ, 10ХСНД, 15ХСНД",,,0.08 - 0.15,Сталь конструкционная для сварных конструкций,Сталь конструкционная для сварных конструкций,,,,,,,,,до 0.035,,,до 0.04,,,,,,,,0.015 - 0.03,до 0.08,,,,,,,,,,,,,,,,,,,,,,,,,,,,,,,,,,
931,395,18Г2С,18Г2С,"арматура для армирования обычных и предварительно напряженных железобетонных конструкций
; Серьги, звенья, пальцы, траверсы, детали сцепок вагонеток и др. детали, работающие от -40 до +450 град, арматура класса А-II(А300)",,до 0.3,,0.14 - 0.23,до 0.3,0.6 - 0.9,до 0.3,1.2 - 1.6,,,,,,,,Сталь конструкционная для сварных конструкций,Сталь конструкционная для сварных конструкций,,,,,,,,,до 0.04,,,до 0.045,,,,,,,,,,,,,,,,,,,,,,,,,,,,,,,,,,,,,,,,,,,
932,827,1Х2М1,1Х2М1,для производства двухслойных листовых сталей и бесшовных труб для нефтеперерабатывающей и нефтехимической промышленности,,до 0.3,,0.08 - 0.13,до 0.5,0.17 - 0.37,2 - 2.5,0.3 - 0.6,,,,,0.9 - 1.1,,,Сталь конструкционная для сварных конструкций,Сталь конструкционная для сварных конструкций,,,,,,,,,до 0.035,,,до 0.035,,,,,,,,,,,,,,,,,,,,,,,,,,,,,,,,,,,,,,,,,,,
933,404,20ГС,20ГС,"изготовление арматуры периодического профиля классов Ат600 (Ат-IV), Ат800 (Ат-V), Ат1000 (Ат-VI), предназначенной для армирования обычных и предварительно напряженных железобетонных конструкций",,до 0.3,,0.17 - 0.22,до 0.3,1 - 1.5,до 0.3,1 - 1.5,,,,,,,,Сталь конструкционная для сварных конструкций,Сталь конструкционная для сварных конструкций,,,,,,,,,до 0.04,,,до 0.04,,,,,,,,,до 0.08,,,,,,,,,,,,,,,,,,,,,,,,,,,,,,,,,,
934,405,20ГС2,20ГС2,"изготовление арматуры периодического профиля классов Ат800 (Ат-V), Ат1000 (Ат-VI), предназначенной для армирования обычных и предварительно напряженных железобетонных конструкций",,до 0.3,,0.17 - 0.22,до 0.3,1.7 - 2.4,до 0.3,1 - 1.5,,,,,,,,Сталь конструкционная для сварных конструкций,Сталь конструкционная для сварных конструкций,,,,,,,,,до 0.04,,,до 0.04,,,,,,,,,до 0.08,,,,,,,,,,,,,,,,,,,,,,,,,,,,,,,,,,
935,3363,20ФЮ,20ФЮ,"Изготовление проката повышенной прочности, применяемого в конструкциях общего назначения со сварными, клепаными и болтовыми соединениями.",Сталь легированная,до 0.3,0.02 - 0.05,до 0.22,до 0.3,0.17 - 0.37,до 0.3,до 0.65,,до 0.03,,,,,0.04 - 0.15,Сталь конструкционная для сварных конструкций,Сталь конструкционная для сварных конструкций,,,Ti+Nb+V =,,,,,до 0.04,до 0.03,,,до 0.035,,,,,,,,до 0.008,до 0.08,,,,,,,,,,,,,,,,,,,,,,,,,,,,,,,,,,
