Repository: a-dev-mobile/splav-kharkov

File: base/base.csv (part 10 of 32)
,id,name_x,Марка :,Применение:,Дополнение:,Cu,Al,C,Ni,Si,Cr,Mn,Zn,Ti,Fe,Заменитель:,Mo,Mg,V,Классификация :,type_x,Pb,Примесей,-,W,Sn,Co,Ag,Nb,P,Zr,Sb,S,Cd,B,Pt,Ni+Co,Au,Pd,Bi,N,As,O,Ca,Be,Rh,sв,d5,Ir,Ce,Te,sT,Tl,y,Se,H,Na,Ta,Hg,In,Ru,Ga,KCU,Ba,Nd,Li,Al+Mg,Cl,La,РЗМ,Sr,Re,Cu+P,Sc,Hf,F
936,400,20Х2Г2СР,20Х2Г2СР,"изготовление арматуры классов А-V(А800) и А-VI (А1000), предназначенной для армирования обычных и предварительно напряженных железобетонных конструкций",,до 0.3,0.015 - 0.05,0.16 - 0.26,до 0.3,0.75 - 1.55,1.4 - 1.8,1.4 - 1.8,,0.02 - 0.08,,,,,,Сталь конструкционная для сварных конструкций,Сталь конструкционная для сварных конструкций,,,,,,,,,до 0.04,,,до 0.04,,0.001 - 0.007,,,,,,,,,,,,,,,,,,,,,,,,,,,,,,,,,,,,,,,,,
937,941,20ХГ2Т,20ХГ2Т,для изготовления арматуры периодического профиля класса А-IV (А600) диаметром от 10 до 32 мм.,,до 0.3,,0.19 - 0.26,до 0.3,0.4 - 0.7,0.9 - 1.7,1.5 - 1.9,,0.02 - 0.08,,,,,,Сталь конструкционная для сварных конструкций,Сталь конструкционная для сварных конструкций,,,,,,,,,до 0.045,,,до 0.045,,,,,,,,,,,,,,,,,,,,,,,,,,,,,,,,,,,,,,,,,,,
938,128,20ХГ2Ц,20ХГ2Ц,для изготовления арматуры периодического профиля класса А-IV (А600) диаметром от 10 до 32 мм.,,до 0.3,,0.19 - 0.26,до 0.3,0.4 - 0.7,0.9 - 1.2,1.5 - 1.9,,,,,,,,Сталь конструкционная для сварных конструкций,Сталь конструкционная для сварных конструкций,,,,,,,,,до 0.045,0.05 - 0.14,,до 0.045,,,,,,,,,,,,,,,,,,,,,,,,,,,,,,,,,,,,,,,,,,,
939,406,20ХГС2,20ХГС2,"изготовление арматуры периодического профиля класса Ат1000К (Ат-VIК), предназначенной для армирования обычных и предварительно напряженных железобетонных конструкций",,до 0.3,,0.17 - 0.22,до 0.3,1.7 - 2.4,0.8 - 1.2,1 - 1.5,,,,,,,,Сталь конструкционная для сварных конструкций,Сталь конструкционная для сварных конструкций,,,,,,,,,до 0.04,,,до 0.04,,,,,,,,,до 0.08,,,,,,,,,,,,,,,,,,,,,,,,,,,,,,,,,,
940,2363,22ГЮ,22ГЮ,"Изготовление электросварных прямошовных труб диаметром от 10 до 530 мм, применяемых для трубопроводов и конструкций различного назначения.",,,0.02 - 0.05,0.15 - 0.22,,0.15 - 0.3,до 0.4,1.2 - 1.4,,до 0.03,,,,,,Сталь конструкционная для сварных конструкций,Сталь конструкционная для сварных конструкций,,,,,,,,,,,,до 0.01,,,,,,,,до 0.012,,,до 0.02,,,,,,,,,,,,,,,,,,,,,,,,,,,,,,,,
941,1834,22С,22С,"для изготовления арматуры периодического профиля класса класса Ат800 (Ат-V), предназначенной для армирования железобетонных конструкций",,,до 0.1,0.17 - 0.25,,0.9 - 1.2,,0.6 - 0.9,,до 0.05,,,,,,Сталь конструкционная для сварных конструкций,Сталь конструкционная для сварных конструкций,,,,,,,,,до 0.04,,,до 0.035,,,,,,,,,до 0.08,,,,,,,,,,,,,,,,,,,,,,,,,,,,,,,,,,
942,398,22Х2Г2АЮ,22Х2Г2АЮ,"изготовление арматуры классов А-V(А800) и А-VI (А1000), предназначенной для армирования обычных и предварительно напряженных железобетонных конструкций",,до 0.3,0.02 - 0.07,0.19 - 0.26,до 0.3,0.4 - 0.7,1.5 - 2.1,1.4 - 1.7,,0.005 - 0.03,,,,,,Сталь конструкционная для сварных конструкций,Сталь конструкционная для сварных конструкций,,,,,,,,,до 0.04,,,до 0.04,,0.001 - 0.008,,,,,,0.015 - 0.03,,,,,,,,,,,,,,,,,,,,,,,,,,,,,,,,,,,
943,399,22Х2Г2Р,22Х2Г2Р,"изготовление арматуры классов А-V(А800) и А-VI (А1000), предназначенной для армирования обычных и предварительно напряженных железобетонных конструкций",,до 0.3,0.015 - 0.05,0.19 - 0.26,до 0.3,0.4 - 0.7,1.5 - 1.9,1.5 - 1.9,,0.02 - 0.08,,,,,,Сталь конструкционная для сварных конструкций,Сталь конструкционная для сварных конструкций,,,,,,,,,до 0.04,,,до 0.04,,0.001 - 0.007,,,,,,,,,,,,,,,,,,,,,,,,,,,,,,,,,,,,,,,,,
944,397,23Х2Г2Т,23Х2Г2Т,"изготовление арматуры класса А-V (А800), предназначенной для армирования обычных и предварительно напряженных железобетонных конструкций",,до 0.3,0.015 - 0.05,0.19 - 0.26,до 0.3,0.4 - 0.7,1.35 - 1.7,1.4 - 1.7,,0.02 - 0.08,,,,,,Сталь конструкционная для сварных конструкций,Сталь конструкционная для сварных конструкций,,,,,,,,,до 0.045,,,до 0.045,,,,,,,,,,,,,,,,,,,,,,,,,,,,,,,,,,,,,,,,,,,
945,942,23Х2Г2Ц,23Х2Г2Ц,"изготовление арматуры класса А-V (А800), предназначенной для армирования обычных и предварительно напряженных железобетонных конструкций",,до 0.3,0.015 - 0.05,0.19 - 0.26,до 0.3,0.4 - 0.7,1.35 - 1.7,1.4 - 1.7,,,,,,,,Сталь конструкционная для сварных конструкций,Сталь конструкционная для сварных конструкций,,,,,,,,,до 0.045,0.05 - 0.1,,до 0.045,,,,,,,,,,,,,,,,,,,,,,,,,,,,,,,,,,,,,,,,,,,
946,133,25Г2С,25Г2С,"для изготовления арматуры периодического профиля класса классов Ат600С (Ат-IVС), Ат800 (Ат-V), предназначенной для армирования железобетонных конструкций",,до 0.3,,0.2 - 0.29,до 0.3,0.6 - 0.9,до 0.3,1.2 - 1.6,,,,,,,,Сталь конструкционная для сварных конструкций,Сталь конструкционная для сварных конструкций,,,,,,,,,до 0.04,,,до 0.045,,,,,,,,,,,,,,,,,,,,,,,,,,,,,,,,,,,,,,,,,,,
947,576,25ГС,25ГС,для сварных конструкций,,до 0.3,,0.2 - 0.26,до 0.3,0.6 - 0.9,до 0.8,1 - 1.3,,,,,,,,Сталь конструкционная для сварных конструкций,Сталь конструкционная для сварных конструкций,,,,,,,,,до 0.04,,,до 0.035,,,,,,,,,,,,,,,,,,,,,,,,,,,,,,,,,,,,,,,,,,,
948,407,25С2Р,25С2Р,"изготовление арматуры периодического профиля классов Ат600К (Ат-IVК), Ат800 (Ат-V), Ат800К (Ат-VК), Ат1000 (Ат-VI),предназначенной для армирования обычных и предварительно напряженных железобетонных конструкций",,до 0.3,,0.2 - 0.29,до 0.3,1.2 - 1.7,до 0.3,0.5 - 0.9,,0.01 - 0.03,,,,,,Сталь конструкционная для сварных конструкций,Сталь конструкционная для сварных конструкций,,,,,,,,,до 0.045,,,до 0.045,,0.001 - 0.005,,,,,,,,,,,,,,,,,,,,,,,,,,,,,,,,,,,,,,,,,
949,1833,27ГС,27ГС,"изготовление арматуры периодического профиля класса Ат600С (Ат-IVС), предназначенной для армирования железобетонных конструкций",,до 0.3,,0.24 - 0.3,до 0.3,1 - 1.5,до 0.3,0.9 - 1.3,,,,,,,,Сталь конструкционная для сварных конструкций,Сталь конструкционная для сварных конструкций,,,,,,,,,до 0.045,,,до 0.045,,,,,,,,,до 0.08,,,,,,,,,,,,,,,,,,,,,,,,,,,,,,,,,,
950,409,30ХС2,30ХС2,"изготовление арматуры периодического профиля класса Ат1200 (Ат-VII), предназначенной для армирования обычных и предварительно напряженных железобетонных конструкций",,,,0.26 - 0.32,,1.6 - 2.2,0.6 - 0.9,0.6 - 0.9,,,,,,,,Сталь конструкционная для сварных конструкций,Сталь конструкционная для сварных конструкций,,,,,,,,,до 0.04,,,до 0.04,,,,,,,,,до 0.08,,,,,,,,,,,,,,,,,,,,,,,,,,,,,,,,,,
951,408,28С,28С,"изготовление арматуры периодического профиля классов Ат600С (Ат-IVС), Ат800 (Ат-V), предназначенной для армирования железобетонных конструкций",,до 0.3,,0.25 - 0.32,,0.9 - 1.2,,0.6 - 0.9,,,,,,,,Сталь конструкционная для сварных конструкций,Сталь конструкционная для сварных конструкций,,,,,,,,,до 0.04,,,до 0.045,,,,,,,,,до 0.08,,,,,,,,,,,,,,,,,,,,,,,,,,,,,,,,,,
952,401,32Г2Рпс,32Г2Рпс,"изготовление арматуры класса А-III (А400), предназначенной для армирования обычных и предварительно напряженных железобетонных конструкций",,до 0.3,0.001 - 0.015,0.28 - 0.37,до 0.3,до 0.17,до 0.3,1.3 - 1.75,,,,,,,,Сталь конструкционная для сварных конструкций,Сталь конструкционная для сварных конструкций,,,,,,,,,до 0.045,,,до 0.05,,0.001 - 0.007,,,,,,,,,,,,,,,,,,,,,,,,,,,,,,,,,,,,,,,,,
953,132,35ГС,35ГС,"для изготовления арматуры периодического профиля классов Ат600С (Ат-IVС), Ат800 (Ат-V), Ат800К (Ат-VК), предназначенной для армирования железобетонных конструкций",,до 0.3,,0.3 - 0.37,до 0.3,0.6 - 0.9,до 0.3,0.8 - 1.2,,,,"ВСт5сп, Ст6, Ст5пс",,,,Сталь конструкционная для сварных конструкций,Сталь конструкционная для сварных конструкций,,,,,,,,,до 0.04,,,до 0.045,,,,,,,,,,,,,,,,,,,,,,,,,,,,,,,,,,,,,,,,,,,
954,1003,6Г2АФ,6Г2АФ,для сварных конструкций,,до 0.3,,0.14 - 0.2,до 0.3,0.3 - 0.6,до 0.4,1.3 - 1.7,,,,,,,0.08 - 0.14,Сталь конструкционная для сварных конструкций,Сталь конструкционная для сварных конструкций,,,,,,,,,до 0.035,,,до 0.04,,,,,,,,0.015 - 0.025,,,,,,,,,,,,,,,,,,,,,,,,,,,,,,,,,,,
955,396,80С,80С,"изготовление арматуры класса А-IV (А600), предназначенной для армирования обычных и предварительно напряженных железобетонных конструкций",,до 0.3,,0.74 - 0.82,до 0.3,0.6 - 1.1,до 0.3,0.5 - 0.9,,0.015 - 0.04,,,,,,Сталь конструкционная для сварных конструкций,Сталь конструкционная для сварных конструкций,,,,,,,,,до 0.04,,,до 0.045,,,,,,,,,,,,,,,,,,,,,,,,,,,,,,,,,,,,,,,,,,,
956,1005,03Х13Н9Д2ТМ,03Х13Н9Д2ТМ,"для изделий, эксплуатируемых при температурах от +20 до -253 град.",,1.5 - 2,,до 0.03,8 - 9,до 0.5,12 - 13,до 0.5,,0.8 - 1.1,,,0.5 - 1,,,Сталь конструкционная криогенная,Сталь конструкционная криогенная,,,,,,,,,до 0.02,,,до 0.025,,,,,,,,,,,,,,,,,,,,,,,,,,,,,,,,,,,,,,,,,,,
957,744,03Х17Н14М3,03Х17Н14М3 ( другое обозначение 000Х17Н13М2 ),"сварные конструкции, работающие в средах повышенной агрессивности при температурах до -196°С ; сталь аустенитного класса",,,,до 0.03,13 - 15,до 0.4,16 - 18,1 - 2,,,,,2.5 - 3.1,,,Сталь конструкционная криогенная,Сталь конструкционная криогенная,,,,,,,,,до 0.035,,,до 0.02,,,,,,,,,,,,,,,,,,,,,,,,,,,,,,,,,,,,,,,,,,,
958,1004,03Х19Г10Н7М2,03Х19Г10Н7М2,"для изготовления сварных изделий, эксплуатируемых при температурах от 0 до -253 град.",,,,до 0.03,6.5 - 7.5,до 0.8,18.5 - 20.5,9 - 11,,,,,2 - 2.5,,,Сталь конструкционная криогенная,Сталь конструкционная криогенная,,,,,,,,,до 0.035,,,до 0.025,,,,,,,,0.3 - 0.4,,,,,,,,,,,,,,,,,,,,,,,,,,,,,,,,,,,
959,1457,03Х20Н16АГ6,03Х20Н16АГ6,"для изготовления сварных крупногабаритных емкостей и резервуаров, находящихся под давлением при температурах от 20 до -269 град.",,,,до 0.025,15 - 16.5,до 0.6,20 - 25,6 - 7.5,,,50.05 - 58.85,,,,,Сталь конструкционная криогенная,Сталь конструкционная криогенная,,,,,,,,,до 0.025,,,до 0.02,,,,,,,,0.15 - 0.28,,,,,,,,,,,,,,,,,,,,,,,,,,,,,,,,,,,
960,753,07Х21Г7АН5,07Х21Г7АН5 ( другое обозначение Х21Г7АН5 ЭП222 ),"для сварных изделий, работающих при температурах до -253 град.С и в
средах средней агрессивности; сталь аустенитного класса",,,,до 0.07,5 - 6,до 0.7,19.5 - 21,6 - 7.5,,,,,,,,Сталь конструкционная криогенная,Сталь конструкционная криогенная,,,,,,,,,до 0.03,,,до 0.03,,,,,,,,0.15 - 0.25,,,,,,,,,,,,,,,,,,,,,,,,,,,,,,,,,,,
961,1019,0Н6,0Н6,"сосуды и аппараты, работающие под давлением при температурах до -196°С",,,,до 0.06,6.5 - 7,0.17 - 0.37,,0.45 - 0.6,,,,,,,,Сталь конструкционная криогенная,Сталь конструкционная криогенная,,,,,,,,,до 0.02,,,до 0.02,,,,,,,,,,,,,,,,,,,,,,,,,,,,,,,,,,,,,,,,,,,
962,1018,0Н6А,0Н6А,"сосуды и аппараты, работающие под давлением при температурах до -120°С",,,,до 0.06,6 - 7,0.17 - 0.37,до 0.2,0.45 - 0.6,,,,,,,,Сталь конструкционная криогенная,Сталь конструкционная криогенная,,,,,,,,,до 0.02,,,до 0.02,,,,,,,,,,,,,,,,,,,,,,,,,,,,,,,,,,,,,,,,,,,
963,1020,0Н9,0Н9,"сосуды и аппараты, работающие под давлением при температурах до -196°С",,,,до 0.06,8.5 - 9.5,0.17 - 0.37,,0.45 - 0.6,,,,,,,,Сталь конструкционная криогенная,Сталь конструкционная криогенная,,,,,,,,,до 0.02,,,до 0.02,,,,,,,,,,,,,,,,,,,,,,,,,,,,,,,,,,,,,,,,,,,
964,1021,0Н9А,0Н9А,"сосуды и аппараты, работающие при температурах до -196°С",,,,до 0.06,8.5 - 9.5,0.17 - 0.37,до 0.2,0.45 - 0.6,,,,,,,,Сталь конструкционная криогенная,Сталь конструкционная криогенная,,,,,,,,,до 0.02,,,до 0.02,,,,,,,,,,,,,,,,,,,,,,,,,,,,,,,,,,,,,,,,,,,
965,44,10Х14Г14Н4Т,10Х14Г14Н4Т ( другое обозначение Х14Г14Н3Т ЭИ711 ),"для изготовления разнообразного сварного оборудования, работающего в средах химических производств слабой агрессивности, криогенной техники до —196°С, а также для использования в качестве жаростойкого и жаропрочного материала до 700 °С.; сталь аустенитного класса",,,,до 0.1,2.8 - 4.5,до 0.8,13 - 15,13 - 15,,,,"20Х13Н4Г9, 12Х18Н9Т, 12Х18Н10Т, 08Х18Н10Т",,,,Сталь конструкционная криогенная,Сталь конструкционная криогенная,,,"5(С - 0.02)-0.6 Ti, остальное Fe",,,,,,до 0.035,,,до 0.02,,,,,,,,,,,,,,,,,,,,,,,,,,,,,,,,,,,,,,,,,,,
966,329,12Х18Н10Т,12Х18Н10Т ( другое обозначение Х18Н10Т ),"детали, работающие до 600 °С. Сварные аппараты и сосуды, работающие в разбавленных растворах азотной, уксусной, фосфорной кислот, растворах щелочей и солей и другие детали, работающие под давлением при температуре от —196 до +600 °С, а при наличии агрессивных сред до +350 °С.; сталь аустенитного класса",,до 0.3,,до 0.12,9 - 11,до 0.8,17 - 19,до 2,,,,"08Х18Г8Н2Т, 10Х14Г14Н4Т, 12Х17Г9АН4, 08Х22Н6Т, 08Х17Т, 15Х25Т, 12Х18Н9Т",,,,Сталь конструкционная криогенная,Сталь конструкционная криогенная,,,"(5 С - 0.8) Ti, остальное Fe",,,,,,до 0.035,,,до 0.02,,,,,,,,,,,,,,,,,,,,,,,,,,,,,,,,,,,,,,,,,,,
967,1006,11Х18М-ШД,11Х18М-ШД,"для изготовления подшипников качения, работающих в агрессивных средах",,,,1.1 - 1.2,,0.53 - 0.95,16.5 - 18,0.5 - 1,,,,,,,,Сталь конструкционная подшипниковая,Сталь конструкционная подшипниковая,,,,,,,,,до 0.025,,,до 0.015,,,,,,,,,,,,,,,,,,,,,,,,,,,,,,,,,,,,,,,,,,,
968,3322,60ХФА,60ХФА,для изготовления тяжелонагруженных деталей с высокой усталостной прочностью; пружин,Теплоустойчивость повышенная. Плохо воспринимает ударные нагрузки. Не используется для сварных конструкций.,до 0.25,,0.55 - 0.65,до 0.4,0.17 - 0.37,0.8 - 1.1,0.5 - 0.8,,,,,,,0.1 - 0.2,Сталь конструкционная подшипниковая,Сталь конструкционная подшипниковая,,,,,,,,,до 0.035,,,до 0.03,,,,,,,,,,,,,,,,,,,,,,,,,,,,,,,,,,,,,,,,,,,
969,1007,8Х4В9Ф2-Ш,8Х4В9Ф2-Ш,"для изготовления подшипников качения, работающих в агрессивных средах",,,,0.7 - 0.8,,до 0.4,4 - 4.6,до 0.4,,,,,,,1.4 - 1.7,Сталь конструкционная подшипниковая,Сталь конструкционная подшипниковая,,,,8.5 - 9.5,,,,,до 0.03,,,до 0.03,,,,,,,,,,,,,,,,,,,,,,,,,,,,,,,,,,,,,,,,,,,
970,1825,ШХ10,ШХ10,"для изготовления плющеной ленты, предназначенной для производства витых роликов подшипников.",,до 0.25,,0.32 - 0.42,до 0.2,0.17 - 0.37,0.8 - 1.2,0.4 - 0.7,,,,,,,,Сталь конструкционная подшипниковая,Сталь конструкционная подшипниковая,,,,,,,,,до 0.03,,,до 0.03,,,,,,,,,,,,,,,,,,,,,,,,,,,,,,,,,,,,,,,,,,,
971,2402,ШХ15-ШД,ШХ15-ШД,Для изготовления прецизионных подшипников,,до 0.25,,0.95 - 1.05,до 0.3,0.17 - 0.37,1.3 - 1.65,0.2 - 0.4,,до 0.01,,,,,,Сталь конструкционная подшипниковая,Сталь конструкционная подшипниковая,,,,,,,,,до 0.025,,,до 0.01,,,,,,,,,,до 0.0015,,,,,,,,,,,,,,,,,,,,,,,,,,,,,,,,,
972,207,ШХ15,ШХ15 ( другое обозначение ШХ15-Ш ШХ15-В ),"шарики диаметром до 150 мм, ролики диаметром до 23 мм, кольца подшипников с толщиной стенки до 14 мм, втулки плунжеров, плунжеры, нагнетательные клапаны, корпуса распылителей, ролики толкателей и другие детали, от которых требуется высокая твердость, износостойкость и контактная прочность.","ШХ15 выплавлена в кислых мартеновских печах, ШХ15-Ш выплавлена методом электрошлакового переплава, ШХ15-В выплавлена в электродуговых печах с вакуумированием",до 0.25,,0.95 - 1.05,до 0.3,0.17 - 0.37,1.3 - 1.65,0.2 - 0.4,,до 0.01,,"ШХ9, ШХ12, ШХ15СГ",,,,Сталь конструкционная подшипниковая,Сталь конструкционная подшипниковая,,,,,,,,,до 0.027,,,до 0.02,,,,,,,,,,до 0.0015,,,,,,,,,,,,,,,,,,,,,,,,,,,,,,,,,
973,579,ШХ20СГ,ШХ20СГ,"для изготовления цельнокатаных колец; изделий, работающих в средах слабой агрессивности",,до 0.25,,0.9 - 1,до 0.3,0.55 - 0.85,1.4 - 1.7,1.4 - 1.7,,до 0.01,,,,,,Сталь конструкционная подшипниковая,Сталь конструкционная подшипниковая,,,,,,,,,до 0.027,,,до 0.02,,,,,,,,,,до 0.0015,,,,,,,,,,,,,,,,,,,,,,,,,,,,,,,,,
974,208,ШХ15СГ,ШХ15СГ,"крупногабаритные кольца шарико- и роликоподшипников со стенками толщиной более 20—30 мм, шарики диаметром более 50 мм; ролики диаметром более 35 мм.",,до 0.25,,0.95 - 1.05,до 0.3,0.4 - 0.65,1.3 - 1.65,0.9 - 1.2,,до 0.01,,"ХВГ, ШХ15, 9ХС, ХВСГ",,,,Сталь конструкционная подшипниковая,Сталь конструкционная подшипниковая,,,,,,,,,до 0.027,,,до 0.02,,,,,,,,,,до 0.0015,,,,,,,,,,,,,,,,,,,,,,,,,,,,,,,,,
975,209,ШХ4,ШХ4,кольца железнодорожных подшипников.,,до 0.25,,0.95 - 1.05,до 0.3,0.15 - 0.3,0.35 - 0.5,0.15 - 0.3,,до 0.01,,,,,,Сталь конструкционная подшипниковая,Сталь конструкционная подшипниковая,,,,,,,,,до 0.027,,,до 0.02,,,,,,,,,,до 0.0015,,,,,,,,,,,,,,,,,,,,,,,,,,,,,,,,,
976,2480,3К-7,3К-7,"Для производства холоднотянутой проволоки, применяемой для изготовления пружин, навиваемых в холодном состоянии и не подвергаемых закалке.",,до 0.04,,0.68 - 0.76,до 0.05,0.17 - 0.37,до 0.05,0.5 - 0.8,,,,,,,,Сталь конструкционная рессорно-пружинная,Сталь конструкционная рессорно-пружинная,,,,,,,,,до 0.02,,,до 0.03,,,,,,,,,,,,,,,,,,,,,,,,,,,,,,,,,,,,,,,,,,,
977,594,50ХГ,50ХГ,"рессоры автомашин, пружины подвижного состава железнодорожного транспорта",,до 0.2,,0.46 - 0.54,до 0.25,0.17 - 0.37,0.9 - 1.2,0.7 - 1,,,,,,,,Сталь конструкционная рессорно-пружинная,Сталь конструкционная рессорно-пружинная,,,,,,,,,до 0.035,,,до 0.035,,,,,,,,,,,,,,,,,,,,,,,,,,,,,,,,,,,,,,,,,,,
978,595,50ХГА,50ХГА,"рессоры автомашин, пружины подвижного состава железнодорожного транспорта",,до 0.2,,0.47 - 0.52,до 0.25,0.17 - 0.37,0.95 - 1.2,0.8 - 1,,,,,,,,Сталь конструкционная рессорно-пружинная,Сталь конструкционная рессорно-пружинная,,,,,,,,,до 0.025,,,до 0.025,,,,,,,,,,,,,,,,,,,,,,,,,,,,,,,,,,,,,,,,,,,
979,596,50ХГФА,50ХГФА,"пружины особо ответственного назначения, рессоры легковых автомобилей",,до 0.2,,0.48 - 0.55,до 0.25,0.17 - 0.37,0.95 - 1.2,0.8 - 1,,,,,,,0.15 - 0.25,Сталь конструкционная рессорно-пружинная,Сталь конструкционная рессорно-пружинная,,,,,,,,,до 0.025,,,до 0.025,,,,,,,,,,,,,,,,,,,,,,,,,,,,,,,,,,,,,,,,,,,
980,786,50ХСА,50ХСА,"пружины часовых механизмов, крупные пружины ответственного назначения",,до 0.2,,0.45 - 0.55,до 0.25,0.8 - 1.2,0.9 - 1.2,0.3 - 0.5,,,,,,,,Сталь конструкционная рессорно-пружинная,Сталь конструкционная рессорно-пружинная,,,,,,,,,до 0.035,,,до 0.035,,,,,,,,,,,,,,,,,,,,,,,,,,,,,,,,,,,,,,,,,,,
981,271,50ХФА,50ХФА,"тяжелонагруженные ответственные детали, к которым предъявляются требования высокой усталостной прочности, пружины, работающие при температуре до 300°С и другие детали.",,до 0.2,,0.46 - 0.54,до 0.25,0.17 - 0.37,0.8 - 1.1,0.5 - 0.8,,,,"60С2А, 50ХГФА, 9ХС",,,0.1 - 0.2,Сталь конструкционная рессорно-пружинная,Сталь конструкционная рессорно-пружинная,,,,,,,,,до 0.025,,,до 0.025,,,,,,,,,,,,,,,,,,,,,,,,,,,,,,,,,,,,,,,,,,,
982,787,51ХФА,51ХФА,проволока для изготовления пружин,,до 0.2,,0.47 - 0.55,до 0.25,0.15 - 0.3,0.75 - 1.1,0.3 - 0.6,,,,,,,0.15 - 0.25,Сталь конструкционная рессорно-пружинная,Сталь конструкционная рессорно-пружинная,,,,,,,,,до 0.025,,,до 0.025,,,,,,,,,,,,,,,,,,,,,,,,,,,,,,,,,,,,,,,,,,,
983,266,55С2,55С2,"пружины и рессоры, применяемые в автомобилестроении, тракторостроении, железнодорожном транспорте и других отраслях машиностроения.",,до 0.2,,0.52 - 0.6,до 0.25,1.5 - 2,до 0.3,0.6 - 0.9,,,,"50С2, 60С2, 35Х2АФ",,,,Сталь конструкционная рессорно-пружинная,Сталь конструкционная рессорно-пружинная,,,,,,,,,до 0.035,,,до 0.035,,,,,,,,,,,,,,,,,,,,,,,,,,,,,,,,,,,,,,,,,,,
984,592,55С2А,55С2А,"рессоры автомашин, пружины подвижного состава железнодорожного транспорта",,до 0.2,,0.53 - 0.58,до 0.25,1.5 - 2,до 0.3,0.6 - 0.9,,,,,,,,Сталь конструкционная рессорно-пружинная,Сталь конструкционная рессорно-пружинная,,,,,,,,,до 0.025,,,до 0.025,,,,,,,,,,,,,,,,,,,,,,,,,,,,,,,,,,,,,,,,,,,
985,597,55С2ГФ,55С2ГФ,"для изготовления пружин особо ответственного назначения, рессор автотранспорта",,до 0.2,,0.52 - 0.6,до 0.25,1.5 - 2,до 0.3,0.95 - 1.25,,,,,,,0.1 - 0.15,Сталь конструкционная рессорно-пружинная,Сталь конструкционная рессорно-пружинная,,,,,,,,,до 0.035,,,до 0.035,,,,,,,,,,,,,,,,,,,,,,,,,,,,,,,,,,,,,,,,,,,
986,270,55ХГР,55ХГР,для изготовления рессорной полосовой стали толщиной 3— 24 мм.,,до 0.2,,0.52 - 0.6,до 0.25,0.17 - 0.37,0.9 - 1.2,0.9 - 1.2,,,,,,,,Сталь конструкционная рессорно-пружинная,Сталь конструкционная рессорно-пружинная,,,,,,,,,до 0.035,,,до 0.035,,0.001 - 0.003,,,,,,,,,,,,,,,,,,,,,,,,,,,,,,,,,,,,,,,,,
987,259,60Г,60Г,"плоские и круглые пружины, рессоры, пружинные кольца и другие детали пружинного типа, от которых требуются высокие упругие свойства и износостойкость; бандажи, тормозные барабаны и ленты, скобы, втулки и другие детали общего и тяжелого машиностроения.",,до 0.2,,0.57 - 0.65,до 0.25,0.17 - 0.37,до 0.25,0.7 - 1,,,,65Г,,,,Сталь конструкционная рессорно-пружинная,Сталь конструкционная рессорно-пружинная,,,,,,,,,до 0.035,,,до 0.035,,,,,,,,,,,,,,,,,,,,,,,,,,,,,,,,,,,,,,,,,,,
988,267,60С2,60С2,"тяжелонагруженные пружины, торсионные валы, пружинные кольца, цанги, фрикционные диски, шайбы пружинные.",,до 0.2,,0.57 - 0.65,до 0.25,1.5 - 2,до 0.3,0.6 - 0.9,,,,"55С2, 50ХФА",,,,Сталь конструкционная рессорно-пружинная,Сталь конструкционная рессорно-пружинная,,,,,,,,,до 0.035,,,до 0.035,,,,,,,,,,,,,,,,,,,,,,,,,,,,,,,,,,,,,,,,,,,
989,268,60С2А,60С2А,"тяжелонагруженные пружины, торсионные валы, пружинные кольца, цанги, фрикционные диски, шайбы Гровера и др.",,до 0.2,,0.58 - 0.63,до 0.25,1.6 - 2,до 0.3,0.6 - 0.9,,,,"60С2Н2А, 60С2Г, 50ХФА",,,,Сталь конструкционная рессорно-пружинная,Сталь конструкционная рессорно-пружинная,,,,,,,,,до 0.025,,,до 0.025,,,,,,,,,,,,,,,,,,,,,,,,,,,,,,,,,,,,,,,,,,,
990,593,60С2Г,60С2Г,"для изготовления автомобильных и тракторных рессор, пружин подвижного состава железнодорожного транспорта",,до 0.2,,0.55 - 0.65,до 0.25,1.8 - 2.2,до 0.3,0.7 - 1,,,,,,,,Сталь конструкционная рессорно-пружинная,Сталь конструкционная рессорно-пружинная,,,,,,,,,до 0.025,,,до 0.025,,,,,,,,,,,,,,,,,,,,,,,,,,,,,,,,,,,,,,,,,,,
991,272,60С2Н2А,60С2Н2А,ответственные и тяжелонагруженные пружины и рессоры.,,до 0.2,,0.56 - 0.64,1.4 - 1.7,1.4 - 1.8,до 0.3,0.4 - 0.7,,,,"60С2А, 60С2ХА",,,,Сталь конструкционная рессорно-пружинная,Сталь конструкционная рессорно-пружинная,,,,,,,,,до 0.025,,,до 0.025,,,,,,,,,,,,,,,,,,,,,,,,,,,,,,,,,,,,,,,,,,,
992,273,60С2ХА,60С2ХА,для изготовления крупных высоконагруженных пружин и рессор ответственного назначения.,,до 0.2,,0.56 - 0.64,до 0.25,1.4 - 1.8,0.7 - 1,0.4 - 0.7,,,,"60С2ХФА, 60С2Н2А",,,,Сталь конструкционная рессорно-пружинная,Сталь конструкционная рессорно-пружинная,,,,,,,,,до 0.025,,,до 0.025,,,,,,,,,,,,,,,,,,,,,,,,,,,,,,,,,,,,,,,,,,,
993,274,60С2ХФА,60С2ХФА,"ответственные и высоко нагруженные пружины и рессоры, изготовляемые из круглой калиброванной стали.",,до 0.2,,0.56 - 0.64,до 0.25,1.4 - 1.8,0.9 - 1.2,0.4 - 0.7,,,,"60С2А, 60С2ХА, 9ХС, 60С2ВА",,,0.1 - 0.2,Сталь конструкционная рессорно-пружинная,Сталь конструкционная рессорно-пружинная,,,,,,,,,до 0.025,,,до 0.025,,,,,,,,,,,,,,,,,,,,,,,,,,,,,,,,,,,,,,,,,,,
994,210,65,65,"рессоры, пружины и другие детали, от которых требуются повышенные прочностные и упругие свойства, износостойкость; детали, работающие в условиях трения при наличии высоких статических и вибрационных нагрузок.",,до 0.2,,0.62 - 0.7,до 0.25,0.17 - 0.37,до 0.25,0.5 - 0.8,,,,"60, 70",,,,Сталь конструкционная рессорно-пружинная,Сталь конструкционная рессорно-пружинная,,,,,,,,,до 0.035,,,до 0.035,,,,,,,,,,,,,,,,,,,,,,,,,,,,,,,,,,,,,,,,,,,
995,265,65Г,65Г,"пружины, рессоры, упорные шайбы, тормозные ленты, фрикционные диски, шестерни, фланцы, корпусы подшипников, зажимные и подающие цанги и другие детали, к которым предъявляются требования повышенной износостойкости, и детали, работающие без ударных нагрузок.",,до 0.2,,0.62 - 0.7,до 0.25,0.17 - 0.37,до 0.25,0.9 - 1.2,,,,"70, У8А, 70Г, 60С2А, 9ХС, 50ХФА, 60С2, 55С2",,,,Сталь конструкционная рессорно-пружинная,Сталь конструкционная рессорно-пружинная,,,,,,,,,до 0.035,,,до 0.035,,,,,,,,,,,,,,,,,,,,,,,,,,,,,,,,,,,,,,,,,,,
996,788,65ГА,65ГА,термически обработанная проволока диаметром 1.2 - 5.5 мм для изготовления пружин,,до 0.2,до 0.08,0.65 - 0.7,до 0.2,0.15 - 0.3,до 0.15,0.7 - 1,,,,,,,,Сталь конструкционная рессорно-пружинная,Сталь конструкционная рессорно-пружинная,,,,,,,,,до 0.025,,,до 0.025,,,,,,,,,,,,,,,,,,,,,,,,,,,,,,,,,,,,,,,,,,,
997,275,65С2ВА,65С2ВА ( другое обозначение 65С2ГВА ),ответственные и высоконагруженные пружины и рессоры.,,до 0.2,,0.61 - 0.69,до 0.25,1.5 - 2,до 0.3,0.7 - 1,,,,"60С2А, 60С2ХА",,,,Сталь конструкционная рессорно-пружинная,Сталь конструкционная рессорно-пружинная,,,,0.8 - 1.2,,,,,до 0.025,,,до 0.025,,,,,,,,,,,,,,,,,,,,,,,,,,,,,,,,,,,,,,,,,,,
998,790,68А,68А,термически обработанная проволока диаметром 1.2 - 5.5 мм для изготовления пружин,,до 0.15,до 0.05,0.65 - 0.7,до 0.2,0.15 - 0.25,до 0.12,0.4 - 0.55,,,,,,,,Сталь конструкционная рессорно-пружинная,Сталь конструкционная рессорно-пружинная,,,,,,,,,до 0.025,,,до 0.025,,,,,,,,,,,,,,,,,,,,,,,,,,,,,,,,,,,,,,,,,,,
999,789,68ГА,68ГА,термически обработанная проволока диаметром 1.2 - 5.5 мм для изготовления пружин,,до 0.15,до 0.05,0.65 - 0.7,до 0.2,0.15 - 0.25,до 0.12,0.7 - 1,,,,,,,,Сталь конструкционная рессорно-пружинная,Сталь конструкционная рессорно-пружинная,,,,,,,,,до 0.025,,,до 0.025,,,,,,,,,,,,,,,,,,,,,,,,,,,,,,,,,,,,,,,,,,,
1000,591,70Г,70Г,пружины механизмов и машин,,до 0.2,,0.67 - 0.75,до 0.25,0.17 - 0.37,до 0.25,0.9 - 1.2,,,,,,,,Сталь конструкционная рессорно-пружинная,Сталь конструкционная рессорно-пружинная,,,,,,,,,до 0.035,,,до 0.035,,,,,,,,,,,,,,,,,,,,,,,,,,,,,,,,,,,,,,,,,,,
1001,211,70,70,"рессоры, пружины и другие детали, от которых требуются повышенные прочностные и упругие свойства, а также износостойкость.",,до 0.2,,0.67 - 0.75,до 0.25,0.17 - 0.37,до 0.25,0.5 - 0.8,,,,65Г,,,,Сталь конструкционная рессорно-пружинная,Сталь конструкционная рессорно-пружинная,,,,,,,,,до 0.035,,,до 0.035,,,,,,,,,,,,,,,,,,,,,,,,,,,,,,,,,,,,,,,,,,,
1002,1831,70Г2,70Г2,для изготовления пружин различных машин и механизмов различных отраслей промышленности; ножей землеройных машин,,до 0.3,,0.65 - 0.75,до 0.3,0.17 - 0.37,до 0.3,1.4 - 1.8,,,,,,,,Сталь конструкционная рессорно-пружинная,Сталь конструкционная рессорно-пружинная,,,,,,,,,до 0.045,,,до 0.045,,,,,,,,,,,,,,,,,,,,,,,,,,,,,,,,,,,,,,,,,,,
1003,598,70С2ХА,70С2ХА,"пружины часовых механизмов, крупные пружины ответственного назначения",,до 0.2,,0.65 - 0.75,до 0.25,1.4 - 1.7,0.2 - 0.4,0.4 - 0.6,,,,,,,,Сталь конструкционная рессорно-пружинная,Сталь конструкционная рессорно-пружинная,,,,,,,,,до 0.025,,,до 0.025,,,,,,,,,,,,,,,,,,,,,,,,,,,,,,,,,,,,,,,,,,,
1004,1828,70ХГФА,70ХГФА,термически обработанная проволока диаметром 1.2 - 5.5 мм для изготовления пружин,,до 0.15,до 0.05,0.065 - 0.72,до 0.2,0.15 - 0.3,0.3 - 0.5,0.5 - 0.8,,,,,,,0.1 - 0.2,Сталь конструкционная рессорно-пружинная,Сталь конструкционная рессорно-пружинная,,,,,,,,,до 0.025,,,до 0.025,,,,,,,,,,,,,,,,,,,,,,,,,,,,,,,,,,,,,,,,,,,
1005,269,70С3А,70С3А,тяжело нагруженные пружины ответственного назначения.,,до 0.2,,0.66 - 0.74,до 0.25,2.4 - 2.8,до 0.3,0.6 - 0.9,,,,,,,,Сталь конструкционная рессорно-пружинная,Сталь конструкционная рессорно-пружинная,,,,,,,,,до 0.025,,,до 0.025,,,,,,,,,,,,,,,,,,,,,,,,,,,,,,,,,,,,,,,,,,,
1006,590,80,80,"круглые и плоские пружины и другие детали, работающие в условиях трения и под действием вибрационных нагрузок",,до 0.2,,0.77 - 0.85,до 0.25,0.17 - 0.37,до 0.25,0.5 - 0.8,,,,,,,,Сталь конструкционная рессорно-пружинная,Сталь конструкционная рессорно-пружинная,,,,,,,,,до 0.035,,,до 0.035,,,,,,,,,,,,,,,,,,,,,,,,,,,,,,,,,,,,,,,,,,,
1007,212,75,75,"круглые и плоские пружины различных размеров, пружины клапанов двигателя автомобиля, пружины амортизаторов, рессоры, замковые шайбы, диски сцепления, эксцентрики, шпиндели, регулировочные прокладки и другие детали, работающие в условиях трения и под действием статических и вибрационных нагрузок.",,до 0.2,,0.72 - 0.8,до 0.25,0.17 - 0.37,до 0.25,0.5 - 0.8,,,,"70, 80, 85",,,,Сталь конструкционная рессорно-пружинная,Сталь конструкционная рессорно-пружинная,,,,,,,,,до 0.035,,,до 0.035,,,,,,,,,,,,,,,,,,,,,,,,,,,,,,,,,,,,,,,,,,,
1008,2715,SH,SH,"Для изготовления механических пружин, подвергаемых статической и динамической нагрузкам",,,,0.46 - 1.04,,0.07 - 0.38,,0.24 - 1.56,,,,,,,,Сталь конструкционная рессорно-пружинная,Сталь конструкционная рессорно-пружинная,,,,,,,,,до 0.048,,,до 0.048,,,,,,,,,,,,,,,,,,,,,,,,,,,,,,,,,,,,,,,,,,,
1009,213,85,85,"пружины, фрикционные диски и другие детали, к которым предъявляются требования высоких прочностных и упругих свойств и износостойкости.",,до 0.2,,0.82 - 0.9,до 0.25,0.17 - 0.37,до 0.25,0.5 - 0.8,,,,"70, 75, 80",,,,Сталь конструкционная рессорно-пружинная,Сталь конструкционная рессорно-пружинная,,,,,,,,,до 0.035,,,до 0.035,,,,,,,,,,,,,,,,,,,,,,,,,,,,,,,,,,,,,,,,,,,
1010,2713,SL,SL,"Для изготовления механических пружин, подвергаемых статической и динамической нагрузкам",,,,0.36 - 0.89,,0.07 - 0.38,,0.24 - 1.56,,,,,,,,Сталь конструкционная рессорно-пружинная,Сталь конструкционная рессорно-пружинная,,,,,,,,,до 0.048,,,до 0.048,,,,,,,,,,,,,,,,,,,,,,,,,,,,,,,,,,,,,,,,,,,
1011,2714,SM,SM,"Для изготовления механических пружин, подвергаемых статической и динамической нагрузкам",,,,0.36 - 0.89,,0.07 - 0.38,,0.24 - 1.56,,,,,,,,Сталь конструкционная рессорно-пружинная,Сталь конструкционная рессорно-пружинная,,,,,,,,,до 0.048,,,до 0.048,,,,,,,,,,,,,,,,,,,,,,,,,,,,,,,,,,,,,,,,,,,
1012,2717,ДН,ДН,"Для изготовления механических пружин, подвергаемых статической и динамической нагрузкам",,,,0.46 - 1.04,,0.07 - 0.38,,0.24 - 1.56,,,,,,,,Сталь конструкционная рессорно-пружинная,Сталь конструкционная рессорно-пружинная,,,,,,,,,до 0.038,,,до 0.038,,,,,,,,,,,,,,,,,,,,,,,,,,,,,,,,,,,,,,,,,,,
1013,2716,ДМ,ДМ,"Для изготовления механических пружин, подвергаемых статической и динамической нагрузкам",,,,0.46 - 1.04,,0.07 - 0.38,,0.24 - 1.56,,,,,,,,Сталь конструкционная рессорно-пружинная,Сталь конструкционная рессорно-пружинная,,,,,,,,,до 0.038,,,до 0.038,,,,,,,,,,,,,,,,,,,,,,,,,,,,,,,,,,,,,,,,,,,
1014,2481,КТ-2,КТ-2,"Для производства холоднотянутой проволоки, применяемой для изготовления пружин, навиваемых в холодном состоянии и не подвергаемых закалке",,до 0.1,,0.86 - 0.91,до 0.05,0.17 - 0.37,до 0.05,0.2 - 0.4,,,,,,,,Сталь конструкционная рессорно-пружинная,Сталь конструкционная рессорно-пружинная,,,,,,,,,до 0.02,,,до 0.02,,,,,,,,,,,,,,,,,,,,,,,,,,,,,,,,,,,,,,,,,,,
1015,411,А11,А11,"Болты, гайки, обрабатываемые резанием. В автомобилестроении - вилки включения сцепления, цепи.",Углеродистая сернистая сталь,до 0.25,,0.07 - 0.15,до 0.25,до 0.1,до 0.25,0.8 - 1.2,,,,,,,,Сталь конструкционная повышенной обрабатываемости резанием,Сталь конструкционная повышенной обрабатываемости резанием,,,,,,,,,0.06 - 0.12,,,0.15 - 0.25,,,,,,,,,,,,,,,,,,,,,,,,,,,,,,,,,,,,,,,,,,,
1016,111,А12,А12,"Оси, валики, втулки, зубчатые колеса, шестерни, пальцы, винты, болты и другие малонагруженные мелкие детали сложной формы, обрабатываемые на станках-автоматах, и к которым предъявляются повышенные требования по качеству поверхности и точности размеров.",Углеродистая сернистая сталь. По ГОСТ 1414-75 прокат из стали А12 не допускается к применению во вновь создаваемой и модернизируемой технике,до 0.25,,0.08 - 0.16,,0.15 - 0.35,,0.7 - 1.1,,,,А20,,,,Сталь конструкционная повышенной обрабатываемости резанием,Сталь конструкционная повышенной обрабатываемости резанием,,,,,,,,,0.08 - 0.15,,,0.08 - 0.2,,,,,,,,,,,,,,,,,,,,,,,,,,,,,,,,,,,,,,,,,,,
1017,3091,А15Х,А15Х,изготовление холоднокатаных труб,,,,до 0.15,,,0.9 - 1.2,,,,,,,,,Сталь конструкционная повышенной обрабатываемости резанием,Сталь конструкционная повышенной обрабатываемости резанием,до 0.1,,,,,,,,,,,до 0.04,,,,,,,до 0.1,,,,,,,,,,,до 0.02,,,,до 0.1,,,,,,,,,,,,,,,,,,,,,
1018,112,А20,А20,"Мелкие детали машин и приборов, малонагруженные детали сложной конфигурации, к которым предъявляются требования высокой точности размеров и качества поверхности, после цементации и цианирования — малонагруженные детали, к которым предъявляются требования износостойкости и повышенного качества поверхности.",Углеродистая сернистая сталь,до 0.25,,0.17 - 0.25,,0.15 - 0.35,,0.7 - 1,,,,А12,,,,Сталь конструкционная повышенной обрабатываемости резанием,Сталь конструкционная повышенной обрабатываемости резанием,,,,,,,,,до 0.06,,,0.08 - 0.15,,,,,,,,,,,,,,,,,,,,,,,,,,,,,,,,,,,,,,,,,,,
1019,113,А30,А30,"Детали сложной формы, обрабатываемые на станках-автоматах, и детали, к которым предъявляются повышенные требования к качеству поверхности, работающие при повышенных напряжениях и давлениях (оси, валики, втулки, кольца, шестерни, пальцы, винты, болты, гайки).",Углеродистая сернистая сталь,до 0.25,,0.26 - 0.35,,0.15 - 0.35,,0.7 - 1,,,,"А40, А40Г",,,,Сталь конструкционная повышенной обрабатываемости резанием,Сталь конструкционная повышенной обрабатываемости резанием,,,,,,,,,до 0.06,,,0.08 - 0.15,,,,,,,,,,,,,,,,,,,,,,,,,,,,,,,,,,,,,,,,,,,
1020,412,А35,А35,"Детали сложной формы, обрабатываемые на станках-автоматах, и детали, к которым предъявляются повышенные требования к качеству поверхности, работающие при повышенных напряжениях и давлениях (оси, валики, втулки, кольца, шестерни, пальцы, винты, болты, гайки).",Углеродистая сернистая сталь,до 0.25,,0.32 - 0.4,,0.15 - 0.35,,0.7 - 1,,,,,,,,Сталь конструкционная повышенной обрабатываемости резанием,Сталь конструкционная повышенной обрабатываемости резанием,,,,,,,,,до 0.06,,,0.08 - 0.15,,,,,,,,,,,,,,,,,,,,,,,,,,,,,,,,,,,,,,,,,,,
1021,657,А35Е,А35Е,"для молотовых штампов, бандажей и матриц",,до 0.25,,0.32 - 0.4,до 0.25,0.17 - 0.37,до 0.25,0.5 - 0.8,,,,,,,,Сталь конструкционная повышенной обрабатываемости резанием,Сталь конструкционная повышенной обрабатываемости резанием,,,,,,,,,до 0.04,,,0.06 - 0.12,,,,,,,,,,,,,,,,,,,,,,0.04 - 0.1,,,,,,,,,,,,,,,,,,,,,
1022,114,А40Г,А40Г,"Детали сложной формы, обрабатываемые на станках-автоматах, и детали, к которым предъявляются повышенные требования к чистоте, поверхности, работающие при повышенных напряжениях и давлениях: оси, валики, втулки, кольца, шестерни, пальцы, винты, болты, гайки, ходовые винты.",Сернистомарганцовистая сталь,до 0.25,,0.37 - 0.45,,0.15 - 0.35,,1.2 - 1.55,,,,,,,,Сталь конструкционная повышенной обрабатываемости резанием,Сталь конструкционная повышенной обрабатываемости резанием,,,,,,,,,до 0.05,,,0.18 - 0.3,,,,,,,,,,,,,,,,,,,,,,,,,,,,,,,,,,,,,,,,,,,
1023,659,А40ХЕ,А40ХЕ,"Для молотовых штампов, бандажей и матриц",,до 0.3,,0.36 - 0.44,до 0.3,0.17 - 0.37,0.8 - 1.1,0.5 - 0.8,,,,,,,,Сталь конструкционная повышенной обрабатываемости резанием,Сталь конструкционная повышенной обрабатываемости резанием,,,,,,,,,до 0.035,,,0.06 - 0.12,,,,,,,,,,,,,,,,,,,,,,0.04 - 0.1,,,,,,,,,,,,,,,,,,,,,
1024,1001,АС11,АС11,"Болты, гайки, обрабатываемые резанием. В автомобилестроении - вилки включения сцепления, цепи.",,,,0.07 - 0.15,,до 0.1,,0.8 - 1.1,,,,,,,,Сталь конструкционная повышенной обрабатываемости резанием,Сталь конструкционная повышенной обрабатываемости резанием,0.15 - 0.3,,,,,,,,до 0.1,,,0.15 - 0.25,,,,,,,,,,,,,,,,,,,,,,,,,,,,,,,,,,,,,,,,,,,
1025,658,А45Е,А45Е,"Для молотовых штампов, бандажей и матриц",,до 0.25,,0.42 - 0.5,до 0.25,0.17 - 0.37,до 0.25,0.5 - 0.8,,,,,,,,Сталь конструкционная повышенной обрабатываемости резанием,Сталь конструкционная повышенной обрабатываемости резанием,,,,,,,,,до 0.04,,,0.06 - 0.12,,,,,,,,,,,,,,,,,,,,,,0.04 - 0.1,,,,,,,,,,,,,,,,,,,,,
1026,663,АС12ХН,АС12ХН,"В автомобилестроении - рычаги переключения передач, храповики коленчатого вала, фланцы масляного насоса, тяги, гайки, муфты",Легированная свинецсодержащая сталь,до 0.3,,0.09 - 0.15,0.5 - 0.8,0.17 - 0.37,0.4 - 0.7,0.3 - 0.6,,,,,,,,Сталь конструкционная повышенной обрабатываемости резанием,Сталь конструкционная повышенной обрабатываемости резанием,0.15 - 0.3,,S+P,,,,,,до 0.035,,,до 0.035,,,,,,,,,,,,,,,,,,,,,,,,,,,,,,,,,,,,,,,,,,,
1027,660,АС14,АС14,Для изготовления паропроводных и пароперегревательных труб установок сверхвысокого давления с длительным сроком службы при температурах до +700 °С; фасонных профилей высокой точности,Сернистомарганцовистая свинецсодержащая сталь,до 0.25,,0.1 - 0.17,до 0.25,до 0.12,до 0.25,1 - 1.3,,,,,,,,Сталь конструкционная повышенной обрабатываемости резанием,Сталь конструкционная повышенной обрабатываемости резанием,0.15 - 0.3,,,,,,,,до 0.1,,,0.15 - 0.3,,,,,,,,,,,,,,,,,,,,,,,,,,,,,,,,,,,,,,,,,,,
1028,664,АС14ХГН,АС14ХГН,"В автомобилестроении - оси сателлитов дифференциала,скользящие муфты синхронизатора, ступицы",Легированная свинецсодержащая сталь,до 0.3,,0.13 - 0.18,0.8 - 1.1,0.17 - 0.37,0.8 - 1.1,0.7 - 1,,,,,до 0.1,,,Сталь конструкционная повышенной обрабатываемости резанием,Сталь конструкционная повышенной обрабатываемости резанием,0.15 - 0.3,,S+P,,,,,,до 0.035,,,до 0.035,,,,,,,,,,,,,,,,,,,,,,,,,,,,,,,,,,,,,,,,,,,
1029,665,АС19ХГН,АС19ХГН,"В автомобилестроении - детали типа промежуточного зубчатого колеса заднего хода, втулки зубчатого колеса вторичного вала коробки передач",Легированная свинецсодержащая сталь,до 0.3,,0.16 - 0.21,0.8 - 1.1,0.17 - 0.37,0.8 - 1.1,0.7 - 1.1,,,,,до 0.1,,,Сталь конструкционная повышенной обрабатываемости резанием,Сталь конструкционная повышенной обрабатываемости резанием,0.15 - 0.3,,S+P,,,,,,до 0.035,,,до 0.035,,,,,,,,,,,,,,,,,,,,,,,,,,,,,,,,,,,,,,,,,,,
1030,666,АС20ХГНМ,АС20ХГНМ,В автомобилестроении - венцы зубчатые синхронизаторов первичного вала коробки передач,Легированная свинецсодержащая сталь,до 0.3,,0.18 - 0.23,0.4 - 0.7,0.17 - 0.37,0.4 - 0.7,0.7 - 1.1,,,,,0.15 - 0.25,,,Сталь конструкционная повышенной обрабатываемости резанием,Сталь конструкционная повышенной обрабатываемости резанием,0.15 - 0.3,,S+P,,,,,,до 0.035,,,до 0.035,,,,,,,,,,,,,,,,,,,,,,,,,,,,,,,,,,,,,,,,,,,
1031,667,АС30ХМ,АС30ХМ,В автомобилестроении - червяки рулевого управления,Легированная свинецсодержащая сталь,до 0.3,,0.27 - 0.33,до 0.3,0.17 - 0.37,0.8 - 1.1,0.4 - 0.7,,,,,0.15 - 0.25,,,Сталь конструкционная повышенной обрабатываемости резанием,Сталь конструкционная повышенной обрабатываемости резанием,0.15 - 0.3,,S+P,,,,,,до 0.035,,,до 0.035,,,,,,,,,,,,,,,,,,,,,,,,,,,,,,,,,,,,,,,,,,,
1032,661,АС35Г2,АС35Г2,В автомобилестроении - валики масляного насоса,Сернистомарганцовистая свинецсодержащая сталь,до 0.25,,0.32 - 0.39,до 0.25,0.17 - 0.37,до 0.25,1.35 - 1.65,,,,,,,,Сталь конструкционная повышенной обрабатываемости резанием,Сталь конструкционная повышенной обрабатываемости резанием,0.15 - 0.3,,,,,,,,до 0.04,,,0.08 - 0.13,,,,,,,,,,,,,,,,,,,,,,,,,,,,,,,,,,,,,,,,,,,
1033,668,АС38ХГМ,АС38ХГМ,В автомобилестроении - кольца запорного подшипника полуоси,Легированная свинецсодержащая сталь,до 0.3,,0.34 - 0.4,до 0.3,0.17 - 0.37,0.8 - 1.1,0.6 - 0.9,,,,,0.15 - 0.25,,,Сталь конструкционная повышенной обрабатываемости резанием,Сталь конструкционная повышенной обрабатываемости резанием,0.15 - 0.3,,S+P,,,,,,до 0.035,,,до 0.03,,,,,,,,,,,,,,,,,,,,,,,,,,,,,,,,,,,,,,,,,,,
1034,656,АС40,АС40,"Для изготовления молотовых штампов, бандажей и матриц",Углеродистая свинецсодержащая сталь,до 0.25,,0.37 - 0.45,до 0.25,0.17 - 0.37,до 0.25,0.5 - 0.8,,,,,,,,Сталь конструкционная повышенной обрабатываемости резанием,Сталь конструкционная повышенной обрабатываемости резанием,0.15 - 0.3,,,,,,,,до 0.04,,,до 0.04,,,,,,,,,,,,,,,,,,,,,,,,,,,,,,,,,,,,,,,,,,,
1035,1914,АС40Х,АС40Х,Для изготовления деталей автомобилестроения,Легированная свинецсодержащая сталь,до 0.3,,0.36 - 0.44,до 0.3,0.17 - 0.37,0.8 - 1.1,0.6 - 0.9,,,,,,,,Сталь конструкционная повышенной обрабатываемости резанием,Сталь конструкционная повышенной обрабатываемости резанием,0.15 - 0.3,,S+P,,,,,,до 0.035,,,до 0.035,,,,,,,,,,,,,,,,,,,,,,,,,,,,,,,,,,,,,,,,,,,
1036,669,АС40ХГНМ,АС40ХГНМ,"В автомобилестроении - ролики вала и сошки плунжера, натяжитель цепи толкателя привода бензинового насоса",Легированная свинецсодержащая сталь,до 0.3,,0.37 - 0.43,0.7 - 1.1,0.17 - 0.37,0.6 - 0.9,0.5 - 0.8,,,,,0.15 - 0.25,,,Сталь конструкционная повышенной обрабатываемости резанием,Сталь конструкционная повышенной обрабатываемости резанием,0.15 - 0.3,,S+P,,,,,,до 0.035,,,до 0.03,,,,,,,,,,,,,,,,,,,,,,,,,,,,,,,,,,,,,,,,,,,
1037,662,АС45Г2,АС45Г2,Для изготовления валиков масляных насосов в автомобилестроении,Сернистомарганцовистая свинецсодержащая сталь,до 0.25,,0.4 - 0.48,,до 0.15,,1.35 - 1.65,,,,,,,,Сталь конструкционная повышенной обрабатываемости резанием,Сталь конструкционная повышенной обрабатываемости резанием,0.15 - 0.35,,,,,,,,до 0.04,,,0.24 - 0.35,,,,,,,,,,,,,,,,,,,,,,,,,,,,,,,,,,,,,,,,,,,
1038,796,АСЦ30ХМ,АСЦ30ХМ,червяки рулевого управления автомобиля,,,,0.29 - 0.33,0.09 - 0.13,0.27 - 0.33,0.9 - 1,0.6 - 0.7,,,,,0.2 - 0.25,,,Сталь конструкционная повышенной обрабатываемости резанием,Сталь конструкционная повышенной обрабатываемости резанием,,,,,,,,,0.012 - 0.017,,,0.028 - 0.05,,,,,,,,,,,0.001 - 0.003,,,,,,,,,,,,,,,,,,,,,,,,,,,,,,,,
1039,795,АЦ20ХГНМ,АЦ20ХГНМ,шестерни и коробки перемены передая автомобиля,,,,0.19 - 0.24,0.5 - 0.6,0.23 - 0.34,0.4 - 0.6,0.7 - 0.85,,,,,0.17 - 0.2,,,Сталь конструкционная повышенной обрабатываемости резанием,Сталь конструкционная повышенной обрабатываемости резанием,,,,,,,,,0.013 - 0.028,,,0.042 - 0.07,,,,,,,,,,,0.002 - 0.007,,,,,,,,,,,,,,,,,,,,,,,,,,,,,,,,
