Repository: a-dev-mobile/splav-kharkov

File: base/base.csv (part 11 of 32)
,id,name_x,Марка :,Применение:,Дополнение:,Cu,Al,C,Ni,Si,Cr,Mn,Zn,Ti,Fe,Заменитель:,Mo,Mg,V,Классификация :,type_x,Pb,Примесей,-,W,Sn,Co,Ag,Nb,P,Zr,Sb,S,Cd,B,Pt,Ni+Co,Au,Pd,Bi,N,As,O,Ca,Be,Rh,sв,d5,Ir,Ce,Te,sT,Tl,y,Se,H,Na,Ta,Hg,In,Ru,Ga,KCU,Ba,Nd,Li,Al+Mg,Cl,La,РЗМ,Sr,Re,Cu+P,Sc,Hf,F
1040,1486,Н12К12М10ТЮ,Н12К12М10ТЮ,"для изделий с высокой прочностью при достаточной пластичности и вязкости, высоким сопротивлением малым пластическим деформациям,хрупкому и усталостному разрушению, применяемых в машиностроении, приборостроении и инструментальной промышленности; сталь мартенситно-стареющая",,,1 - 1,,12 - 12,,,,,0.8 - 0.8,,,10 - 10,,,Сталь конструкционная высокопрочная высоколегированная,Сталь конструкционная высокопрочная высоколегированная,,,,,,12 - 12,,,,,,,,,,,,,,,,,,,,,,,,,,,,,,,,,,,,,,,,,,,,,,,,,
1041,1492,Н12К12М7В7,Н12К12М7В7,"для изделий с высокой прочностью при достаточной пластичности и вязкости, высоким сопротивлением малым пластическим деформациям,хрупкому и усталостному разрушению, применяемых в машиностроении, приборостроении и инструментальной промышленности; сталь мартенситно-стареющая",,,,,12 - 12,,,,,,,,7.8 - 7.8,,,Сталь конструкционная высокопрочная высоколегированная,Сталь конструкционная высокопрочная высоколегированная,,,,6.7 - 6.7,,12 - 12,,,,,,,,,,,,,,,,,,,,,,,,,,,,,,,,,,,,,,,,,,,,,,,,,
1042,1487,Н12К15М10,Н12К15М10,"для изделий с высокой прочностью при достаточной пластичности и вязкости, высоким сопротивлением малым пластическим деформациям,хрупкому и усталостному разрушению, применяемых в машиностроении, приборостроении и инструментальной промышленности; сталь мартенситно-стареющая",,,,,12 - 12,,,,,,,,10 - 10,,,Сталь конструкционная высокопрочная высоколегированная,Сталь конструкционная высокопрочная высоколегированная,,,,,,15 - 15,,,,,,,,,,,,,,,,,,,,,,,,,,,,,,,,,,,,,,,,,,,,,,,,,
1043,1490,Н12К16М12,Н12К16М12,"для изделий с высокой прочностью при достаточной пластичности и вязкости, высоким сопротивлением малым пластическим деформациям,хрупкому и усталостному разрушению, применяемых в машиностроении, приборостроении и инструментальной промышленности; сталь мартенситно-стареющая",,,,,12 - 12,,,,,,60 - 60,,12 - 12,,,Сталь конструкционная высокопрочная высоколегированная,Сталь конструкционная высокопрочная высоколегированная,,,,,,16 - 16,,,,,,,,,,,,,,,,,,,,,,,,,,,,,,,,,,,,,,,,,,,,,,,,,
1044,1474,Н12К8М3Г2,Н12К8М3Г2,"для изделий с высокой прочностью при достаточной пластичности и вязкости, высоким сопротивлением малым пластическим деформациям,хрупкому и усталостному разрушению, применяемых в машиностроении, приборостроении и инструментальной промышленности; сталь мартенситно-стареющая",,,,,12 - 12,,,2 - 2,,,,,3 - 3,,,Сталь конструкционная высокопрочная высоколегированная,Сталь конструкционная высокопрочная высоколегированная,,,,,,8 - 8,,,,,,,,,,,,,,,,,,,,,,,,,,,,,,,,,,,,,,,,,,,,,,,,,
1045,1475,Н12К8М4Г2,Н12К8М4Г2,"для изделий с высокой прочностью при достаточной пластичности и вязкости, высоким сопротивлением малым пластическим деформациям,хрупкому и усталостному разрушению, применяемых в машиностроении, приборостроении и инструментальной промышленности; сталь мартенситно-стареющая",,,,,12 - 12,,,2.3 - 2.3,,,,,4 - 4,,,Сталь конструкционная высокопрочная высоколегированная,Сталь конструкционная высокопрочная высоколегированная,,,,,,8 - 8,,,,,,,,,,,,,,,,,,,,,,,,,,,,,,,,,,,,,,,,,,,,,,,,,
1046,1488,Н13К15М10,Н13К15М10,"для изделий с высокой прочностью при достаточной пластичности и вязкости, высоким сопротивлением малым пластическим деформациям,хрупкому и усталостному разрушению, применяемых в машиностроении, приборостроении и инструментальной промышленности; сталь мартенситно-стареющая",,,,,13 - 13,,,,,,,,10 - 10,,,Сталь конструкционная высокопрочная высоколегированная,Сталь конструкционная высокопрочная высоколегированная,,,,,,15 - 15,,,,,,,,,,,,,,,,,,,,,,,,,,,,,,,,,,,,,,,,,,,,,,,,,
1047,1472,Н15К9М5ТЮ,Н15К9М5ТЮ,"для изделий с высокой прочностью при достаточной пластичности и вязкости, высоким сопротивлением малым пластическим деформациям,хрупкому и усталостному разрушению, применяемых в машиностроении, приборостроении и инструментальной промышленности; сталь мартенситно-стареющая",,,0.9 - 0.9,,15 - 15,,,,,0.7 - 0.7,,,5 - 5,,,Сталь конструкционная высокопрочная высоколегированная,Сталь конструкционная высокопрочная высоколегированная,,,,,,9 - 9,,,,,,,,,,,,,,,,,,,,,,,,,,,,,,,,,,,,,,,,,,,,,,,,,
1048,1489,Н13К16М10,Н13К16М10,"для изделий с высокой прочностью при достаточной пластичности и вязкости, высоким сопротивлением малым пластическим деформациям,хрупкому и усталостному разрушению, применяемых в машиностроении, приборостроении и инструментальной промышленности; сталь мартенситно-стареющая",,,,,13 - 13,,,,,,60 - 60,,11 - 11,,,Сталь конструкционная высокопрочная высоколегированная,Сталь конструкционная высокопрочная высоколегированная,,,,,,16 - 16,,,,,,,,,,,,,,,,,,,,,,,,,,,,,,,,,,,,,,,,,,,,,,,,,
1049,1493,Н16К15В9М2,Н16К15В9М2,"для изделий с высокой прочностью при достаточной пластичности и вязкости, высоким сопротивлением малым пластическим деформациям,хрупкому и усталостному разрушению, применяемых в машиностроении, приборостроении и инструментальной промышленности; сталь мартенситно-стареющая",,,,,16 - 16,,,,,,58 - 58,,2 - 2,,,Сталь конструкционная высокопрочная высоколегированная,Сталь конструкционная высокопрочная высоколегированная,,,,9 - 9,,15 - 15,,,,,,,,,,,,,,,,,,,,,,,,,,,,,,,,,,,,,,,,,,,,,,,,,
1050,1473,Н16К4М5Т2Ю,Н16К4М5Т2Ю,"для изделий с высокой прочностью при достаточной пластичности и вязкости, высоким сопротивлением малым пластическим деформациям,хрупкому и усталостному разрушению, применяемых в машиностроении, приборостроении и инструментальной промышленности; сталь мартенситно-стареющая",,,0.3 - 0.3,,16 - 16,,,,,2 - 2,,,4.5 - 4.5,,,Сталь конструкционная высокопрочная высоколегированная,Сталь конструкционная высокопрочная высоколегированная,,,,,,4.5 - 4.5,,,,,,,,,,,,,,,,,,,,,,,,,,,,,,,,,,,,,,,,,,,,,,,,,
1051,1478,Н16К11М3Т2,Н16К11М3Т2,"для изделий с высокой прочностью при достаточной пластичности и вязкости, высоким сопротивлением малым пластическим деформациям,хрупкому и усталостному разрушению, применяемых в машиностроении, приборостроении и инструментальной промышленности; сталь мартенситно-стареющая",,,,,16 - 16,,,,,1.6 - 1.6,,,3 - 3,,,Сталь конструкционная высокопрочная высоколегированная,Сталь конструкционная высокопрочная высоколегированная,,,,,,11 - 11,,,,,,,,,,,,,,,,,,,,,,,,,,,,,,,,,,,,,,,,,,,,,,,,,
1052,1485,Н17К10М2В10Т,Н17К10М2В10Т,"для изделий с высокой прочностью при достаточной пластичности и вязкости, высоким сопротивлением малым пластическим деформациям,хрупкому и усталостному разрушению, применяемых в машиностроении, приборостроении и инструментальной промышленности; сталь мартенситно-стареющая",,,,,17 - 17,,,,,0.7 - 0.7,,,1.5 - 1.5,,,Сталь конструкционная высокопрочная высоколегированная,Сталь конструкционная высокопрочная высоколегированная,,,,10 - 10,,10 - 10,,,,,,,,,,,,,,,,,,,,,,,,,,,,,,,,,,,,,,,,,,,,,,,,,
1053,1479,Н17К11М4Т2Ю,Н17К11М4Т2Ю,"для изделий с высокой прочностью при достаточной пластичности и вязкости, высоким сопротивлением малым пластическим деформациям,хрупкому и усталостному разрушению, применяемых в машиностроении, приборостроении и инструментальной промышленности; сталь мартенситно-стареющая",,,1 - 1,,17 - 17,,,,,1.8 - 1.8,,,4.5 - 4.5,,,Сталь конструкционная высокопрочная высоколегированная,Сталь конструкционная высокопрочная высоколегированная,,,,,,11 - 11,,,,,,,,,,,,,,,,,,,,,,,,,,,,,,,,,,,,,,,,,,,,,,,,,
1054,1481,Н17К12М5Т,Н17К12М5Т,"для изделий с высокой прочностью при достаточной пластичности и вязкости, высоким сопротивлением малым пластическим деформациям,хрупкому и усталостному разрушению, применяемых в машиностроении, приборостроении и инструментальной промышленности; сталь мартенситно-стареющая",,,,,17 - 17,,,,,1 - 1,,,5 - 5,,,Сталь конструкционная высокопрочная высоколегированная,Сталь конструкционная высокопрочная высоколегированная,,,,,,12 - 12,,,,,,,,,,,,,,,,,,,,,,,,,,,,,,,,,,,,,,,,,,,,,,,,,
1055,1480,Н18К12М3Т2,Н18К12М3Т2,"для изделий с высокой прочностью при достаточной пластичности и вязкости, высоким сопротивлением малым пластическим деформациям,хрупкому и усталостному разрушению, применяемых в машиностроении, приборостроении и инструментальной промышленности; сталь мартенситно-стареющая",,,,,18 - 18,,,,,1.4 - 1.4,,,3 - 3,,,Сталь конструкционная высокопрочная высоколегированная,Сталь конструкционная высокопрочная высоколегированная,,,,,,12 - 12,,,,,,,,,,,,,,,,,,,,,,,,,,,,,,,,,,,,,,,,,,,,,,,,,
1056,1482,Н18К12М4Т2,Н18К12М4Т2,"для изделий с высокой прочностью при достаточной пластичности и вязкости, высоким сопротивлением малым пластическим деформациям,хрупкому и усталостному разрушению, применяемых в машиностроении, приборостроении и инструментальной промышленности; сталь мартенситно-стареющая",,,,,18 - 18,,,,,2 - 2,,,4 - 4,,,Сталь конструкционная высокопрочная высоколегированная,Сталь конструкционная высокопрочная высоколегированная,,,,,,12 - 12,,,,,,,,,,,,,,,,,,,,,,,,,,,,,,,,,,,,,,,,,,,,,,,,,
1057,1309,Н18К3М4Т,Н18К3М4Т,"для изделий с высокой прочностью при достаточной пластичности и вязкости, высоким сопротивлением малым пластическим деформациям,хрупкому и усталостному разрушению, применяемых в машиностроении, приборостроении и инструментальной промышленности; сталь мартенситно-стареющая",,,,,18 - 18,,,,,0.26 - 0.26,,,4.2 - 4.2,,,Сталь конструкционная высокопрочная высоколегированная,Сталь конструкционная высокопрочная высоколегированная,,,,,,3.2 - 3.2,,,,,,,,,,,,,,,,,,,,,,,,,,,,,,,,,,,,,,,,,,,,,,,,,
1058,1484,Н18К4М7ТС,Н18К4М7ТС,"для изделий с высокой прочностью при достаточной пластичности и вязкости, высоким сопротивлением малым пластическим деформациям,хрупкому и усталостному разрушению, применяемых в машиностроении, приборостроении и инструментальной промышленности; сталь мартенситно-стареющая",,,,,18 - 18,0.7 - 0.7,,,,0.6 - 0.6,,,7.7 - 7.7,,,Сталь конструкционная высокопрочная высоколегированная,Сталь конструкционная высокопрочная высоколегированная,,,,,,4.5 - 4.5,,,,,,,,,,,,,,,,,,,,,,,,,,,,,,,,,,,,,,,,,,,,,,,,,
1059,1483,Н18К14М5Т,Н18К14М5Т,"для изделий с высокой прочностью при достаточной пластичности и вязкости, высоким сопротивлением малым пластическим деформациям,хрупкому и усталостному разрушению, применяемых в машиностроении, приборостроении и инструментальной промышленности; сталь мартенситно-стареющая",,,,,18 - 18,,,,,1.5 - 1.5,,,5 - 5,,,Сталь конструкционная высокопрочная высоколегированная,Сталь конструкционная высокопрочная высоколегированная,,,,,,14 - 14,,,,,,,,,,,,,,,,,,,,,,,,,,,,,,,,,,,,,,,,,,,,,,,,,
1060,1468,Н18К7М5Т,Н18К7М5Т,"для изделий с высокой прочностью при достаточной пластичности и вязкости, высоким сопротивлением малым пластическим деформациям,хрупкому и усталостному разрушению, применяемых в машиностроении, приборостроении и инструментальной промышленности; сталь мартенситно-стареющая",,,,,18 - 18,,,,,0.5 - 0.5,,,5.5 - 5.5,,,Сталь конструкционная высокопрочная высоколегированная,Сталь конструкционная высокопрочная высоколегированная,,,,,,7 - 7,,,,,,,,,,,,,,,,,,,,,,,,,,,,,,,,,,,,,,,,,,,,,,,,,
1061,1469,Н18К8М3Т,Н18К8М3Т,"для изделий с высокой прочностью при достаточной пластичности и вязкости, высоким сопротивлением малым пластическим деформациям,хрупкому и усталостному разрушению, применяемых в машиностроении, приборостроении и инструментальной промышленности; сталь мартенситно-стареющая",,,,,18 - 18,,,,,0.2 - 0.2,,,3 - 3,,,Сталь конструкционная высокопрочная высоколегированная,Сталь конструкционная высокопрочная высоколегированная,,,,,,8 - 8,,,,,,,,,,,,,,,,,,,,,,,,,,,,,,,,,,,,,,,,,,,,,,,,,
1062,1470,Н18К8М5Т,Н18К8М5Т,"для изделий с высокой прочностью при достаточной пластичности и вязкости, высоким сопротивлением малым пластическим деформациям,хрупкому и усталостному разрушению, применяемых в машиностроении, приборостроении и инструментальной промышленности; сталь мартенситно-стареющая",,,,,18 - 18,,,,,0.5 - 0.5,,,5 - 5,,,Сталь конструкционная высокопрочная высоколегированная,Сталь конструкционная высокопрочная высоколегированная,,,,,,8 - 8,,,,,,,,,,,,,,,,,,,,,,,,,,,,,,,,,,,,,,,,,,,,,,,,,
1063,1471,Н18К9М5Т,Н18К9М5Т,"для изделий с высокой прочностью при достаточной пластичности и вязкости, высоким сопротивлением малым пластическим деформациям,хрупкому и усталостному разрушению, применяемых в машиностроении, приборостроении и инструментальной промышленности; сталь мартенситно-стареющая",,,,,18 - 18,,,,,0.5 - 0.5,,,5 - 5,,,Сталь конструкционная высокопрочная высоколегированная,Сталь конструкционная высокопрочная высоколегированная,,,,,,9 - 9,,,,,,,,,,,,,,,,,,,,,,,,,,,,,,,,,,,,,,,,,,,,,,,,,
1064,1476,Н18Ф6М3,Н18Ф6М3,"для изделий с высокой прочностью при достаточной пластичности и вязкости, высоким сопротивлением малым пластическим деформациям,хрупкому и усталостному разрушению, применяемых в машиностроении, приборостроении и инструментальной промышленности; сталь мартенситно-стареющая",,,,,18 - 18,,,,,,,,3 - 3,,6 - 6,Сталь конструкционная высокопрочная высоколегированная,Сталь конструкционная высокопрочная высоколегированная,,,,,,,,,,,,,,,,,,,,,,,,,,,,,,,,,,,,,,,,,,,,,,,,,,,,,,,
1065,1477,Н18Ф6М6,Н18Ф6М6,"для изделий с высокой прочностью при достаточной пластичности и вязкости, высоким сопротивлением малым пластическим деформациям,хрупкому и усталостному разрушению, применяемых в машиностроении, приборостроении и инструментальной промышленности; сталь мартенситно-стареющая",,,,,18 - 18,,,,,,,,6 - 6,,6 - 6,Сталь конструкционная высокопрочная высоколегированная,Сталь конструкционная высокопрочная высоколегированная,,,,,,,,,,,,,,,,,,,,,,,,,,,,,,,,,,,,,,,,,,,,,,,,,,,,,,,
1066,1491,Н8К18М14,Н8К18М14,"для изделий с высокой прочностью при достаточной пластичности и вязкости, высоким сопротивлением малым пластическим деформациям,хрупкому и усталостному разрушению, применяемых в машиностроении, приборостроении и инструментальной промышленности; сталь мартенситно-стареющая",,,,,8 - 8,,,,,,60 - 60,,14 - 14,,,Сталь конструкционная высокопрочная высоколегированная,Сталь конструкционная высокопрочная высоколегированная,,,,,,18 - 18,,,,,,,,,,,,,,,,,,,,,,,,,,,,,,,,,,,,,,,,,,,,,,,,,
1067,3075,А75,А75,для изготовления деталей часовых механизмов,,,,0.7 - 0.8,до 0.25,до 0.3,до 0.25,0.4 - 0.7,,,,,,,,Сталь инструментальная углеродистая,Сталь инструментальная углеродистая,,,,,,,,,0.04 - 0.08,,,0.18 - 0.24,,,,,,,,,,,,,,,,,,,,,,,,,,,,,,,,,,,,,,,,,,,
1068,3077,АСУ10Е,АСУ10Е,для изготовления деталей часовых механизмов,,до 0.2,,0.95 - 1.04,до 0.2,0.15 - 0.3,до 0.15,0.15 - 0.4,,,,,,,,Сталь инструментальная углеродистая,Сталь инструментальная углеродистая,до 0.25,,,,,,,,до 0.03,,,до 0.03,,,,,,,,,,,,,,,,,,,,,,0.16 - 0.24,,,,,,,,,,,,,,,,,,,,,
1069,3076,АУ10Е,АУ10Е,для изготовления деталей часовых механизмов,,до 0.2,,0.95 - 1.04,до 0.2,0.15 - 0.3,до 0.15,0.15 - 0.4,,,,,,,,Сталь инструментальная углеродистая,Сталь инструментальная углеродистая,,,,,,,,,до 0.03,,,до 0.03,,,,,,,,,,,,,,,,,,,,,,0.16 - 0.24,,,,,,,,,,,,,,,,,,,,,
1070,137,У10,У10,"инструмент, работающий в условиях, не вызывающих разогрева режущей кромки: метчики ручные, рашпили, надфили, пилы для обработки древесины, матрицы для холодной штамповки, гладкие калибры, топоры.",,до 0.25,,0.95 - 1.09,до 0.25,0.17 - 0.33,до 0.2,0.17 - 0.33,,,,"У11, У12",,,,Сталь инструментальная углеродистая,Сталь инструментальная углеродистая,,,,,,,,,до 0.03,,,до 0.028,,,,,,,,,,,,,,,,,,,,,,,,,,,,,,,,,,,,,,,,,,,
1071,367,У10А,У10А,"инструмент, работающий в условиях, не вызывающих разогрева режущей кромки: метчики ручные, рашпили, надфили, пилы для обработки древесины, матрицы для холодной штамповки, гладкие калибры, топоры.",,до 0.25,,0.95 - 1.09,до 0.25,0.17 - 0.33,до 0.2,0.17 - 0.28,,,,,,,,Сталь инструментальная углеродистая,Сталь инструментальная углеродистая,,,,,,,,,до 0.025,,,до 0.018,,,,,,,,,,,,,,,,,,,,,,,,,,,,,,,,,,,,,,,,,,,
1072,581,У11,У11,"метчики ручные, рашпили, надфили, пилы для обработки древесины, матрицы для холодной штамповки, топоры, калибры простой формы и пониженных классов точности",,до 0.25,,1.06 - 1.13,до 0.25,0.17 - 0.33,до 0.2,0.17 - 0.33,,,,,,,,Сталь инструментальная углеродистая,Сталь инструментальная углеродистая,,,,,,,,,до 0.03,,,до 0.028,,,,,,,,,,,,,,,,,,,,,,,,,,,,,,,,,,,,,,,,,,,
1073,584,У11А,У11А,"метчики ручные, рашпили, надфили, пилы для обработки древесины, матрицы для холодной штамповки, топоры, калибры простой формы и пониженных классов точности",,до 0.2,,1.06 - 1.13,до 0.2,0.17 - 0.33,до 0.2,0.17 - 0.28,,,,,,,,Сталь инструментальная углеродистая,Сталь инструментальная углеродистая,,,,,,,,,до 0.025,,,до 0.018,,,,,,,,,,,,,,,,,,,,,,,,,,,,,,,,,,,,,,,,,,,
1074,138,У12,У12,"режущие инструменты, работающие в условиях, не вызывающих разогрева режущей кромки: метчики ручные, метчики машинные мелкоразмерные, плашки для круппов, развертки мелкоразмерные, надфили, измерительный инструмент простой формы: гладкие калибры, скобы.",,до 0.25,,1.1 - 1.29,до 0.25,0.17 - 0.33,до 0.2,0.17 - 0.33,,,,"У10, У11",,,,Сталь инструментальная углеродистая,Сталь инструментальная углеродистая,,,,,,,,,до 0.03,,,до 0.028,,,,,,,,,,,,,,,,,,,,,,,,,,,,,,,,,,,,,,,,,,,
1075,582,У13,У13,"инструменты повышенной износостойкости, работающие при умеренных и значительных давлениях без разогрева режущей кромки",,до 0.25,,1.26 - 1.34,до 0.25,0.17 - 0.33,до 0.2,0.17 - 0.33,,,,,,,,Сталь инструментальная углеродистая,Сталь инструментальная углеродистая,,,,,,,,,до 0.03,,,до 0.028,,,,,,,,,,,,,,,,,,,,,,,,,,,,,,,,,,,,,,,,,,,
1076,585,У13А,У13А,"инструменты повышенной износостойкости, работающие при умеренных и значительных давлениях без разогрева режущей кромки",,до 0.2,,1.26 - 1.34,до 0.2,0.17 - 0.33,до 0.2,0.17 - 0.28,,,,,,,,Сталь инструментальная углеродистая,Сталь инструментальная углеродистая,,,,,,,,,до 0.025,,,до 0.018,,,,,,,,,,,,,,,,,,,,,,,,,,,,,,,,,,,,,,,,,,,
1077,134,У7,У7,"инструмент, который работает в условиях, не вызывающих разогрева рабочей кромки: зубила, долота, бородки, молотки, лезвия ножниц для резки металла, топоры, колуны, стамески, плоскогубцы комбинированные, кувалды.",,до 0.25,,0.65 - 0.74,до 0.25,0.17 - 0.33,до 0.2,0.17 - 0.33,,,,У8,,,,Сталь инструментальная углеродистая,Сталь инструментальная углеродистая,,,,,,,,,до 0.03,,,до 0.028,,,,,,,,,,,,,,,,,,,,,,,,,,,,,,,,,,,,,,,,,,,
1078,364,У7А,У7А,"инструмент, который работает в условиях, не вызывающих разогрева рабочей кромки: зубила, долота, бородки, молотки, лезвия ножниц для резки металла, топоры, колуны, стамески, плоскогубцы комбинированные, кувалды.",,до 0.25,,0.65 - 0.74,до 0.25,0.17 - 0.33,до 0.2,0.17 - 0.28,,,,У8,,,,Сталь инструментальная углеродистая,Сталь инструментальная углеродистая,,,,,,,,,до 0.025,,,до 0.018,,,,,,,,,,,,,,,,,,,,,,,,,,,,,,,,,,,,,,,,,,,
1079,135,У8,У8,"для инструмента, работающего в условиях, не вызывающих разогрева режущей кромки: фрез, зенковок, топоров, стамесок, долот, пил продольных и дисковых, накатных роликов, кернеров, отверток, комбинированных плоскогубцев, боковых кусачек.",,до 0.25,,0.75 - 0.84,до 0.25,0.17 - 0.33,до 0.2,0.17 - 0.33,,,,"У7, У10",,,,Сталь инструментальная углеродистая,Сталь инструментальная углеродистая,,,,,,,,,до 0.03,,,до 0.028,,,,,,,,,,,,,,,,,,,,,,,,,,,,,,,,,,,,,,,,,,,
1080,365,У8А,У8А,"для инструмента, работающего в условиях, не вызывающих разогрева режущей кромки: фрез, зенковок, топоров, стамесок, долот, пил продольных и дисковых, накатных роликов, кернеров, отверток, комбинированных плоскогубцев, боковых кусачек.",,до 0.25,,0.75 - 0.84,до 0.25,0.17 - 0.33,до 0.2,0.17 - 0.28,,,,,,,,Сталь инструментальная углеродистая,Сталь инструментальная углеродистая,,,,,,,,,до 0.025,,,до 0.018,,,,,,,,,,,,,,,,,,,,,,,,,,,,,,,,,,,,,,,,,,,
1081,580,У8Г,У8Г,для производства пружинной ленты,,до 0.25,,0.8 - 0.9,до 0.25,0.17 - 0.33,до 0.2,0.33 - 0.58,,,,,,,,Сталь инструментальная углеродистая,Сталь инструментальная углеродистая,,,,,,,,,до 0.03,,,до 0.028,,,,,,,,,,,,,,,,,,,,,,,,,,,,,,,,,,,,,,,,,,,
1082,583,У8ГА,У8ГА,для производства пружинной ленты,,до 0.25,,0.8 - 0.9,до 0.25,0.17 - 0.33,до 0.2,0.33 - 0.58,,,,,,,,Сталь инструментальная углеродистая,Сталь инструментальная углеродистая,,,,,,,,,до 0.025,,,до 0.018,,,,,,,,,,,,,,,,,,,,,,,,,,,,,,,,,,,,,,,,,,,
1083,136,У9,У9,"инструмент, работающий в условиях, не вызывающих разогрева кромки: инструмент для обработки дерева, слесарно-монтажный инструмент, калибры простой формы и пониженных классов точности.",,до 0.25,,0.85 - 0.94,до 0.25,0.17 - 0.33,до 0.2,0.17 - 0.33,,,,"У7, У8",,,,Сталь инструментальная углеродистая,Сталь инструментальная углеродистая,,,,,,,,,до 0.03,,,до 0.028,,,,,,,,,,,,,,,,,,,,,,,,,,,,,,,,,,,,,,,,,,,
1084,368,У12А,У12А,"режущие инструменты, работающие в условиях, не вызывающих разогрева режущей кромки: метчики ручные, метчики машинные мелкоразмерные, плашки для круппов, развертки мелкоразмерные, надфили, измерительный инструмент простой формы: гладкие калибры, скобы.",,до 0.25,,1.1 - 1.29,до 0.25,0.17 - 0.33,до 0.2,0.17 - 0.28,,,,,,,,Сталь инструментальная углеродистая,Сталь инструментальная углеродистая,,,,,,,,,до 0.025,,,до 0.018,,,,,,,,,,,,,,,,,,,,,,,,,,,,,,,,,,,,,,,,,,,
1085,366,У9А,У9А,"инструмент, работающий в условиях, не вызывающих разогрева кромки: инструмент для обработки дерева, слесарно-монтажный инструмент, калибры простой формы и пониженных классов точности.",,до 0.25,,0.85 - 0.94,до 0.25,0.17 - 0.33,до 0.2,0.17 - 0.28,,,,,,,,Сталь инструментальная углеродистая,Сталь инструментальная углеродистая,,,,,,,,,до 0.025,,,до 0.018,,,,,,,,,,,,,,,,,,,,,,,,,,,,,,,,,,,,,,,,,,,
1086,645,11Х4В2МФ3С2,11Х4В2МФ3С2 ( другое обозначение ДИ37 ),"для вырубных штампов, пуасонов и матриц холодновысадочных автоматов, пуасонов и выталкивателей для холодного выдавливания, эксплуатируемых с удельными давлениями до 2000 МПа в условиях повышенного изнашивания и нагрева рабочих поверхностей до 400 град.С; шлице- и резьбонакатного инструмента",,до 0.3,,1.05 - 1.15,до 0.4,1.4 - 1.8,3.5 - 4.2,0.2 - 0.5,,,,,0.3 - 0.5,,2.3 - 2.8,Сталь инструментальная легированная,Сталь инструментальная легированная,,,,2 - 2.7,,,,,до 0.03,,,до 0.03,,,,,,,,,,,,,,,,,,,,,,,,,,,,,,,,,,,,,,,,,,,
1087,510,05Х12Н6Д2МФСГТ,05Х12Н6Д2МФСГТ ( другое обозначение ДИ80 ),для инструмента формообразующих деталей пресс-форм формования резинотехнических и пластмассовых изделий,,1.4 - 2.2,,0.01 - 0.08,5.5 - 6.5,0.6 - 1.2,11.5 - 13.5,0.2 - 1.2,,0.4 - 0.8,,,0.2 - 0.4,до 0.03,0.2 - 0.5,Сталь инструментальная легированная,Сталь инструментальная легированная,,,,,,,,,до 0.03,до 0.15,,до 0.03,,,,,,,,,,,до 0.03,,,,,,,,,,,,,,,,,,,,,,,,,,,,,,,,
1088,638,11ХФ,11ХФ ( другое обозначение 11Х ИХ ),"для метчиков и другого режущего инструмента диаметром до 30 мм, закаливаемого с охлаждением в горячих средах",,до 0.3,,1.05 - 1.15,до 0.4,0.1 - 0.4,0.4 - 0.7,0.4 - 0.7,,,,,,,0.15 - 0.3,Сталь инструментальная легированная,Сталь инструментальная легированная,,,,,,,,,до 0.03,,,до 0.03,,,,,,,,,,,,,,,,,,,,,,,,,,,,,,,,,,,,,,,,,,,
1089,641,12Х1,12Х1 ( другое обозначение 120Х ЭП430 ),"для измерительного инструмента (плиток, калибров, шаблонов)",,до 0.3,,1.15 - 1.25,до 0.4,0.1 - 0.4,1.3 - 1.65,0.3 - 0.6,,до 0.03,,,до 0.2,,до 0.15,Сталь инструментальная легированная,Сталь инструментальная легированная,,,,до 0.2,,,,,до 0.03,,,до 0.03,,,,,,,,,,,,,,,,,,,,,,,,,,,,,,,,,,,,,,,,,,,
1090,636,13Х,13Х,"для бритвенных ножей и лезвий, острого хирургического инструмента, шаберов, гравировального инструмента",,до 0.3,,1.25 - 1.4,до 0.4,0.1 - 0.4,0.4 - 0.7,0.15 - 0.45,,до 0.03,,,до 0.2,,до 0.15,Сталь инструментальная легированная,Сталь инструментальная легированная,,,,до 0.2,,,,,до 0.03,,,до 0.03,,,,,,,,,,,,,,,,,,,,,,,,,,,,,,,,,,,,,,,,,,,
1091,655,4ХМНФС,4ХМНФС,"для молотовых штампов, бандажей и матриц",,до 0.3,,0.35 - 0.45,1.2 - 1.6,0.7 - 1,1.25 - 1.55,0.15 - 0.45,,,,,0.65 - 0.85,,0.35 - 0.5,Сталь инструментальная легированная,Сталь инструментальная легированная,,,,,,,,,до 0.03,до 0.05,,до 0.03,,до 0.003,,,,,,,,,,,,,,,,,,,,,,,,,,,,,,,,,,,,,,,,,
1092,654,3Х2МНФ,3Х2МНФ,крупные молотовые штампы; штампы-контейнеры; кольца-бандажи; крупные внутренние втулки,,до 0.3,,0.27 - 0.33,1.2 - 1.6,0.1 - 0.4,2 - 2.5,0.3 - 0.6,,,,,0.4 - 0.6,,0.25 - 0.4,Сталь инструментальная легированная,Сталь инструментальная легированная,,,,,,,,,до 0.03,,,до 0.03,,,,,,,,,,,,,,,,,,,,,,,,,,,,,,,,,,,,,,,,,,,
1093,3117,55Х7ВСМФ,55Х7ВСМФ,"Для изготовления резьбонакатного инструмента, ножовочных полотен",,до 0.3,,0.5 - 0.6,до 0.35,0.6 - 0.9,6.35 - 8,0.2 - 0.4,,0.05 - 0.15,,,1.1 - 1.5,,0.1 - 0.25,Сталь инструментальная легированная,Сталь инструментальная легированная,,,,0.7 - 1.1,,,,,до 0.03,,,до 0.03,,,,,,,,,,,,,,,,,,,,,,,,,,,,,,,,,,,,,,,,,,,
1094,508,4ХС,4ХС,"для зубил, обжимок, ножниц при холодной и горячей резке металла; штампов горячей вытяжки",,до 0.3,,0.35 - 0.45,до 0.4,1.2 - 1.6,1.3 - 1.6,0.15 - 0.45,,до 0.03,,,до 0.2,,до 0.15,Сталь инструментальная легированная,Сталь инструментальная легированная,,,,до 0.2,,,,,до 0.03,,,до 0.03,,,,,,,,,,,,,,,,,,,,,,,,,,,,,,,,,,,,,,,,,,,
1095,511,5ХНВ,5ХНВ,для молотовых штампов паровоздушных и пневматических молотов с массой падающих частей до 3 тонн,,до 0.3,,0.5 - 0.6,1.4 - 1.8,0.1 - 0.4,0.5 - 0.8,0.5 - 0.8,,,,,,,,Сталь инструментальная легированная,Сталь инструментальная легированная,,,,0.4 - 0.7,,,,,до 0.03,,,до 0.03,,,,,,,,,,,,,,,,,,,,,,,,,,,,,,,,,,,,,,,,,,,
1096,509,5ХВ2СФ,5ХВ2СФ,"ножи для холодной резки металла, резьбонакатные плашки, пуансоны и обжимные матрицы при холодной работе;деревообделочные инструменты при длительной работе",,до 0.3,,0.45 - 0.55,до 0.4,0.8 - 1.1,0.9 - 1.2,0.15 - 0.45,,,,,,,0.15 - 0.3,Сталь инструментальная легированная,Сталь инструментальная легированная,,,,1.8 - 2.3,,,,,до 0.03,,,до 0.03,,,,,,,,,,,,,,,,,,,,,,,,,,,,,,,,,,,,,,,,,,,
1097,512,5ХНВС,5ХНВС,для молотовых штампов паровоздушных и пневматических молотов с массой падающих частей до 3 тонн,,до 0.3,,0.5 - 0.6,0.8 - 1.2,0.6 - 0.9,1.3 - 1.6,0.3 - 0.6,,,,,,,,Сталь инструментальная легированная,Сталь инструментальная легированная,,,,0.4 - 0.7,,,,,до 0.03,,,до 0.03,,,,,,,,,,,,,,,,,,,,,,,,,,,,,,,,,,,,,,,,,,,
1098,503,6Х3МФС,6Х3МФС ( другое обозначение ЭП788 ),"для пуассонов, работающих с повышенными динамическими нагрузками; для холодновысадочных штампов, штемпелей, клейм; чеканочных штампов и некоторых слесарно-монтажных инструментов",,до 0.3,,0.55 - 0.62,до 0.4,0.35 - 0.65,2.6 - 3.3,0.2 - 0.6,,,,,0.2 - 0.5,,0.3 - 0.6,Сталь инструментальная легированная,Сталь инструментальная легированная,,,,,,,,,до 0.03,,,до 0.03,,,,,,,,,,,,,,,,,,,,,,,,,,,,,,,,,,,,,,,,,,,
1099,646,6Х6В3МФС,6Х6В3МФС ( другое обозначение 55Х6В3СМФ ЭП569 ),"для резьбонакатных роликов, зубонакатников,обрезных матриц и др. инструментов, приедназначенных для холодной пластической деформации металлов повышенной твердости; ножей труборазрубочных машин, ножей гильотинных ножниц для резки высокопрочных сталей и сплавов; рубильных ножей, применяемых в деревообрабатывающей промышленнности; шарошек для разрушения горных пород и других аналогичных инструментов",,до 0.3,,0.5 - 0.6,до 0.4,0.6 - 0.9,5.5 - 6.5,0.15 - 0.45,,,,,0.6 - 0.9,,0.5 - 0.8,Сталь инструментальная легированная,Сталь инструментальная легированная,,,,2.5 - 3.2,,,,,до 0.03,,,до 0.03,,,,,,,,,,,,,,,,,,,,,,,,,,,,,,,,,,,,,,,,,,,
1100,643,6Х4М2ФС,6Х4М2ФС ( другое обозначение ДИ55 ),"для вырубного и высадочного инструмента (штампов, пуасонов, пневматических зубил и др.), накатного инструмента",,до 0.3,,0.57 - 0.65,до 0.4,0.7 - 1,3.8 - 4.4,0.15 - 0.45,,,,,2 - 2.4,,0.4 - 0.6,Сталь инструментальная легированная,Сталь инструментальная легированная,,,,,,,,,до 0.03,,,до 0.03,,,,,,,,,,,,,,,,,,,,,,,,,,,,,,,,,,,,,,,,,,,
1101,828,7ХФ,7ХФ,для изготовления деревообрабатывающих инструментов,,,,0.63 - 0.73,до 0.035,0.15 - 0.35,0.4 - 0.7,0.3 - 0.6,,,,,,,0.15 - 0.3,Сталь инструментальная легированная,Сталь инструментальная легированная,,,,,,,,,до 0.03,,,до 0.03,,,,,,,,,,,,,,,,,,,,,,,,,,,,,,,,,,,,,,,,,,,
1102,644,8Х4В2МФС2,8Х4В2МФС2 ( другое обозначение ЭП761 ),"для матриц и пуасонов штампов холодного объемного деформирования, испытывающих в процессе эксплуатации давление до 2300 МПа, резьбонакатных роликов",,до 0.3,,0.8 - 0.9,до 0.4,1.7 - 2,4.5 - 5.1,0.2 - 0.5,,,,,0.8 - 1.1,,1.1 - 1.4,Сталь инструментальная легированная,Сталь инструментальная легированная,,,,1.8 - 2.3,,,,,до 0.03,,,до 0.03,,,,,,,,,,,,,,,,,,,,,,,,,,,,,,,,,,,,,,,,,,,
1103,502,8Х6НФТ,8Х6НФТ ( другое обозначение 85Х6НФТ ),"для ножей, применяемых для фрезерования древесины, строгальных пил и других деревообрабатывающих инструментов",,до 0.3,,0.8 - 0.9,0.9 - 1.3,0.1 - 0.4,5 - 6,0.15 - 0.45,,0.05 - 0.15,,,,,0.3 - 0.5,Сталь инструментальная легированная,Сталь инструментальная легированная,,,,,,,,,до 0.03,,,до 0.03,,,,,,,,,,,,,,,,,,,,,,,,,,,,,,,,,,,,,,,,,,,
1104,507,8ХФ,8ХФ,"для штемпелей при холодной работе; ножей при холодной резке металла, обрезных матриц и пуассонов при холодной обрезке заусенцев; кернеров",,,,0.7 - 0.8,до 0.4,0.1 - 0.4,0.4 - 0.7,0.15 - 0.45,,,,,,,0.15 - 0.3,Сталь инструментальная легированная,Сталь инструментальная легированная,,,,,,,,,до 0.03,,,до 0.03,,,,,,,,,,,,,,,,,,,,,,,,,,,,,,,,,,,,,,,,,,,
1105,139,9Х1,9Х1,"рабочие и опорные валки для холодной прокатки металлов. Рабочие валки рельсобалочных, крупносортных и проволочных обжимных и сортовых станов для горячей прокатки металлов, подвергающиеся интенсивному износу и работающие в условиях минимальных или умеренных ударных нагрузок. Опорные составные валки листовых станов для горячей прокатки металла. Клейма, пробойники, холодновысадочные штампы, деревообрабатывающий инструмент и другие детали.",,до 0.3,,0.8 - 0.95,до 0.4,0.25 - 0.45,1.4 - 1.7,0.15 - 0.4,,до 0.03,,9Х2,до 0.2,,до 0.15,Сталь инструментальная легированная,Сталь инструментальная легированная,,,,до 0.2,,,,,до 0.03,,,до 0.03,,,,,,,,,,,,,,,,,,,,,,,,,,,,,,,,,,,,,,,,,,,
1106,506,9Г2Ф,9Г2Ф,для режущего и штамповочного инструмента,,до 0.3,,0.85 - 0.95,до 0.4,0.1 - 0.4,,1.7 - 2.2,,,,,,,0.1 - 0.3,Сталь инструментальная легированная,Сталь инструментальная легированная,,,,,,,,,до 0.03,,,до 0.03,,,,,,,,,,,,,,,,,,,,,,,,,,,,,,,,,,,,,,,,,,,
1107,501,9Х5ВФ,9Х5ВФ,"для ножей, применяемых для фрезерования древесины, строгальных пил и других деревообрабатывающих инструментов",,до 0.3,,0.85 - 1,до 0.4,0.1 - 0.4,4.5 - 5.5,0.15 - 0.45,,,,,,,0.15 - 0.3,Сталь инструментальная легированная,Сталь инструментальная легированная,,,,0.8 - 1.2,,,,,до 0.03,,,до 0.03,,,,,,,,,,,,,,,,,,,,,,,,,,,,,,,,,,,,,,,,,,,
1108,143,9ХВГ,9ХВГ,"резьбовые калибры, лекала сложной формы, сложные весьма точные штампы для холодных работ, которые при закалке не должны подвергаться значительным объемным изменениям и короблению.",,до 0.3,,0.85 - 0.95,до 0.4,0.1 - 0.4,0.5 - 0.8,0.9 - 1.2,,,,ХВГ,,,,Сталь инструментальная легированная,Сталь инструментальная легированная,,,,0.5 - 0.8,,,,,до 0.03,,,до 0.03,,,,,,,,,,,,,,,,,,,,,,,,,,,,,,,,,,,,,,,,,,,
1109,141,9ХС,9ХС,"сверла, развертки, метчики, плашки, гребенки, фрезы, машинные штампели, клейма для холодных работ. Ответственные детали, материал которых должен обладать повышенной износостойкостью, усталостной прочностью при изгибе, кручении, контактном нагружении, а также упругими свойствами.",,до 0.3,,0.85 - 0.95,до 0.4,1.2 - 1.6,0.95 - 1.25,0.3 - 0.6,,до 0.03,,"ХВГ, ХВСГ",до 0.2,,до 0.15,Сталь инструментальная легированная,Сталь инструментальная легированная,,,,до 0.2,,,,,до 0.03,,,до 0.03,,,,,,,,,,,,,,,,,,,,,,,,,,,,,,,,,,,,,,,,,,,
1110,637,9ХФ,9ХФ,"для рамных, ленточных, круглых строгальных пил; штемпелей при холодной работе; ножей при холодной резке металла, обрезных матриц и пуасонов при холодной обрезке заусенцев; кернеров",,до 0.3,,0.8 - 0.9,до 0.4,0.1 - 0.4,0.4 - 0.7,0.3 - 0.6,,,,,,,0.15 - 0.3,Сталь инструментальная легированная,Сталь инструментальная легированная,,,,,,,,,до 0.03,,,до 0.03,,,,,,,,,,,,,,,,,,,,,,,,,,,,,,,,,,,,,,,,,,,
1111,639,9ХФМ,9ХФМ,дисковые и рамные деревообрабатывающие пилы,,до 0.3,,0.8 - 0.9,до 0.4,0.1 - 0.4,0.4 - 0.7,0.3 - 0.6,,,,,0.15 - 0.25,,,Сталь инструментальная легированная,Сталь инструментальная легированная,,,,0.15 - 0.3,,,,,до 0.03,,,до 0.03,,,,,,,,,,,,,,,,,,,,,,,,,,,,,,,,,,,,,,,,,,,
1112,505,В2Ф,В2Ф,для ленточных пил по металлу и ножовочных полотен,,,,1.05 - 1.22,,0.1 - 0.4,0.2 - 0.4,0.15 - 0.45,,,,,,,0.15 - 0.3,Сталь инструментальная легированная,Сталь инструментальная легированная,,,,1.6 - 2,,,,,до 0.03,,,до 0.03,,,,,,,,,,,,,,,,,,,,,,,,,,,,,,,,,,,,,,,,,,,
1113,640,Х,Х,"для зубил, применяемых при насечке напильников; очень твердых кулачков эксцентриков и пальцев; гладких цилиндрических калибров и калиберных колец; токарных, строгальных и долбежных резцов в лекальных и ремонтных мастерских",,до 0.3,,0.95 - 1.1,до 0.4,0.1 - 0.4,1.3 - 1.65,0.15 - 0.45,,до 0.03,,,до 0.2,,до 0.15,Сталь инструментальная легированная,Сталь инструментальная легированная,,,,до 0.2,,,,,до 0.03,,,до 0.03,,,,,,,,,,,,,,,,,,,,,,,,,,,,,,,,,,,,,,,,,,,
1114,829,ХВ4,ХВ4,"для прошивных пуассонов,инструментов для чистового резания твердых материалов с небольшой скоростью и граверных работ",,до 0.3,,1.25 - 1.45,до 0.35,0.15 - 0.35,0.4 - 0.7,0.15 - 0.4,,,,,,,0.15 - 0.3,Сталь инструментальная легированная,Сталь инструментальная легированная,,,,3.5 - 4.3,,,,,до 0.03,,,до 0.03,,,,,,,,,,,,,,,,,,,,,,,,,,,,,,,,,,,,,,,,,,,
1115,142,ХВГ,ХВГ,"измерительный и режущий инструмент, для которого повышенное коробление при закалке недопустимо, резьбовые калибры, протяжки, длинные метчики, длинные развертки и другой вид специального инструмента, холодновысадочные матрицы и пуансоны, технологическая оснастка.",,до 0.3,,0.9 - 1.05,до 0.4,0.1 - 0.4,0.9 - 1.2,0.8 - 1.1,,,,"9ХС, ХГ, 9ХВГ, ХВСГ, ШХ15СГ",,,,Сталь инструментальная легированная,Сталь инструментальная легированная,,,,1.2 - 1.6,,,,,до 0.03,,,до 0.03,,,,,,,,,,,,,,,,,,,,,,,,,,,,,,,,,,,,,,,,,,,
1116,140,ХВ4Ф,ХВ4Ф,"резцы и фрезы при обработке с небольшой скоростью резания твердых металлов (валки с закаленной поверхностью), гравировальные резцы при очень напряженной работе, прошивные пуансоны и т. д.",,до 0.3,,1.25 - 1.45,до 0.35,0.15 - 0.35,0.4 - 0.7,0.15 - 0.4,,,,,до 0.5,,0.15 - 0.3,Сталь инструментальная легированная,Сталь инструментальная легированная,,,,3.5 - 4.3,,,,,до 0.03,,,до 0.03,,,,,,,,,,,,,,,,,,,,,,,,,,,,,,,,,,,,,,,,,,,
1117,504,ХВСГФ,ХВСГФ,"для круглых плашек, разверток и другого режущего инструмента",,до 0.3,,0.95 - 1.05,до 0.4,0.65 - 1,0.6 - 1.1,0.6 - 0.9,,,,,,,0.05 - 0.15,Сталь инструментальная легированная,Сталь инструментальная легированная,,,,0.5 - 0.8,,,,,до 0.03,,,до 0.03,,,,,,,,,,,,,,,,,,,,,,,,,,,,,,,,,,,,,,,,,,,
1118,830,ХВСГ,ХВСГ,"для изготовления инструментов, предназначенных для ручной работы; холодновысадочных матриц и пуассонов; технологической оснастки; деревообрабатывающих инструментов; ножей для бумажной промышленности",,до 0.3,,0.95 - 1.05,до 0.25,0.65 - 1,0.6 - 1.1,0.6 - 0.9,,,,,,,0.05 - 0.15,Сталь инструментальная легированная,Сталь инструментальная легированная,,,,0.5 - 0.8,,,,,до 0.03,,,до 0.03,,,,,,,,,,,,,,,,,,,,,,,,,,,,,,,,,,,,,,,,,,,
1119,642,ХГС,ХГС,"для валков холодной прокатки, холодновысадочных матриц и пуасонов, вырубных штампов небольших размеров (диаметром или толщиной до 70 мм)",,до 0.3,,0.95 - 1.05,до 0.4,0.4 - 0.7,1.3 - 1.65,0.85 - 1.25,,до 0.03,,,до 0.2,,до 0.15,Сталь инструментальная легированная,Сталь инструментальная легированная,,,,до 0.2,,,,,до 0.03,,,до 0.03,,,,,,,,,,,,,,,,,,,,,,,,,,,,,,,,,,,,,,,,,,,
1120,311,45ХНМ,45ХНМ,"оси составных опорных валков листовых станов для горячей прокатки металлов, шестеренные валы и другие.",,,,0.4 - 0.5,1.2 - 1.6,0.17 - 0.37,1.3 - 1.7,0.5 - 0.8,,,,40ХН2МА,0.1 - 0.3,,,Сталь инструментальная валковая,Сталь инструментальная валковая,,,,,,,,,до 0.04,,,до 0.04,,,,,,,,,,,,,,,,,,,,,,,,,,,,,,,,,,,,,,,,,,,
1121,309,55Х,55Х,"оси составных опорных валков для холодной прокатки металлов. Рабочие валки блюмингов, слябингов, заготовочных, рельсобалочных, крупносортных, среднесортных и мелкосортных станов и рабочие валки листовых станов для горячей прокатки металлов. Редукторные валы, шестерни и другие нагруженные детали, подвергающиеся истиранию, но работающие без значительных ударных нагрузок.",,,,0.5 - 0.6,до 0.5,0.17 - 0.37,1 - 1.3,0.35 - 0.65,,,,,,,,Сталь инструментальная валковая,Сталь инструментальная валковая,,,,,,,,,до 0.04,,,до 0.04,,,,,,,,,,,,,,,,,,,,,,,,,,,,,,,,,,,,,,,,,,,
1122,308,60Х2СМФ,60Х2СМФ,рабочие валки двух - и четырехвалковых клетей листовых станов для холодной прокатки металлов.,,,,0.57 - 0.65,до 0.5,1.05 - 1.3,1.8 - 2.1,0.2 - 0.7,,,,,0.25 - 0.35,,0.1 - 0.25,Сталь инструментальная валковая,Сталь инструментальная валковая,,,,,,,,,до 0.03,,,до 0.03,,,,,,,,,,,,,,,,,,,,,,,,,,,,,,,,,,,,,,,,,,,
1123,310,60ХН,60ХН,"рабочие валки блюмингов, слябингов, заготовочных, рельсобалочных и крупносортных станов, рабочие опорные валки листовых станов для горячей прокатки металлов.",,,,0.55 - 0.65,1 - 1.5,0.17 - 0.37,0.6 - 0.9,0.5 - 0.8,,,,,,,,Сталь инструментальная валковая,Сталь инструментальная валковая,,,,,,,,,до 0.04,,,до 0.04,,,,,,,,,,,,,,,,,,,,,,,,,,,,,,,,,,,,,,,,,,,
1124,313,60ХГ,60ХГ,рабочие валки штрипсовых и мелкосортных станов для горячей прокатки металлов.,,,,0.55 - 0.65,до 0.4,0.17 - 0.37,1 - 1.3,0.8 - 1,,,,55Х,,,,Сталь инструментальная валковая,Сталь инструментальная валковая,,,,,,,,,до 0.04,,,до 0.04,,,,,,,,,,,,,,,,,,,,,,,,,,,,,,,,,,,,,,,,,,,
1125,307,60ХСМФ,60ХСМФ,рабочие валки двух - и четырехвалковых клетей листовых станов для холодной прокатки металлов.,,,,0.55 - 0.65,до 0.5,1.05 - 1.3,1.4 - 1.8,0.4 - 0.7,,,,,0.4 - 0.6,,0.15 - 0.25,Сталь инструментальная валковая,Сталь инструментальная валковая,,,,,,,,,до 0.03,,,до 0.03,,,,,,,,,,,,,,,,,,,,,,,,,,,,,,,,,,,,,,,,,,,
1126,305,75ХМ,75ХМ,"рабочие и опорные валки листовых станов для горячей прокатки черных металлов, опорные валки двух- и четырехвалковых клетей листовых станов для холодной прокатки металлов.",,,,0.7 - 0.8,до 0.5,0.2 - 0.6,1.4 - 1.7,0.2 - 0.7,,,,9Х2,0.2 - 0.3,,,Сталь инструментальная валковая,Сталь инструментальная валковая,,,,,,,,,до 0.03,,,до 0.03,,,,,,,,,,,,,,,,,,,,,,,,,,,,,,,,,,,,,,,,,,,
1127,315,75ХМФ,75ХМФ,рабочие и опорные кованые валки листовых станов для горячей прокатки черных металлов.,,,,0.7 - 0.8,до 0.3,0.2 - 0.6,1.4 - 1.7,0.2 - 0.7,,,,"75ХМ, 9ХФ",0.1 - 0.3,,0.05 - 0.25,Сталь инструментальная валковая,Сталь инструментальная валковая,,,,,,,,,до 0.04,,,до 0.04,,,,,,,,,,,,,,,,,,,,,,,,,,,,,,,,,,,,,,,,,,,
1128,306,75ХСМФ,75ХСМФ,рабочие валки листовых станов для холодной прокатки металлов.,,,,0.72 - 0.8,до 0.5,0.8 - 1.2,1.2 - 1.5,до 0.3,,,,9Х1,0.2 - 0.3,,0.1 - 0.2,Сталь инструментальная валковая,Сталь инструментальная валковая,,,,,,,,,до 0.03,,,до 0.03,,,,,,,,,,,,,,,,,,,,,,,,,,,,,,,,,,,,,,,,,,,
1129,312,7Х2СМФ,7Х2СМФ,рабочие валки кованые для холодной прокатки металлов.,,,,0.7 - 0.8,до 0.5,0.7 - 1,1.7 - 2.2,0.6 - 1,,,,,0.35 - 0.6,,0.15 - 0.3,Сталь инструментальная валковая,Сталь инструментальная валковая,,,,,,,,,до 0.03,,,до 0.03,,,,,,,,,,,,,,,,,,,,,,,,,,,,,,,,,,,,,,,,,,,
1130,314,90ХМФ,90ХМФ,опорные валки всех размеров и бандажи составных опорных валков листовых станов для горячей прокатки металлов.,,,,0.8 - 0.9,до 0.3,0.2 - 0.4,1.4 - 1.7,0.2 - 0.7,,,,,0.2 - 0.3,,0.1 - 0.2,Сталь инструментальная валковая,Сталь инструментальная валковая,,,,,,,,,до 0.04,,,до 0.04,,,,,,,,,,,,,,,,,,,,,,,,,,,,,,,,,,,,,,,,,,,
1131,302,9Х2,9Х2,рабочие и опорные валки двух- и четырехвалковых клетей листовых станов для холодной прокатки металлов. Рабочие и опорные кованые валки листовых станов для горячей прокатки металлов.,,,,0.85 - 0.95,до 0.5,0.25 - 0.5,1.7 - 2.1,0.2 - 0.7,,,,9Х1,,,,Сталь инструментальная валковая,Сталь инструментальная валковая,,,,,,,,,до 0.03,,,до 0.03,,,,,,,,,,,,,,,,,,,,,,,,,,,,,,,,,,,,,,,,,,,
1132,303,90ХФ,90ХФ,"рамные, ленточные, круглые пилы, ножи для холодной резки металла, обрезные матрицы и пуансоны холодной обрезки заусенцев, кернеры. Рабочие и опорные валки для холодной прокатки металла. Рабочие валки рельсобалочных, крупносортных и проволочных обжимных и сортовых станов для горячей прокатки металла, подвергающиеся интенсивному износу и работающие в условиях минимальных или умеренных ударных нагрузок. Рабочие валки, опорные валки и бандажи составных опорных валков листовых, обжимных и сортовых станов для горячей прокатки металла.",,до 0.3,,0.8 - 0.9,до 0.35,0.15 - 0.35,0.4 - 0.7,0.3 - 0.6,,,,"9Х1, 9Х2",,,0.15 - 0.3,Сталь инструментальная валковая,Сталь инструментальная валковая,,,,,,,,,до 0.03,,,до 0.03,,,,,,,,,,,,,,,,,,,,,,,,,,,,,,,,,,,,,,,,,,,
