Repository: a-dev-mobile/splav-kharkov

File: base/base.csv (part 12 of 32)
,id,name_x,Марка :,Применение:,Дополнение:,Cu,Al,C,Ni,Si,Cr,Mn,Zn,Ti,Fe,Заменитель:,Mo,Mg,V,Классификация :,type_x,Pb,Примесей,-,W,Sn,Co,Ag,Nb,P,Zr,Sb,S,Cd,B,Pt,Ni+Co,Au,Pd,Bi,N,As,O,Ca,Be,Rh,sв,d5,Ir,Ce,Te,sT,Tl,y,Se,H,Na,Ta,Hg,In,Ru,Ga,KCU,Ba,Nd,Li,Al+Mg,Cl,La,РЗМ,Sr,Re,Cu+P,Sc,Hf,F
1133,304,9Х2МФ,9Х2МФ,"рабочие валки для станов холодной прокатки металлов при особо тяжелых условиях эксплуатации, рабочие валки проволочных обжимных и сортовых станов.",,,,0.85 - 0.95,до 0.5,0.25 - 0.5,1.7 - 2.1,0.2 - 0.7,,,,,0.2 - 0.3,,0.1 - 0.2,Сталь инструментальная валковая,Сталь инструментальная валковая,,,,,,,,,до 0.03,,,до 0.03,,,,,,,,,,,,,,,,,,,,,,,,,,,,,,,,,,,,,,,,,,,
1134,290,27Х2Н2М1Ф,27Х2Н2М1Ф,"ответственные детали прессового инструмента с повышенными свойствами прочности и повышенной пластичностью после нормализации и отпуска: втулки контейнеров, кольца, пресс-штемпели, иглы и другие детали, работающие при температурах до 500 град.С.",,,,0.25 - 0.3,1.4 - 1.8,0.17 - 0.37,2 - 2.5,0.5 - 0.8,,,,,0.8 - 1,,0.2 - 0.3,Сталь инструментальная штамповая,Сталь инструментальная штамповая,,,,,,,,,до 0.03,,,до 0.03,,,,,,,,,,,,,,,,,,,,,,,,,,,,,,,,,,,,,,,,,,,
1135,791,2Х6В8М2К8,2Х6В8М2К8,"иглы, пуансоны для прессования жаропрочных и коррозионно-стойких сталей и сплавов, а также титановых сплавов при температурах до 650-675 град.С, выполняемых без интенсивного охлаждения",,,,0.22 - 0.3,,0.3 - 0.6,6.5 - 7,0.15 - 0.4,,,,,1.8 - 2.3,,0.1 - 0.25,Сталь инструментальная штамповая,Сталь инструментальная штамповая,,,,7 - 8,,7.5 - 8.5,,,до 0.03,,,до 0.03,,,,,,,,,,,,,,,,,,,,,,,,,,,,,,,,,,,,,,,,,,,
1136,288,3Х2В8Ф,3Х2В8Ф,"тяжелонагруженный прессовый инструмент (мелкие вставки окончательного штампового ручья, матрицы и пуансоны для выдавливания и т. д.) при горячем деформировании легированных конструкционных сталей и жаропрочных сплавов, пресс-формы литья под давлением медных сплавов.",,до 0.03,,0.3 - 0.4,до 0.35,0.15 - 0.4,2.2 - 2.7,0.15 - 0.4,,,,"4Х5В2ФС, 4Х2В2МФС, 5Х3В3МФС",до 0.5,,0.2 - 0.5,Сталь инструментальная штамповая,Сталь инструментальная штамповая,,,,7.5 - 8.5,,,,,до 0.03,,,до 0.03,,,,,,,,,,,,,,,,,,,,,,,,,,,,,,,,,,,,,,,,,,,
1137,289,3Х2Н2МВФ,3Х2Н2МВФ,"ответственные детали прессового инструмента с высокими свойствами прочности и удовлетворительной пластичностью после нормализации и отпуска: втулки контейнеров, пресс-штемпели, иглы и другие детали, работающие при повышенных температурах до 500 °С.",,,,0.32 - 0.38,1.4 - 1.8,0.17 - 0.37,2 - 2.5,0.5 - 0.8,,,,,0.8 - 1,,0.2 - 0.3,Сталь инструментальная штамповая,Сталь инструментальная штамповая,,,,0.8 - 1.2,,,,,до 0.03,,,до 0.03,,,,,,,,,,,,,,,,,,,,,,,,,,,,,,,,,,,,,,,,,,,
1138,296,40Х5МФ,40Х5МФ,"ответственные детали прессового и штампового инструмента с высокими свойствами прочности после нормализации и отпуска: втулки контейнеров, кольца, пресс-штемпели, иглы и другие детали, работающие при температурах до 500 °С.",,,,0.35 - 0.45,до 0.3,0.17 - 0.37,4.5 - 5.5,0.5 - 0.8,,,,3Х2В8Ф,1.2 - 1.6,,0.4 - 0.6,Сталь инструментальная штамповая,Сталь инструментальная штамповая,,,,,,,,,до 0.03,,,до 0.03,,,,,,,,,,,,,,,,,,,,,,,,,,,,,,,,,,,,,,,,,,,
1139,287,3Х3М3Ф,3Х3М3Ф,"инструмент горячего деформирования на кривошипных прессах и горизонтально-ковочных машинах, подвергающийся в процессе работы интенсивному охлаждению (как правило, для мелкого инструмента), пресс-формы литья под давлением медных сплавов, ножи для горячей резки, охлаждаемые водой.",,до 0.3,,0.27 - 0.34,до 0.4,0.1 - 0.4,2.8 - 3.5,0.2 - 0.5,,,,,2.5 - 3,,0.4 - 0.6,Сталь инструментальная штамповая,Сталь инструментальная штамповая,,,,,,,,,до 0.03,,,до 0.03,,,,,,,,,,,,,,,,,,,,,,,,,,,,,,,,,,,,,,,,,,,
1140,297,4Х2НМФ,4Х2НМФ,ковочные штампы с высотой кубика до 700 мм для горячей штамповки деталей из труднодеформируемых материалов.,,,,0.36 - 0.42,0.8 - 1.1,0.17 - 0.37,2 - 2.5,0.5 - 0.8,,,,38Х2НМФ,0.4 - 0.6,,0.15 - 0.2,Сталь инструментальная штамповая,Сталь инструментальная штамповая,,,,,,,,,до 0.03,,,до 0.03,,,,,,,,,,,,,,,,,,,,,,,,,,,,,,,,,,,,,,,,,,,
1141,652,4Х2В5МФ,4Х2В5МФ ( другое обозначение ЭИ959 ),"для тяжелонагруженного прессового инструмента (мелких вставок окончательного штампового ручья, мелких вставных знаков, матриц и пуансонов для выдавливания и т.п.) при горячем деформировании легированных конструкционных сталей и жаропрочных сплавов",,до 0.3,,0.3 - 0.4,до 0.4,0.1 - 0.4,2.2 - 3,0.1 - 0.45,,,,,0.6 - 0.9,,0.6 - 0.9,Сталь инструментальная штамповая,Сталь инструментальная штамповая,,,,4.5 - 5.5,,,,,до 0.03,,,до 0.03,,,,,,,,,,,,,,,,,,,,,,,,,,,,,,,,,,,,,,,,,,,
1142,649,4Х3ВМФ,4Х3ВМФ ( другое обозначение 3И2 ),"для мелких молотовых штампов, молотовых и прессовых вставок (толщиной или диаметром от 300 до 400 мм), инструмента горизонтальноковочных машин при горячем деформировании конструкционных и жаропрочных сталей; инструмента для высокоскоростной машинной штамповки конструкционных сталей",,до 0.3,,0.4 - 0.48,до 0.4,0.6 - 0.9,2.8 - 3.5,0.3 - 0.6,,,,,0.4 - 0.6,,0.6 - 0.9,Сталь инструментальная штамповая,Сталь инструментальная штамповая,,,,0.6 - 1,,,,,до 0.03,,,до 0.03,,,,,,,,,,,,,,,,,,,,,,,,,,,,,,,,,,,,,,,,,,,
1143,651,4Х5В2ФС,4Х5В2ФС ( другое обозначение ЭИ958 ),"пресс-формы литья под давлением цинковых, алюминиевых и магниевых сплавов, молотовые и прессовые вставки (сечением до 200—250 мм) при горячем деформировании конструкционных сталей, инструмент для высадки заготовок из легированных конструкционных и жаропрочных материалов на горизонтально-ковочных машинах.",,до 0.3,,0.35 - 0.45,до 0.4,0.8 - 1.2,4.5 - 5.5,0.15 - 0.45,,,,,,,0.6 - 0.9,Сталь инструментальная штамповая,Сталь инструментальная штамповая,,,,1.6 - 2.2,,,,,до 0.03,,,до 0.03,,,,,,,,,,,,,,,,,,,,,,,,,,,,,,,,,,,,,,,,,,,
1144,650,4Х4ВМФС,4Х4ВМФС ( другое обозначение ДИ22 ),"для инструмента высокоскоростной машинной штамповки, высадки на горизонтальноковочных машинах; вставок штампов для горячего деформирования легированых конструкционных сталей и жаропрочных сплавов на молотах и кривошипных прессах; пресс-форм литья под давлением медных сплавов",,до 0.3,,0.37 - 0.44,до 0.6,0.6 - 1,3.2 - 4,0.2 - 0.5,,,,,1.2 - 1.5,,0.6 - 0.9,Сталь инструментальная штамповая,Сталь инструментальная штамповая,,,,0.8 - 1.2,,,,,до 0.03,,,до 0.03,,,,,,,,,,,,,,,,,,,,,,,,,,,,,,,,,,,,,,,,,,,
1145,285,4Х5МФ1С,4Х5МФ1С ( другое обозначение ЭП572 ),"пресс-формы литья под давлением цинковых, алюминиевых и магниевых сплавов, молотовые и прессовые вставки (сечением до 200—250 мм) при горячем деформировании конструкционных сталей, инструмент для высадки заготовок из легированных конструкционных и жаропрочных материалов на горизонтально-ковочных машинах.",,до 0.3,,0.37 - 0.44,до 0.4,0.9 - 1.2,4.5 - 5.5,0.2 - 0.5,,,,,1.2 - 1.5,,0.8 - 1.1,Сталь инструментальная штамповая,Сталь инструментальная штамповая,,,,,,,,,до 0.03,,,до 0.03,,,,,,,,,,,,,,,,,,,,,,,,,,,,,,,,,,,,,,,,,,,
1146,292,4ХВ2С,4ХВ2С,"пневматический инструмент: зубила, обжимки, вырубные и обрезные штампы сложной формы, работающие с повышенными ударными нагрузками.",,до 0.3,,0.35 - 0.45,до 0.35,0.6 - 0.9,1 - 1.3,0.15 - 0.4,,,,"4Х5В2ФС, 3Х2В8Ф, 4Х8В2, 4Х3В8М, 4Х3В2М2",,,,Сталь инструментальная штамповая,Сталь инструментальная штамповая,,,,2 - 2.5,,,,,до 0.03,,,до 0.03,,,,,,,,,,,,,,,,,,,,,,,,,,,,,,,,,,,,,,,,,,,
1147,286,4Х5МФС,4Х5МФС,"мелкие молотовые штампы, крупные (сечением более 200 мм) молотовые и прессовые вставки при горячем деформировании конструкционных сталей и цветных сплавов в условиях крупносерийного и массового производства, пресс-формы литья под давлением алюминиевых, а также цинковых и магниевых сплавов.",,до 0.3,,0.32 - 0.4,до 0.4,0.9 - 1.2,4.5 - 5.5,0.2 - 0.5,,,,"4Х5МФ1С, 4Х4ВМФС",1.2 - 1.5,,0.3 - 0.5,Сталь инструментальная штамповая,Сталь инструментальная штамповая,,,,,,,,,до 0.03,,,до 0.03,,,,,,,,,,,,,,,,,,,,,,,,,,,,,,,,,,,,,,,,,,,
1148,284,4ХМФС,4ХМФС ( другое обозначение 40ХСМФ ),"молотовые штампы паровоздушных и пневматических молотов с массой падающих частей до 3 т при деформации легированных конструкционных и нержавеющих сталей, прессовый инструмент для обработки алюминиевых сплавов, вставки и пуансоны для высадки на горизонтально-ковочных машинах.",,до 0.3,,0.37 - 0.45,до 0.4,0.5 - 0.8,1.5 - 1.8,0.5 - 0.8,,,,,0.9 - 1.2,,0.3 - 0.5,Сталь инструментальная штамповая,Сталь инструментальная штамповая,,,,,,,,,до 0.03,,,до 0.03,,,,,,,,,,,,,,,,,,,,,,,,,,,,,,,,,,,,,,,,,,,
1149,653,5Х3В3МФС,5Х3В3МФС ( другое обозначение ДИ23 ),"для тяжелонагруженного прессового инструмента ( матриц, прошивных и формующих пуансонов и т.п.); инструмента для высадки на горизонтальноковочных машинах и вставок штампов напряженных конструкций, для горячего объемного деформирования легированых конструкционных сталей и жаропрочных сплавов

при горячем деформировании легированных конструкционных сталей и жаропрочных сплавов",,до 0.3,,0.45 - 0.52,до 0.4,0.5 - 0.8,2.5 - 3.2,0.2 - 0.5,,,,,0.8 - 1.1,,1.5 - 1.8,Сталь инструментальная штамповая,Сталь инструментальная штамповая,,,,3 - 3.6,,,,0.05 - 0.15,до 0.03,,,до 0.03,,,,,,,,,,,,,,,,,,,,,,,,,,,,,,,,,,,,,,,,,,,
1150,648,5Х2МНФ,5Х2МНФ ( другое обозначение ДИ32 ),"для крупногабаритных цельных штампов (диаметром до 600 мм) для штамповки поковок из конструкционных сталей и жаропрочных сплавов на молотах и кривошипных прессах; зажимных и формующих вставок, наборных и формовочных пуасонов для высадки конструкционных сталей и жаропрочных сплавов на горизонтальноковочных машинах; ножей горячей резки",,до 0.3,,0.46 - 0.53,1.2 - 1.6,0.1 - 0.4,1.5 - 2,0.4 - 0.7,,,,,0.8 - 1.1,,0.3 - 0.5,Сталь инструментальная штамповая,Сталь инструментальная штамповая,,,,,,,,,до 0.03,,,до 0.03,,,,,,,,,,,,,,,,,,,,,,,,,,,,,,,,,,,,,,,,,,,
1151,283,5ХГМ,5ХГМ,"молотовые штампы паровоздушных и пневматических молотов с массой падающих частей до 3 т, ковочные штампы для горячей штамповки, валки крупных, средних и мелкосортных станов для прокатки твердого металла.",,до 0.3,,0.5 - 0.6,до 0.35,0.25 - 0.6,0.6 - 0.9,1.2 - 1.6,,,,"5ХНМ, 5ХНВ, 6ХВС, 5ХНС, 5ХНСВ, 5ХГСВФЮ",0.15 - 0.3,,,Сталь инструментальная штамповая,Сталь инструментальная штамповая,,,,,,,,,до 0.03,,,до 0.03,,,,,,,,,,,,,,,,,,,,,,,,,,,,,,,,,,,,,,,,,,,
1152,293,5ХВ2С,5ХВ2С,"ножи при холодной резке металла, резьбонакатные плашки, пуансоны и обжимные матрицы при холодной работе, штампы сложной формы, работающие с повышенными ударными нагрузками.",,до 0.3,,0.45 - 0.55,до 0.35,0.8 - 1.1,0.9 - 1.2,0.15 - 0.45,,,,6ХВ2С,до 0.3,,до 0.3,Сталь инструментальная штамповая,Сталь инструментальная штамповая,,,,1.8 - 2.3,,,,,до 0.03,,,до 0.03,,,,,,,,,,,,,,,,,,,,,,,,,,,,,,,,,,,,,,,,,,,
1153,282,5ХНМ,5ХНМ,"молотовые штампы паровоздушных и пневматических молотов с массой падающих частей свыше 3 т, прессовые штампы и штампы машинной скоростной штамповки при горячем деформировании легких цветных сплавов, блоки матриц для вставок горизонтально-ковочных машин.",,до 0.3,,0.5 - 0.6,1.4 - 1.8,0.1 - 0.4,0.5 - 0.8,0.5 - 0.8,,,,"5ХНВ, 5ХГМ, 4ХМФС, 5ХНВС, 4Х5В2ФС",0.15 - 0.3,,,Сталь инструментальная штамповая,Сталь инструментальная штамповая,,,,,,,,,до 0.03,,,до 0.03,,,,,,,,,,,,,,,,,,,,,,,,,,,,,,,,,,,,,,,,,,,
1154,294,6ХВ2С,6ХВ2С,"ножи для холодной резки металла, резьбонакатные плашки, пуансоны и обжимные матрицы при холодной работе, штампы сложной формы, работающие с повышенными ударными нагрузками.",,до 0.3,,0.55 - 0.65,до 0.4,0.5 - 0.8,1 - 1.3,0.15 - 0.45,,,,6Х3ФС,,,,Сталь инструментальная штамповая,Сталь инструментальная штамповая,,,,2.2 - 2.7,,,,,до 0.03,,,до 0.03,,,,,,,,,,,,,,,,,,,,,,,,,,,,,,,,,,,,,,,,,,,
1155,295,6ХВГ,6ХВГ,"пуансоны сложной формы для холодной прошивки преимущественно фигурных отверстий в листовом и полосовом материале, небольшие штампы для горячей штамповки, главным образом, когда требуется минимальное изменение размеров при закалке.",,до 0.3,,0.55 - 0.7,до 0.4,0.1 - 0.4,0.5 - 0.8,0.9 - 1.2,,,,,,,,Сталь инструментальная штамповая,Сталь инструментальная штамповая,,,,0.5 - 0.8,,,,,до 0.03,,,до 0.03,,,,,,,,,,,,,,,,,,,,,,,,,,,,,,,,,,,,,,,,,,,
1156,291,6ХС,6ХС,"пневматические зубила и штампы небольших размеров для холодной штамповки, рубильные ножи.",,до 0.3,,0.6 - 0.7,до 0.4,0.6 - 1,1 - 1.3,0.15 - 0.45,,до 0.03,,,до 0.2,,до 0.15,Сталь инструментальная штамповая,Сталь инструментальная штамповая,,,,до 0.2,,,,,до 0.03,,,до 0.03,,,,,,,,,,,,,,,,,,,,,,,,,,,,,,,,,,,,,,,,,,,
1157,280,7Х3,7Х3,"инструмент (пуансоны, матрицы) горячей высадки крепежа и заготовок из углеродистых и низколегированных конструкционных сталей на горизонтально-ковочных машинах, детали штампов (матрицы, пуансоны, выталкиватели) для горячего прессования и выдавливания этих материалов на кривошипных прессах, гибочные, обрезные и просечные штампы.",,до 0.3,,0.65 - 0.75,до 0.4,0.1 - 0.4,3.2 - 3.8,0.15 - 0.45,,до 0.03,,8Х3,до 0.2,,до 0.15,Сталь инструментальная штамповая,Сталь инструментальная штамповая,,,,до 0.2,,,,,до 0.03,,,до 0.03,,,,,,,,,,,,,,,,,,,,,,,,,,,,,,,,,,,,,,,,,,,
1158,833,7ХГ2ВМ,7ХГ2ВМ,"для изготовления штампов холодного объемного деформирования, используемых при производстве изделий из цветных сплавов и малопрочных конструкционных сталей; пуансонов, матриц вырубных штампов сложной конфигурации",,,,0.68 - 0.76,,0.2 - 0.4,1.5 - 1.8,1.8 - 2.3,,,,,0.5 - 0.8,,0.1 - 0.25,Сталь инструментальная штамповая,Сталь инструментальная штамповая,,,,0.5 - 0.9,,,,,до 0.03,,,до 0.03,,,,,,,,,,,,,,,,,,,,,,,,,,,,,,,,,,,,,,,,,,,
1159,279,7ХГ2ВМФ,7ХГ2ВМФ,"штампы объемного холодного деформирования и вырубной инструмент сложной конфигурации, используемые при производстве изделий из цветных сплавов и малопрочных конструкционных сталей.",,до 0.3,,0.68 - 0.76,до 0.4,0.1 - 0.4,1.5 - 1.8,1.8 - 2.3,,,,,0.5 - 0.8,,0.1 - 0.25,Сталь инструментальная штамповая,Сталь инструментальная штамповая,,,,0.55 - 0.9,,,,,до 0.03,,,до 0.03,,,,,,,,,,,,,,,,,,,,,,,,,,,,,,,,,,,,,,,,,,,
1160,281,8Х3,8Х3,"инструмент (пуансоны, матрицы) горячей высадки крепежа и заготовок из углеродистых и низколегированных конструкционных сталей на горизонтально-ковочных машинах, детали штампов (матрицы, пуансоны, выталкиватели) для горячего прессования и выдавливания, гибочные и просечные штампы",,до 0.3,,0.75 - 0.85,до 0.4,0.1 - 0.4,3.2 - 3.8,0.15 - 0.45,,до 0.03,,7Х3,до 0.2,,до 0.15,Сталь инструментальная штамповая,Сталь инструментальная штамповая,,,,до 0.2,,,,,до 0.03,,,до 0.03,,,,,,,,,,,,,,,,,,,,,,,,,,,,,,,,,,,,,,,,,,,
1161,832,8Х4В3М3Ф2,8Х4В3М3Ф2,"для изготовления резьбонакатных инструментов для холодной накатки, шлиценакатных роликов;
деревообрабатывающих инструментов; ножей труборазрубочных прессов, гильотинных и других ножниц; пуансонов и матриц холодного объемного деформирования, эксплуатируемых с рабочими давлениями до 2000-2100 мПа",,,,0.75 - 0.85,,0.15 - 0.4,3.5 - 4.5,0.15 - 0.4,,,,,2.5 - 3,,1.9 - 2.5,Сталь инструментальная штамповая,Сталь инструментальная штамповая,,,,2.5 - 3.2,,,,,до 0.03,,,до 0.03,,,,,,,,,,,,,,,,,,,,,,,,,,,,,,,,,,,,,,,,,,,
1162,264,Х12,Х12,"холодные штампы высокой устойчивости против истирания, не подвергающиеся сильным ударам и толчкам; волочильные доски, глазки для калибрования пруткового металла под накатку резьбы, гибочные и формовочные штампы, сложные секции кузовных штампов, матриц и пуансонов вырубных и просечных штампов, штамповки активной части электрических машин и т. д.",,до 0.3,,2 - 2.2,до 0.4,0.1 - 0.4,11.5 - 13,0.15 - 0.45,,до 0.03,,,до 0.2,,до 0.15,Сталь инструментальная штамповая,Сталь инструментальная штамповая,,,,до 0.2,,,,,до 0.03,,,до 0.03,,,,,,,,,,,,,,,,,,,,,,,,,,,,,,,,,,,,,,,,,,,
1163,278,Х12ВМ,Х12ВМ,"холодные штампы высокой устойчивости против истирания, не подвергающиеся сильным ударам и толчкам, волочильные доски и волоки, глазки для калибрования пруткового металла под накатку резьбы, гибочные и формовочные штампы, сложные кузовные штампы, матрицы и пуансоны вырубных и просечных штампов, штамповки активной части электрических машин,",,до 0.3,,2 - 2.2,до 0.35,0.1 - 0.4,11 - 12.5,0.15 - 0.45,,,,Х12М,0.6 - 0.9,,0.15 - 0.3,Сталь инструментальная штамповая,Сталь инструментальная штамповая,,,,0.5 - 0.8,,,,,до 0.03,,,до 0.03,,,,,,,,,,,,,,,,,,,,,,,,,,,,,,,,,,,,,,,,,,,
1164,647,Х12ВМФ,Х12ВМФ,"холодные штампы высокой устойчивости против истирания, не подвергающиеся сильным ударам и толчкам; волочильные доски, глазки для калибрования пруткового металла под накатку резьбы, гибочные и формовочные штампы, сложные секции кузовных штампов, матриц и пуансонов вырубных и просечных штампов, штамповки активной части электрических машин и т. д.",,до 0.3,,2 - 2.2,до 0.4,0.1 - 0.4,11 - 12.5,0.15 - 0.45,,,,,0.6 - 0.9,,0.15 - 0.3,Сталь инструментальная штамповая,Сталь инструментальная штамповая,,,,0.5 - 0.8,,,,,до 0.03,,,до 0.03,,,,,,,,,,,,,,,,,,,,,,,,,,,,,,,,,,,,,,,,,,,
1165,831,Х12М,Х12М,"для изготовления накатных роликов, волочильных досок и волок, глазков для калибрования металла; матриц и пуансонов вырубных штампов; пуансонов и матриц холодного выдавливания, эксплуатируемых с рабочими давлениями до 1400-1600 мПа",,,,1.45 - 1.65,,0.15 - 0.35,11 - 12.5,0.15 - 0.4,,,,,0.4 - 0.6,,0.15 - 0.3,Сталь инструментальная штамповая,Сталь инструментальная штамповая,,,,,,,,,до 0.03,,,до 0.03,,,,,,,,,,,,,,,,,,,,,,,,,,,,,,,,,,,,,,,,,,,
1166,277,Х12МФ,Х12МФ,"профилировочные ролики сложных форм, секции кузовных штампов сложных форм, сложные дыропрошивные матрицы при формовке листового металла, эталонные шестерни, накатные плашки, волоки, матрицы и пуансоны вырубных просечных штампов со сложней конфигурацией рабочих частей, штамповки активной части электрических машин.",,до 0.3,,1.45 - 1.65,до 0.4,0.1 - 0.4,11 - 12.5,0.15 - 0.45,,,,"Х6ВФ, Х12Ф1, Х12ВМ",0.4 - 0.6,,0.15 - 0.3,Сталь инструментальная штамповая,Сталь инструментальная штамповая,,,,,,,,,до 0.03,,,до 0.03,,,,,,,,,,,,,,,,,,,,,,,,,,,,,,,,,,,,,,,,,,,
1167,276,Х12Ф1,Х12Ф1,"профилировочные ролики сложной формы, эталонные шестерни, накатные плашки, волоки, секции кузовных штампов сложной формы, сложные дыропрошивные матрицы при формовке листового металла, матрице и пуансоны вырубных и просечных штампов со сложной конфигурацией рабочих частей, пуансоны и матрицы холодного выдавливания, работающие при давлении до 1400—1600 МПа.",,до 0.3,,1.25 - 1.45,до 0.4,0.1 - 0.4,11 - 12.5,0.15 - 0.45,,,,"Х6ВФ, Х6В3ФМ",,,0.7 - 0.9,Сталь инструментальная штамповая,Сталь инструментальная штамповая,,,,,,,,,до 0.03,,,до 0.03,,,,,,,,,,,,,,,,,,,,,,,,,,,,,,,,,,,,,,,,,,,
1168,144,Х6ВФ,Х6ВФ,"резьбокатаный инструмент (ролики и плашки), ручные ножовочные полотна, бритвы, матрицы, пуансоны, зубонакатники и другие инструменты, предназначенные для холодной деформации, для дереворежущего фрезерного инструмента.",,до 0.3,,1.05 - 1.15,до 0.4,0.1 - 0.4,5.5 - 6.5,0.15 - 0.45,,,,"Х12Ф1, Х12М, 9Х5Ф",,,0.5 - 0.8,Сталь инструментальная штамповая,Сталь инструментальная штамповая,,,,1.1 - 1.5,,,,,до 0.03,,,до 0.03,,,,,,,,,,,,,,,,,,,,,,,,,,,,,,,,,,,,,,,,,,,
1169,1461,11М5Ф,11М5Ф,для изготовления инструмента,,,,1.02 - 1.1,,до 0.5,3.8 - 4.2,до 0.4,,,,,5.2 - 5.8,,1.3 - 1.6,Сталь инструментальная быстрорежущая,Сталь инструментальная быстрорежущая,,,,до 0.6,,,,,,,,,,,,,,,,,,,,,,,,,до 0.15,,,,,,,,,,,,,,,,,,,,,,,,,,
1170,1462,Х6Ф4М,Х6Ф4М,для изготовления штампов,,,,1.7 - 1.85,,0.15 - 0.4,5.7 - 6.5,0.15 - 0.4,,,,,0.5 - 0.8,,3.5 - 4,Сталь инструментальная штамповая,Сталь инструментальная штамповая,,,,,,,,,до 0.02,,,до 0.015,,,,,,,,,,,,,,,,,,,,,,,,,,,,,,,,,,,,,,,,,,,
1171,601,11Р3АМ3Ф2,11Р3АМ3Ф2,для инструмента простой формы при обработке углеродистых и малолегированных сталей с прочностью до 784 МПа.,"Сталь имеет повышенную склонность к перегреву при закалке, повышенную вязкость, хорошее сопротивление износу, пониженную шлифуемость",до 0.25,,1.02 - 1.12,до 0.6,0.2 - 0.5,3.8 - 4.3,0.2 - 0.5,,,,,2.5 - 3,,2.3 - 2.7,Сталь инструментальная быстрорежущая,Сталь инструментальная быстрорежущая,,,,2.5 - 3.3,,до 0.5,,0.05 - 0.2,до 0.03,,,до 0.03,,,,,,,,0.05 - 0.1,,,,,,,,,,,,,,,,,,,,,,,,,,,,,,,,,,,
1172,1460,9Х4М3Ф2АГСТ,9Х4М3Ф2АГСТ,для изготовления инструмента,,,,0.87 - 0.97,0.04 - 0.1,0.5 - 0.7,4 - 4.5,0.55 - 0.75,,0.15 - 0.25,,,2.7 - 3.2,,1.6 - 2.1,Сталь инструментальная быстрорежущая,Сталь инструментальная быстрорежущая,,,,до 0.6,,,,,,,,,,до 0.003,,,,,,,,,до 0.08,,,,,,,,,,,,,,,,,,,,,,,,,,до 0.08,,,,,,
1173,841,Р10Ф5К5,Р10Ф5К5,для изготовления получистовых и черновых инструментов при различных труднообрабатываемых материалов,,,,1.45 - 1.55,до 0.4,до 0.5,4 - 4.6,до 0.4,,,,,до 1,,4.3 - 5.1,Сталь инструментальная быстрорежущая,Сталь инструментальная быстрорежущая,,,,10 - 11.5,,5 - 6,,,до 0.03,,,до 0.03,,,,,,,,,,,,,,,,,,,,,,,,,,,,,,,,,,,,,,,,,,,
1174,599,Р12,Р12,для всех видов режущего инструмента при обработке углеродистых легированных конструкционных сталей,,,,0.8 - 0.9,до 0.4,до 0.5,3.1 - 3.6,до 0.5,,,,,до 1,,1.5 - 1.9,Сталь инструментальная быстрорежущая,Сталь инструментальная быстрорежущая,,,,12 - 13,,до 0.5,,,до 0.03,,,до 0.03,,,,,,,,,,,,,,,,,,,,,,,,,,,,,,,,,,,,,,,,,,,
1175,603,Р12Ф3,Р12Ф3,"для чистовых инструментов при обработке вязкой аустенитной стали и материалов, обладающих абразивными свойствами.","Сталь имеет пониженную склонность к перегреву при закалке, хорошую вязкость, повышенное сопротивление износу, пониженную шлифуемость",до 0.25,,0.95 - 1.05,до 0.6,0.2 - 0.5,3.8 - 4.3,0.2 - 0.5,,,,,до 1,,2.5 - 3,Сталь инструментальная быстрорежущая,Сталь инструментальная быстрорежущая,,,,12 - 13,,до 0.5,,,до 0.03,,,до 0.03,,,,,,,,,,,,,,,,,,,,,,,,,,,,,,,,,,,,,,,,,,,
1176,838,Р14Ф4,Р14Ф4,"для изготовления инструментов простой формы, не требующих больших объемов шлифовальных операций при обработке материалов с повышенными абразивными свойствами; чистовых инструментов простой формы при обработке легированных сталей и сплавов",,,,1.2 - 1.3,до 0.4,до 0.5,4 - 4.6,до 0.4,,,,,до 1,,3.4 - 4.1,Сталь инструментальная быстрорежущая,Сталь инструментальная быстрорежущая,,,,13 - 14.5,,,,,до 0.03,,,до 0.03,,,,,,,,,,,,,,,,,,,,,,,,,,,,,,,,,,,,,,,,,,,
1177,301,Р18,Р18,"резцы, сверла, фрезы, резьбовые фрезы, долбяки, развертки, зенкеры, метчики, протяжки для обработки конструкционных сталей с прочностью до 1000 МПа, от которых требуется сохранение режущих свойств при нагревании во время работы до 600 °С.","Сталь имеет пониженную склонность к перегреву при закалке, хорошую вязкость, хорошее сопротивление износу, повышенную шлифуемость",до 0.25,,0.73 - 0.83,до 0.6,0.2 - 0.5,3.8 - 4.4,0.2 - 0.5,,,,Р12,до 1,,1 - 1.4,Сталь инструментальная быстрорежущая,Сталь инструментальная быстрорежущая,,,,17 - 18.5,,до 0.5,,,до 0.03,,,до 0.03,,,,,,,,,,,,,,,,,,,,,,,,,,,,,,,,,,,,,,,,,,,
1178,604,Р18К5Ф2,Р18К5Ф2,"для черновых и получистовых инструментов при обработке высокопрочных, нержавеющих и жаропрочных сталей и сплавов.","Сталь имеет пониженную склонность к перегреву при закалке, пониженную вязкость, повышенное сопротивление износу, хорошую шлифуемость",до 0.25,,0.85 - 0.95,до 0.6,0.2 - 0.5,3.8 - 4.4,0.2 - 0.5,,,,,до 1,,1.8 - 2.2,Сталь инструментальная быстрорежущая,Сталь инструментальная быстрорежущая,,,,17 - 18.5,,4.7 - 5.2,,,до 0.03,,,до 0.03,,,,,,,,,,,,,,,,,,,,,,,,,,,,,,,,,,,,,,,,,,,
1179,836,Р18Ф2,Р18Ф2,для изготовления чистовых и получистовых режущих инструментов при обработке среднелегированных конструкционных сталей,,,,0.85 - 0.95,до 0.4,до 0.5,3.8 - 4.4,до 0.4,,,,,до 1,,1.8 - 2.4,Сталь инструментальная быстрорежущая,Сталь инструментальная быстрорежущая,,,,17 - 18,,,,,до 0.03,,,до 0.03,,,,,,,,,,,,,,,,,,,,,,,,,,,,,,,,,,,,,,,,,,,
1180,840,Р18Ф2К5,Р18Ф2К5,для изготовления получистовых и черновых инструментов при обработке углеродистых и легированных конструкционных сталей на повышенных режимах резания,,,,0.85 - 0.95,до 0.4,до 0.5,3.8 - 4.4,до 0.4,,,,,до 1,,1.9 - 2.4,Сталь инструментальная быстрорежущая,Сталь инструментальная быстрорежущая,,,,17 - 18.5,,5 - 6,,,до 0.03,,,до 0.03,,,,,,,,,,,,,,,,,,,,,,,,,,,,,,,,,,,,,,,,,,,
1181,606,Р2АМ9К5,Р2АМ9К5,"для режущих инструментов при обработке улучшенных легированных, а также нержавеющих сталей.","Сталь имеет повышенную склонность к обезуглероживанию и перегреву при закалке, хорошую вязкость, хорошее сопротивление износу, пониженную шлифуемость",до 0.25,,1 - 1.1,до 0.6,0.2 - 0.5,3.8 - 4.4,0.2 - 0.5,,,,,8 - 9,,1.7 - 2.1,Сталь инструментальная быстрорежущая,Сталь инструментальная быстрорежущая,,,,1.5 - 2,,4.7 - 5.2,,0.1 - 0.3,до 0.03,,,до 0.03,,,,,,,,0.05 - 0.1,,,,,,,,,,,,,,,,,,,,,,,,,,,,,,,,,,,
1182,1459,Р2М5,Р2М5,для изготовления инструмента,,,,0.95 - 1.05,0.05 - 0.08,до 0.5,3.8 - 4.3,до 0.5,,,,,4.8 - 5.3,,0.9 - 1.3,Сталь инструментальная быстрорежущая,Сталь инструментальная быстрорежущая,,,,1.7 - 2.3,,,,,,0.05 - 0.15,,,,,,,,,,,,,,,,,,,,,,,,,,,,,,,,,,,,,,,,,,,,,
1183,1696,Р6АМ5,Р6АМ5,"для изготовления всех видов режущего инструмента, используемого при обработке углеродистых легированных конструкционных сталей; резьбонарезного инструмента; инструмента, работающего с ударными нагрузками.",,до 0.25,,0.82 - 0.9,до 0.6,0.2 - 0.5,3.8 - 4.4,0.2 - 0.5,,,,,4.8 - 5.3,,1.7 - 2.1,Сталь инструментальная быстрорежущая,Сталь инструментальная быстрорежущая,,,,5.5 - 6.5,,до 0.5,,,до 0.03,,,до 0.025,,,,,,,,0.05 - 0.1,,,,,,,,,,,,,,,,,,,,,,,,,,,,,,,,,,,
1184,1697,Р6АМ5Ф3,Р6АМ5Ф3,для чистовых и получистовых инструментов при обработке нелегированных и легированных конструкционных сталей,,до 0.25,,0.95 - 1.05,до 0.6,0.2 - 0.5,3.8 - 4.3,0.2 - 0.5,,,,,4.8 - 5.3,,2.3 - 2.7,Сталь инструментальная быстрорежущая,Сталь инструментальная быстрорежущая,,,,5.7 - 6.7,,до 0.5,,,до 0.03,,,до 0.025,,,,,,,,0.05 - 0.1,,,,,,,,,,,,,,,,,,,,,,,,,,,,,,,,,,,
1185,837,Р6М3,Р6М3,для изготовления чистовых и получистовых инструментов небольших размеров при обработке конструкционных сталей,,,,0.85 - 0.95,до 0.4,до 0.5,3 - 3.6,до 0.4,,,,,3 - 3.6,,2 - 2.5,Сталь инструментальная быстрорежущая,Сталь инструментальная быстрорежущая,,,,5.5 - 6.5,,,,,до 0.03,,,до 0.03,,,,,,,,,,,,,,,,,,,,,,,,,,,,,,,,,,,,,,,,,,,
1186,600,Р6М5,Р6М5,"для всех видов режущего инструмента при обработке углеродистых легированных конструкционных сталей; предпочтительно для изготовления резьбонарезного инструмента, а также инструмента, работающего с ударными нагрузками","Сталь имеет повышенную склонность к обезуглероживанию, повышенную вязкость, хорошее сопротивление износу, хорошую шлифуемость",до 0.25,,0.82 - 0.9,до 0.6,0.2 - 0.5,3.8 - 4.4,0.2 - 0.5,,,,,4.8 - 5.3,,1.7 - 2.1,Сталь инструментальная быстрорежущая,Сталь инструментальная быстрорежущая,,,,5.5 - 6.5,,до 0.5,,,до 0.03,,,до 0.025,,,,,,,,,,,,,,,,,,,,,,,,,,,,,,,,,,,,,,,,,,,
1187,298,Р6М5К5,Р6М5К5,для чернового и получистового инструмента при обработке улучшенных легированных и нержавеющих сталей в условиях повышенного разогрева режущей кромки.,"Сталь имеет повышенную склонность к обезуглероживанию, хорошую вязкость, повышенное сопротивление износу, хорошую шлифуемость",до 0.25,,0.86 - 0.94,до 0.6,0.2 - 0.5,3.8 - 4.3,0.2 - 0.5,,,,,4.8 - 5.3,,1.7 - 2.1,Сталь инструментальная быстрорежущая,Сталь инструментальная быстрорежущая,,,,5.7 - 6.7,,4.7 - 5.2,,,до 0.03,,,до 0.03,,,,,,,,,,,,,,,,,,,,,,,,,,,,,,,,,,,,,,,,,,,
1188,602,Р6М5Ф3,Р6М5Ф3,для чистовых и получистовых инструментов при обработке нелегированных и легированных конструкционных сталей.,"Сталь имеет повышенную склонность к обезуглероживанию, хорошую вязкость, повышенное сопротивление износу, хорошую шлифуемость",до 0.25,,0.95 - 1.05,до 0.6,0.2 - 0.5,3.8 - 4.3,0.2 - 0.5,,,,,4.8 - 5.3,,2.3 - 2.7,Сталь инструментальная быстрорежущая,Сталь инструментальная быстрорежущая,,,,5.7 - 6.7,,до 0.5,,,до 0.03,,,до 0.025,,,,,,,,,,,,,,,,,,,,,,,,,,,,,,,,,,,,,,,,,,,
1189,299,Р9,Р9,"для изготовления инструментов простой формы, не требующих большого объема шлифовки, для обработки обычных конструкционных материалов.",,,,0.85 - 0.95,до 0.4,до 0.5,3.8 - 4.4,до 0.5,,,,Р18,до 1,,2.3 - 2.7,Сталь инструментальная быстрорежущая,Сталь инструментальная быстрорежущая,,,,8.5 - 9.5,,до 0.5,,,до 0.03,,,до 0.03,,,,,,,,,,,,,,,,,,,,,,,,,,,,,,,,,,,,,,,,,,,
1190,842,Р9К10,Р9К10,для изготовления получистовых и черновых инструментов при обработке углеродистых и легированных конструкционных сталей на повышенных режимах резания,,,,0.9 - 1,до 0.4,до 0.5,3.8 - 4.4,до 0.4,,,,,до 1,,2 - 2.6,Сталь инструментальная быстрорежущая,Сталь инструментальная быстрорежущая,,,,9 - 10.5,,9 - 10.5,,,до 0.03,,,до 0.03,,,,,,,,,,,,,,,,,,,,,,,,,,,,,,,,,,,,,,,,,,,
1191,605,Р9К5,Р9К5,"для обработки нержавеющих сталей и жаропрочных сплавов, а также сталей повышенной тветрдости.","Сталь имеет пониженную склонность к перегреву при закалке, пониженную вязкость, повышенное сопротивление износу, пониженную шлифуемость",до 0.25,,0.9 - 1,до 0.6,0.2 - 0.5,3.8 - 4.4,0.2 - 0.5,,,,,до 1,,2.3 - 2.7,Сталь инструментальная быстрорежущая,Сталь инструментальная быстрорежущая,,,,9 - 10,,5 - 6,,,до 0.03,,,до 0.03,,,,,,,,,,,,,,,,,,,,,,,,,,,,,,,,,,,,,,,,,,,
1192,300,Р9М4К8,Р9М4К8,"для изготовления инструмента, используемого при обработке высокопрочных нержавеющих и жаропрочных сталей, сплавов и улучшенных легированных сталей в условиях повышенного разогрева режущей кромки (зуборезного инструмента, фрез, фасонных резцов, зенкеров, метчиков).

для обработки высокопрочных нержавеющих и жаропрочных сталей и сплавов в условиях повышенного разогрева режущей кромки: зуборезный инструмент, фрезы, фасонные резцы, зенкеры, метчики.","Сталь имеет повышенную склонность к обезуглероживанию, пониженную вязкость, повышенное сопротивление износу, пониженную шлифуемость",до 0.25,,1 - 1.1,до 0.6,0.2 - 0.5,3 - 3.6,0.2 - 0.5,,,,,3.8 - 4.3,,2.3 - 2.7,Сталь инструментальная быстрорежущая,Сталь инструментальная быстрорежущая,,,,8.5 - 9.5,,7.5 - 8.5,,,до 0.03,,,до 0.03,,,,,,,,,,,,,,,,,,,,,,,,,,,,,,,,,,,,,,,,,,,
1193,839,Р9Ф5,Р9Ф5,"для изготовления инструментов простой формы, не требующих больших объемов шлифовальных операций при обработке материалов с повышенными абразивными свойствами; чистовых инструментов простой формы при обработке легированных сталей и сплавов",,,,1.4 - 1.5,до 0.4,до 0.5,3.8 - 4.4,до 0.4,,,,,до 1,,4.3 - 5.1,Сталь инструментальная быстрорежущая,Сталь инструментальная быстрорежущая,,,,9 - 10.5,,,,,до 0.03,,,до 0.03,,,,,,,,,,,,,,,,,,,,,,,,,,,,,,,,,,,,,,,,,,,
1194,214,15Л,15Л,"копровые бабы, блоки, ролики, корпусы, поводки, захваты, пильные рамы, детали сварно-литых конструкций с большим объемом сварки, плиты, подушки и другие неответственные детали, работающие под действием средних статических и динамических нагрузок.",,,,0.12 - 0.2,,0.2 - 0.52,,0.45 - 0.9,,,,20Л,,,,Сталь для отливок нелегированная,Сталь для отливок нелегированная,,,,,,,,,до 0.06,,,до 0.06,,,,,,,,,,,,,,,,,,,,,,,,,,,,,,,,,,,,,,,,,,,
1195,215,20Л,20Л,"шаботы, арматура, фасонные отливки деталей общего машиностроения, изготовляемые методом выплавляемых моделей, детали сварно-литых конструкций и другие детали, работающие при температуре от —40 до 450 °С.",,,,0.17 - 0.25,,0.2 - 0.52,,0.45 - 0.9,,,,"25Л, 30Л",,,,Сталь для отливок нелегированная,Сталь для отливок нелегированная,,,,,,,,,до 0.06,,,до 0.06,,,,,,,,,,,,,,,,,,,,,,,,,,,,,,,,,,,,,,,,,,,
1196,216,25Л,25Л,"станины прокатных станов, шкивы, траверсы, поршни, буксы, крышки цилиндров, плиты настильные, рамы рольгангов и тележек, мульды, корпусы подшипников, детали сварно-литых конструкций и другие детали, работающие при температуре от —40 до 450 °С под давлением.",,,,0.22 - 0.3,,0.2 - 0.52,,0.45 - 0.9,,,,"20Л, 30Л",,,,Сталь для отливок нелегированная,Сталь для отливок нелегированная,,,,,,,,,до 0.06,,,до 0.06,,,,,,,,,,,,,,,,,,,,,,,,,,,,,,,,,,,,,,,,,,,
1197,217,30Л,30Л,"рычаги, балансиры, корпусы редуктора, муфты, шкивы, кронштейны, детали сварно-литых конструкций, чаши и конусы засыпных аппаратов, станины, балки, опорные кольца, бандажи, маховики и другие детали, работающие под действием средних статических и динамических нагрузок.",,,,0.27 - 0.35,,0.2 - 0.52,,0.45 - 0.9,,,,"25Л, 35Л",,,,Сталь для отливок нелегированная,Сталь для отливок нелегированная,,,,,,,,,до 0.06,,,до 0.06,,,,,,,,,,,,,,,,,,,,,,,,,,,,,,,,,,,,,,,,,,,
1198,218,35Л,35Л,"станины прокатных станов, зубчатые колеса, тяги, бегунки, задвижки, балансиры, диафрагмы, катки, валки, кронштейны и другие детали, работающие под действием средних статических и динамических нагрузок.",,,,0.32 - 0.4,,0.2 - 0.52,,0.45 - 0.9,,,,"30Л, 40Л, 45Л",,,,Сталь для отливок нелегированная,Сталь для отливок нелегированная,,,,,,,,,до 0.06,,,до 0.06,,,,,,,,,,,,,,,,,,,,,,,,,,,,,,,,,,,,,,,,,,,
1199,219,40Л,40Л,"станины, корпусы, муфты, тормозные диски, шестерни, кожухи, вилки, звездочки и другие детали, работающие при температурах до 400 °С.",,,,0.37 - 0.45,,0.2 - 0.52,,0.45 - 0.9,,,,45Л,,,,Сталь для отливок нелегированная,Сталь для отливок нелегированная,,,,,,,,,до 0.06,,,до 0.06,,,,,,,,,,,,,,,,,,,,,,,,,,,,,,,,,,,,,,,,,,,
1200,220,45Л,45Л,"станины, зубчатые колеса и венцы, тормозные диски, муфты, кожухи, опорные катки, звездочки и другие детали, к которым предъявляются требования повышенной прочности и высокого сопротивления износу и работающие под действием статических и динамических нагрузок.",,,,0.42 - 0.5,,0.2 - 0.52,,0.45 - 0.9,,,,"35Л, 55Л, 50Л, 40Л",,,,Сталь для отливок нелегированная,Сталь для отливок нелегированная,,,,,,,,,до 0.06,,,до 0.06,,,,,,,,,,,,,,,,,,,,,,,,,,,,,,,,,,,,,,,,,,,
1201,221,50Л,50Л,"шестерни, бегунки, колеса, зубчатые колеса подъемно-транспортных машин, валки крупно-, средне- и мелкосортных станов для прокатки мягкого металла. Сталь применяется в нормализованном или улучшенном состоянии и после поверхностного упрочнения с нагревом ТВЧ.",,,,0.47 - 0.55,,0.2 - 0.52,,0.45 - 0.9,,,,55Л,,,,Сталь для отливок нелегированная,Сталь для отливок нелегированная,,,,,,,,,до 0.06,,,до 0.06,,,,,,,,,,,,,,,,,,,,,,,,,,,,,,,,,,,,,,,,,,,
1202,222,55Л,55Л,"зубчатые колеса и муфты подъемно-транспортных машин, ходовые колеса, бегунки, зубчатые сектора и венцы, полумуфты, скаты, втулки зубчатых муфт и другие детали, к которым предъявляются требования повышенной твердости.",,до 0.3,,0.52 - 0.6,до 0.3,0.2 - 0.52,до 0.3,0.4 - 0.9,,,,50Л,,,,Сталь для отливок нелегированная,Сталь для отливок нелегированная,,,,,,,,,до 0.04,,,до 0.045,,,,,,,,,,,,,,,,,,,,,,,,,,,,,,,,,,,,,,,,,,,
1203,621,03Н12Х5М3ТЛ,03Н12Х5М3ТЛ,высоконагруженные детали ответственного назначения со стенкой толщиной до 200 мм,,,,0.01 - 0.04,12 - 12.5,до 0.2,4.5 - 5,до 0.2,,0.7 - 0.9,,,2.5 - 3,,,Сталь для отливок легированная,Сталь для отливок легированная,,,,,,,,,до 0.015,,,до 0.015,,,,,,,,,,,,,,,,,,,,,,,,,,,,,,,,,,,,,,,,,,,
1204,622,03Н12Х5М3ТЮЛ,03Н12Х5М3ТЮЛ,высоконагруженные детали ответственного назначения со стенкой толщиной до 200 мм,,,0.25 - 0.45,0.01 - 0.04,12 - 12.5,до 0.2,4.5 - 5,до 0.2,,0.7 - 0.9,,,2.5 - 3,,,Сталь для отливок легированная,Сталь для отливок легированная,,,,,,,,,до 0.015,,,до 0.015,,,,,,,,,,,,,,,,,,,,,,,,,,,,,,,,,,,,,,,,,,,
1205,240,08ГДНФЛ,08ГДНФЛ,"лито-сварные и комбинированные конструкции, ответственные детали, к которым предъявляются требования высокой вязкости и достаточной прочности, работающие при температурах от —60 до 350 °С.",,0.8 - 1.2,,до 0.1,1.15 - 1.55,0.15 - 0.4,,0.6 - 1,,,,,,,до 0.1,Сталь для отливок легированная,Сталь для отливок легированная,,,,,,,,,до 0.035,,,до 0.035,,,,,,,,,,,,,,,,,,,,,,,,,,,,,,,,,,,,,,,,,,,
1206,568,08Х17Н34В5Т3Ю2Л,08Х17Н34В5Т3Ю2Л,"для деталей, жаростойких при температуре до 1000 град.С",,до 0.3,1.7 - 2.1,до 0.08,32 - 35,0.2 - 0.5,15 - 18,0.3 - 0.6,,2.6 - 3.2,34.64 - 43.7,,,,,Сталь для отливок легированная,Сталь для отливок легированная,,,,4.5 - 5.5,,,,,до 0.01,,,до 0.01,,до 0.05,,,,,,,,,,,,,,,до 0.01,,,,,,,,,,,,,,,,,,,,,,,,,,
1207,574,120Г13Х2БЛ,120Г13Х2БЛ,"для деталей с высоким сопротивлением износу при одновременном воздействии высоких давлений или ударных нагрузок, от которых требуется высокая износостойкость.",,до 0.3,,1 - 1.4,до 1,0.3 - 1,1.5 - 2.5,11.5 - 14.5,,,,,,,,Сталь для отливок легированная,Сталь для отливок легированная,,,,,,,,0.08 - 0.1,до 0.1,,,до 0.05,,,,,,,,,,,,,,,,,,,,,,,,,,,,,,,,,,,,,,,,,,,
1208,241,12ДН2ФЛ,12ДН2ФЛ,"лито-сварные и комбинированные конструкции, ответственные нагруженные детали, к которым предъявляются требования достаточной прочности и вязкости, работающие под действием статических и динамических нагрузок при температуре до 400 °С.",,1.2 - 1.5,,0.08 - 0.16,1.8 - 2.2,0.2 - 0.4,,0.4 - 0.9,,,,08Н6Г4МЛ,,,0.08 - 0.15,Сталь для отливок легированная,Сталь для отливок легированная,,,,,,,,,до 0.035,,,до 0.035,,,,,,,,,,,,,,,,,,,,,,,,,,,,,,,,,,,,,,,,,,,
1209,615,12ДХН1МФЛ,12ДХН1МФЛ,"сварные конструкции, ответственные нагруженные детали, к которым предъявляются требования прочности и достаточной вязкости, работающие под действием статических и динамических нагрузок",,0.4 - 0.65,,0.1 - 0.18,1.4 - 1.8,0.2 - 0.4,1.2 - 1.7,0.3 - 0.55,,,,,0.2 - 0.3,,0.08 - 0.15,Сталь для отливок легированная,Сталь для отливок легированная,,,,,,,,,до 0.03,,,до 0.03,,,,,,,,,,,,,,,,,,,,,,,,,,,,,,,,,,,,,,,,,,,
1210,617,12Х7Г3СЛ,12Х7Г3СЛ,"ответственные высоконагруженные детали со стенкой толщиной до 100 мм, работающие в условиях статических и динамических нагрузок",,,,0.1 - 0.15,,0.8 - 1.2,7 - 7.5,3 - 3.5,,,,,,,,Сталь для отливок легированная,Сталь для отливок легированная,,,,,,,,,до 0.02,,,до 0.02,,,,,,,,,,,,,,,,,,,,,,,,,,,,,,,,,,,,,,,,,,,
1211,614,13ХНДФТЛ,13ХНДФТЛ,"сварные конструкции, ответственные нагруженные детали, к которым предъявляются требования достаточной прочности и вязкости, работающие под действием статических и динамических нагрузок при температуре до 500 град.",,0.65 - 0.9,,до 0.16,1.2 - 1.6,0.2 - 0.4,0.15 - 0.4,0.4 - 0.9,,0.04 - 0.1,,,,,0.06 - 0.12,Сталь для отливок легированная,Сталь для отливок легированная,,,,,,,,,до 0.03,,,до 0.03,,,,,,,,,,,,,,,,,,,,,,,,,,,,,,,,,,,,,,,,,,,
1212,247,14Х2ГМРЛ,14Х2ГМРЛ,для ответственных сварно-литых конструкций больших сечений карьерных и шагающих экскаваторов.,Сталь хладостойкая.,до 0.3,,0.1 - 0.17,до 0.3,0.2 - 0.42,1.4 - 1.7,0.9 - 1.2,,,,,0.45 - 0.55,,,Сталь для отливок легированная,Сталь для отливок легированная,,,,,,,,,до 0.02,,,до 0.02,,до 0.004,,,,,,,,,,,,,,,,,,,,,,,,,,,,,,,,,,,,,,,,,
1213,634,15ГЛ,15ГЛ,для производства литых заготовок для инструмента,,,,0.12 - 0.18,,0.3 - 0.6,,0.7 - 1,,,,,,,,Сталь для отливок легированная,Сталь для отливок легированная,,,,,,,,,до 0.04,,,до 0.04,,,,,,,,,,,,,,,,,,,,,,,,,,,,,,,,,,,,,,,,,,,
1214,251,15ГНЛ,15ГНЛ,"отливки, идущие на изготовление деталей, производимых предприятиями тяжелого и транспортного машиностроения и предназначенных для эксплуатации в условиях низких температур и высоких скоростей нагружения.",,,,0.12 - 0.2,0.8 - 1.2,0.2 - 0.4,до 0.3,0.8 - 1.4,,,,,,,,Сталь для отливок легированная,Сталь для отливок легированная,,,,,,,,,до 0.03,,,до 0.03,,,,,,,,,,,,,,,,,,,,,,,,,,,,,,,,,,,,,,,,,,,
1215,1709,15ХЛ,15ХЛ,для изготовления отливок различного промышленного назначения,,,,0.12 - 0.18,,0.2 - 0.5,0.5 - 0.8,0.4 - 0.6,,,,,,,,Сталь для отливок легированная,Сталь для отливок легированная,,,,,,,,,до 0.04,,,до 0.04,,,,,,,,,,,,,,,,,,,,,,,,,,,,,,,,,,,,,,,,,,,
1216,607,20ГЛ,20ГЛ,"диски, звездочки зубчатые венцы и др. детали, к которым предъявляются требования по прочности и вязкости, работающие под действием статических и динамических нагрузок",,,,0.15 - 0.25,,0.2 - 0.4,,1.2 - 1.6,,,,,,,,Сталь для отливок легированная,Сталь для отливок легированная,,,,,,,,,до 0.04,,,до 0.04,,,,,,,,,,,,,,,,,,,,,,,,,,,,,,,,,,,,,,,,,,,
1217,609,20Г1ФЛ,20Г1ФЛ,"рамы, балки, корпуса и др. детали вагонов",,,,0.16 - 0.25,,0.2 - 0.5,,0.9 - 1.4,,до 0.05,,,,,0.06 - 0.12,Сталь для отливок легированная,Сталь для отливок легированная,,,,,,,,,до 0.05,,,до 0.05,,,,,,,,,,,,,,,,,,,,,,,,,,,,,,,,,,,,,,,,,,,
1218,250,20ГНМФЛ,20ГНМФЛ,"отливки, предназначенные для эксплуатации в условиях низких температур и высоких скоростей нагружения - сварные конструкции больших сечений, бандажи цементных печей",,,,0.14 - 0.22,0.7 - 1,0.2 - 0.4,до 0.3,0.7 - 1.2,,,,,0.15 - 0.25,,0.06 - 0.12,Сталь для отливок легированная,Сталь для отливок легированная,,,,,,,,,до 0.03,,,до 0.03,,,,,,,,,,,,,,,,,,,,,,,,,,,,,,,,,,,,,,,,,,,
1219,1724,20ГНМЮЛ,20ГНМЮЛ,для изготовления отливок различного промышленного назначения,,,min 0.01,0.16 - 0.23,0.3 - 0.5,0.2 - 0.5,,1.1 - 1.6,,,,,0.15 - 0.3,,,Сталь для отливок легированная,Сталь для отливок легированная,,,,,,,,,до 0.035,,,до 0.035,,,,,,,,,,,,,,,,,,,,,,,,,,,,,,,,,,,,,,,,,,,
1220,613,20ДХЛ,20ДХЛ,"ответственные нагруженные детали, к которым предъявляются требования высокой прочности и достаточной вязкости, работающие под действием статических и динамических нагрузок",,1.4 - 1.6,,0.15 - 0.25,,0.2 - 0.4,0.8 - 1.1,0.5 - 0.8,,,,,,,,Сталь для отливок легированная,Сталь для отливок легированная,,,,,,,,,до 0.04,,,до 0.04,,,,,,,,,,,,,,,,,,,,,,,,,,,,,,,,,,,,,,,,,,,
