Repository: a-dev-mobile/splav-kharkov

File: base/base.csv (part 13 of 32)
,id,name_x,Марка :,Применение:,Дополнение:,Cu,Al,C,Ni,Si,Cr,Mn,Zn,Ti,Fe,Заменитель:,Mo,Mg,V,Классификация :,type_x,Pb,Примесей,-,W,Sn,Co,Ag,Nb,P,Zr,Sb,S,Cd,B,Pt,Ni+Co,Au,Pd,Bi,N,As,O,Ca,Be,Rh,sв,d5,Ir,Ce,Te,sT,Tl,y,Se,H,Na,Ta,Hg,In,Ru,Ga,KCU,Ba,Nd,Li,Al+Mg,Cl,La,РЗМ,Sr,Re,Cu+P,Sc,Hf,F
1221,608,20ГСЛ,20ГСЛ,"корпусные детали гидротурбин, работающие при температуре до 450 град.",,,,0.16 - 0.22,,0.6 - 0.8,,1 - 1.3,,,,,,,,Сталь для отливок легированная,Сталь для отливок легированная,,,,,,,,,до 0.03,,,до 0.03,,,,,,,,,,,,,,,,,,,,,,,,,,,,,,,,,,,,,,,,,,,
1222,225,20ФЛ,20ФЛ,"крупногабаритные детали грузовых вагонов: корпус автосцепки, тяговый хомут, надрессорная балка и боковая рама тележки.",,,,0.14 - 0.25,,0.2 - 0.52,,0.7 - 1.2,,,,,,,0.06 - 0.12,Сталь для отливок легированная,Сталь для отливок легированная,,,,,,,,,до 0.05,,,до 0.05,,,,,,,,,,,,,,,,,,,,,,,,,,,,,,,,,,,,,,,,,,,
1223,242,20ХГСНДМЛ,20ХГСНДМЛ,"кронштейны и другие детали, к которым предъявляются требования высокой прочности и достаточной вязкости.",,0.4 - 0.6,,0.18 - 0.24,1.1 - 1.5,0.9 - 1.2,0.6 - 0.9,0.9 - 1.3,,0.03 - 0.07,,,0.1 - 0.15,,,Сталь для отливок легированная,Сталь для отливок легированная,,,,,,,,,до 0.05,,,до 0.045,,,,,,,,,,,,,,,,,,,,,,,,,,,,,,,,,,,,,,,,,,,
1224,228,20ХГСФЛ,20ХГСФЛ,"литые, сварнолитые детали машин в северном исполнении, гидравлические коробки; ответственные сварно-литых конструкции больших сечений карьерных и шагающих экскаваторов.",Сталь хладостойкая.,до 0.3,,0.14 - 0.22,до 0.4,0.5 - 0.7,0.3 - 0.6,0.9 - 1.3,,,,,,,0.07 - 0.13,Сталь для отливок легированная,Сталь для отливок легированная,,,,,,,,,до 0.02,,,до 0.02,,,,,,,,,,,,,,,,,,,,,,,,,,,,,,,,,,,,,,,,,,,
1225,249,20ХМЛ,20ХМЛ,"шестерни, крестовины, втулки, зубчатые колеса, цилиндры, обоймы и другие корпусные детали, работающие длительное время при температуре до 500 °С.",,,,0.15 - 0.25,,0.2 - 0.42,0.4 - 0.7,0.4 - 0.9,,,,,0.4 - 0.6,,,Сталь для отливок легированная,Сталь для отливок легированная,,,,,,,,,до 0.04,,,до 0.04,,,,,,,,,,,,,,,,,,,,,,,,,,,,,,,,,,,,,,,,,,,
1226,610,20ХМФЛ,20ХМФЛ,"детали арматуры, корпусные детали, цилиндры, работающие при температуре до 540 град.",,,,0.18 - 0.25,,0.2 - 0.4,0.9 - 1.2,0.6 - 0.9,,,,,0.5 - 0.7,,0.2 - 0.3,Сталь для отливок легированная,Сталь для отливок легированная,,,,,,,,,до 0.025,,,до 0.025,,,,,,,,,,,,,,,,,,,,,,,,,,,,,,,,,,,,,,,,,,,
1227,616,23ХГС2МФЛ,23ХГС2МФЛ,"детали ответственного назначения со стенкой толщиной до 30 мм, работающие в условиях циклических и ударных нагрузок и в условиях ударно-абразивного износа",,,,0.18 - 0.24,,1.8 - 2,0.6 - 0.9,0.5 - 0.8,,,,,0.25 - 0.3,,0.1 - 0.15,Сталь для отливок легированная,Сталь для отливок легированная,,,,,,,,,до 0.025,,,до 0.025,,,,,,,,,,,,,,,,,,,,,,,,,,,,,,,,,,,,,,,,,,,
1228,244,25ГСЛ,25ГСЛ,"лопасти гидротурбин, зубчатые венцы и колеса, втулки, сектора, колонны, детали сварно-литых конструкций с большим объемом сварки.",,до 0.3,,0.22 - 0.28,до 0.3,0.6 - 0.8,до 0.3,1 - 1.3,,,,,,,,Сталь для отливок легированная,Сталь для отливок легированная,,,,,,,,,до 0.3,,,до 0.3,,,,,,,,,,,,,,,,,,,,,,,,,,,,,,,,,,,,,,,,,,,
1229,1566,25Х2Г2ФЛ,25Х2Г2ФЛ,для отливок,,до 0.3,,0.22 - 0.27,до 0.3,0.7 - 0.9,1.8 - 2.2,1.6 - 1.8,,,,,,,0.15 - 0.2,Сталь для отливок легированная,Сталь для отливок легированная,,,,,,,,,до 0.02,,,до 0.02,,,,,,,,,,,,,,,,,,,,,,,,,,,,,,,,,,,,,,,,,,,
1230,618,25Х2ГНМФЛ,25Х2ГНМФЛ,"детали ответственного назначения со стенкой толщиной до 50 мм, работающие в условиях статических и динамических нагрузок",,,,0.22 - 0.3,0.3 - 0.9,0.3 - 0.7,1.4 - 2,0.7 - 1.1,,,,,0.2 - 0.5,,0.04 - 0.2,Сталь для отливок легированная,Сталь для отливок легированная,,,,,,,,,до 0.025,,,до 0.025,,,,,,,,,,,,,,,,,,,,,,,,,,,,,,,,,,,,,,,,,,,
1231,257,25Х2НМЛ,25Х2НМЛ,"для деталей тяжелого и транспортного машиностроения, работающих в условиях низких температур и повышенных условиях нагружения; ответственных сварно-литых конструкций больших сечений карьерных и шагающих экскаваторов.",Сталь хладостойкая.,до 0.3,,0.22 - 0.3,0.6 - 0.9,0.2 - 0.4,1.6 - 1.9,0.5 - 0.8,,,,"35ХН2МЛ, 35ХНМЛ",0.2 - 0.3,,,Сталь для отливок легированная,Сталь для отливок легированная,,,,,,,,,до 0.02,,,до 0.02,,,,,,,,,,,,,,,,,,,,,,,,,,,,,,,,,,,,,,,,,,,
1232,1711,25ХГЛ,25ХГЛ,для изготовления отливок различного промышленного назначения,,,,0.2 - 0.3,,0.2 - 0.5,0.9 - 1.3,0.85 - 1.15,,,,,,,,Сталь для отливок легированная,Сталь для отливок легированная,,,,,,,,,до 0.04,,,до 0.04,,,,,,,,,,,,,,,,,,,,,,,,,,,,,,,,,,,,,,,,,,,
1233,619,27Х5ГСМЛ,27Х5ГСМЛ,"высоконагруженные детали ответственного назначения со стенкой толщиной до 50 мм, работающие в условиях ударных нагрузок и ударно-абразивного износа",,,,0.24 - 0.28,,0.9 - 1.2,5 - 5.5,0.9 - 1.2,,,,,0.55 - 0.6,,,Сталь для отливок легированная,Сталь для отливок легированная,,,,,,,,,до 0.02,,,до 0.02,,,,,,,,,,,,,,,,,,,,,,,,,,,,,,,,,,,,,,,,,,,
1234,635,30ГЛ,30ГЛ,для изготовления литых заготовок для инструмента; корпусов поглощающих аппаратов грузовых вагонов.,"Сталь мартенситного класса, износоустойчивая, теплостойкая.",,,0.25 - 0.32,,0.2 - 0.5,,1.4 - 1.7,,,,,,,,Сталь для отливок легированная,Сталь для отливок легированная,,,,,,,,,до 0.04,,,до 0.04,,,,,,,,,,,,,,,,,,,,,,,,,,,,,,,,,,,,,,,,,,,
1235,224,30ГСЛ,30ГСЛ,"зубчатые колеса, ролики, обоймы, зубчатые венцы, рычаги, фланцы, шкивы, сектора, колонны, ходовые колеса и другие детали.",,,,0.25 - 0.35,,0.6 - 0.8,,1.1 - 1.4,,,,"20ГСЛ, 25ГСЛ, 40ХЛ",,,,Сталь для отливок легированная,Сталь для отливок легированная,,,,,,,,,до 0.04,,,до 0.04,,,,,,,,,,,,,,,,,,,,,,,,,,,,,,,,,,,,,,,,,,,
1236,620,30Х3С3ГМЛ,30Х3С3ГМЛ,"высоконагруженные детали ответственного назначения со стенкой толщиной до 30 мм,
к которым предъявляются требования высокой прочности и достаточной вязкости",,,,0.29 - 0.33,,2.8 - 3.2,2.8 - 3.2,0.7 - 1.2,,,,,0.5 - 0.6,,,Сталь для отливок легированная,Сталь для отливок легированная,,,,,,,,,до 0.02,,,до 0.02,,,,,,,,,,,,,,,,,,,,,,,,,,,,,,,,,,,,,,,,,,,
1237,1721,30ХГ1,30ХГ1 ( другое обозначение 5МФРЛ ),для изготовления отливок различного промышленного назначения,,,,0.25 - 0.32,,0.4 - 0.5,0.5 - 1,1.4 - 1.8,,,,,0.4 - 0.6,,0.2 - 0.4,Сталь для отливок легированная,Сталь для отливок легированная,,,,,,,,,до 0.03,,,до 0.025,,0.006 - 0.01,,,,,,,,,,,,,,,,,,,,,,,,,,,,,,,,,,,,,,,,,
1238,230,30ХГСФЛ,30ХГСФЛ,"шестерни, зубчатые колеса и другие детали машиностроения.",,,,0.25 - 0.35,,0.4 - 0.6,0.3 - 0.5,1 - 1.5,,,,35ХНЛ,,,0.06 - 0.12,Сталь для отливок легированная,Сталь для отливок легированная,,,,,,,,,до 0.05,,,до 0.05,,,,,,,,,,,,,,,,,,,,,,,,,,,,,,,,,,,,,,,,,,,
1239,229,30ХГФРЛ,30ХГФРЛ,"зубчатые колеса, шестерни, блоки.",,до 0.3,,0.28 - 0.36,до 0.3,0.2 - 0.6,0.5 - 0.9,0.8 - 1.25,,,,,,,0.05 - 0.1,Сталь для отливок легированная,Сталь для отливок легированная,,,,,,,,,до 0.04,,,до 0.04,,до 0.004,,,,,,,,,,,,,,,,,,,,,,,,,,,,,,,,,,,,,,,,,
1240,1710,30ХЛ,30ХЛ,"для изготовления отливок корпусов поглощающих аппаратов грузовых вагонов и других деталей различного промышленного назначения; навесных литых цепей нормальной прочности для вращающихся обжиговых печей, применяемых в холодной зоне при температуре газового потока 200-500° С и теплообменных устройств вращающихся цементных печей",,,,0.25 - 0.35,,0.2 - 0.5,0.5 - 0.8,0.5 - 0.9,,,,,,,,Сталь для отливок легированная,Сталь для отливок легированная,,,,,,,,,до 0.04,,,до 0.04,,,,,,,,,,,,,,,,,,,,,,,,,,,,,,,,,,,,,,,,,,,
1241,1717,30ХМЛ,30ХМЛ,для изготовления отливок различного промышленного назначения,,,,0.25 - 0.35,,0.2 - 0.5,0.8 - 1.2,0.5 - 0.8,,,,,0.2 - 0.3,,,Сталь для отливок легированная,Сталь для отливок легированная,,,,,,,,,до 0.04,,,до 0.04,,,,,,,,,,,,,,,,,,,,,,,,,,,,,,,,,,,,,,,,,,,
1242,611,30ХНМЛ,30ХНМЛ,"ответственные нагруженные детали, к которым предъявляются требования высокой прочности и достаточной вязкости, работающие под действием статических и динамических нагрузок
при температуре до 400 град.",,,,0.25 - 0.35,1.3 - 1.6,0.2 - 0.4,1.3 - 1.6,0.4 - 0.9,,,,,0.2 - 0.3,,,Сталь для отливок легированная,Сталь для отливок легированная,,,,,,,,,до 0.04,,,до 0.04,,,,,,,,,,,,,,,,,,,,,,,,,,,,,,,,,,,,,,,,,,,
1243,239,32Х06Л,32Х06Л,"кронштейны, балансиры, катки и другие ответственные детали с толщиной стенки до 50 мм и общей массой детали до 80 кг. Различные детали вагоностроения.",,,,0.25 - 0.35,,0.2 - 0.4,0.5 - 0.8,0.4 - 0.9,,,,,,,,Сталь для отливок легированная,Сталь для отливок легированная,,,,,,,,,до 0.05,,,до 0.05,,,,,,,,,,,,,,,,,,,,,,,,,,,,,,,,,,,,,,,,,,,
1244,612,35НГМЛ,35НГМЛ,"ответственные нагруженные детали, к которым предъявляются требования высокой прочности и достаточной вязкости, работающие под действием статических и динамических нагрузок",,,,0.32 - 0.42,0.8 - 1.2,0.2 - 0.4,,0.8 - 1.2,,,,,0.15 - 0.25,,,Сталь для отливок легированная,Сталь для отливок легированная,,,,,,,,,до 0.04,,,до 0.04,,,,,,,,,,,,,,,,,,,,,,,,,,,,,,,,,,,,,,,,,,,
1245,223,35ГЛ,35ГЛ,"диски, звездочки, зубчатые венцы, барабаны, шкивы, крестовины, траверсы, ступицы, вилки, решетчатые стрелы и другие тяжелонагруженные детали экскаватора, крышки подшипников, цапфы.",,,,0.3 - 0.4,,0.2 - 0.4,,1.2 - 1.6,,,,"40Л, 45Л, 40Г",,,,Сталь для отливок легированная,Сталь для отливок легированная,,,,,,,,,до 0.04,,,до 0.04,,,,,,,,,,,,,,,,,,,,,,,,,,,,,,,,,,,,,,,,,,,
1246,1735,35ХГЛ,35ХГЛ,для изготовления отливок различного промышленного назначения,,,,0.3 - 0.45,,0.5 - 0.75,0.5 - 0.8,0.6 - 0.9,,,,,,,,Сталь для отливок легированная,Сталь для отливок легированная,,,,,,,,,до 0.04,,,до 0.04,,,,,,,,,,,,,,,,,,,,,,,,,,,,,,,,,,,,,,,,,,,
1247,231,35ХГСЛ,35ХГСЛ,"зубчатые колеса, звездочки, оси, валы, муфты и другие ответственные детали, к которым предъявляются требования повышенной износостойкости.",,,,0.3 - 0.4,,0.6 - 0.8,0.6 - 0.9,1 - 1.3,,,,"25ХГСЛ, 55Л, 30ГС, 40Г2",,,,Сталь для отливок легированная,Сталь для отливок легированная,,,,,,,,,до 0.04,,,до 0.04,,,,,,,,,,,,,,,,,,,,,,,,,,,,,,,,,,,,,,,,,,,
1248,1715,35ХГФЛ,35ХГФЛ,для изготовления отливок различного промышленного назначения,,,,0.28 - 0.38,,0.2 - 0.5,0.2 - 0.6,1 - 1.4,,,,,,,0.1 - 0.25,Сталь для отливок легированная,Сталь для отливок легированная,,,,,,,,,до 0.04,,,до 0.04,,,,,,,,,,,,,,,,,,,,,,,,,,,,,,,,,,,,,,,,,,,
1249,232,35ХМЛ,35ХМЛ,"шестерни, крестовины, втулки, зубчатые венцы и другие ответственные детали, к которым предъявляются требования высокой прочности и вязкости, работающие под действием повышенных статических и динамических нагрузок и требующие повышенной твердости.",Сталь хладостойкая.,,,0.3 - 0.4,,0.2 - 0.4,0.8 - 1.1,0.4 - 0.9,,,,"30ХМЛ, 35ХНЛ, 40ХГРЛ",0.2 - 0.3,,,Сталь для отливок легированная,Сталь для отливок легированная,,,,,,,,,до 0.04,,,до 0.04,,,,,,,,,,,,,,,,,,,,,,,,,,,,,,,,,,,,,,,,,,,
1250,233,35ХМФЛ,35ХМФЛ,"для изготовления деталей вагоностроения, металлургического оборудования и других деталей тяжелого и транспортного машиностроения.",Сталь хладостойкая.,до 0.3,,0.3 - 0.4,до 0.3,0.2 - 0.4,0.8 - 1.1,0.4 - 0.9,,,,,0.08 - 0.12,,0.06 - 0.12,Сталь для отливок легированная,Сталь для отливок легированная,,,,,,,,,до 0.04,,,до 0.04,,,,,,,,,,,,,,,,,,,,,,,,,,,,,,,,,,,,,,,,,,,
1251,246,35ХН2МЛ,35ХН2МЛ,"зубчатые венцы, зубчатые колеса и другие сильно нагруженные детали. Сталь имеет повышенную склонность к камневидному излому и трещинам.",,,,0.3 - 0.4,1.3 - 1.7,0.25 - 0.45,0.5 - 0.8,0.6 - 0.9,,,,25Х2НМЛ,0.2 - 0.3,,,Сталь для отливок легированная,Сталь для отливок легированная,,,,,,,,,до 0.04,,,до 0.04,,,,,,,,,,,,,,,,,,,,,,,,,,,,,,,,,,,,,,,,,,,
1252,245,35ХНЛ,35ХНЛ,"шестерни, крестовины, втулки, зубчатые колеса экскаваторов, зубчатые венцы, горизонтальные валки сля6ингов.",,до 0.3,,0.3 - 0.38,0.7 - 0.9,0.2 - 0.42,0.5 - 0.8,0.4 - 0.9,,,,"35ХМЛ, 30ХГСФРЛ, 35ХМФЛ, 30ХГСФЛ, 25Х2НМЛ",,,,Сталь для отливок легированная,Сталь для отливок легированная,,,,,,,,,до 0.04,,,до 0.04,,,,,,,,,,,,,,,,,,,,,,,,,,,,,,,,,,,,,,,,,,,
1253,1723,40ГТЛ,40ГТЛ,для изготовления отливок различного промышленного назначения,,,,0.34 - 0.42,,0.2 - 0.5,,1.2 - 1.6,,0.02 - 0.1,,,,,,Сталь для отливок легированная,Сталь для отливок легированная,,,,,,,,,до 0.045,,,до 0.045,,,,,,,,,,,,,,,,,,,,,,,,,,,,,,,,,,,,,,,,,,,
1254,1708,40Г1,40Г1 ( другое обозначение 5ФЛ ),для изготовления отливок различного промышленного назначения,,,,0.35 - 0.45,,0.2 - 0.5,,1.6 - 1.9,,,,,,,0.1 - 0.2,Сталь для отливок легированная,Сталь для отливок легированная,,,,,,,,,до 0.04,,,до 0.04,,,,,,,,,,,,,,,,,,,,,,,,,,,,,,,,,,,,,,,,,,,
1255,1718,40ХМЛ,40ХМЛ,для изготовления отливок различного промышленного назначения,,,,0.38 - 0.45,,0.2 - 0.5,0.8 - 1.2,0.5 - 0.8,,,,,0.2 - 0.3,,,Сталь для отливок легированная,Сталь для отливок легированная,,,,,,,,,до 0.04,,,до 0.04,,,,,,,,,,,,,,,,,,,,,,,,,,,,,,,,,,,,,,,,,,,
1256,227,40ХЛ,40ХЛ,"бандажи, секции венца вагоноопрокидывателя, зубчатые колеса и другие детали, требующие повышенной твердости, а также фасонные отливки небольших размеров сложной конфигурации, изготовляемые по выплавляемым моделям.",,,,0.35 - 0.45,,0.2 - 0.4,0.8 - 1.1,0.4 - 0.9,,,,"30ГСЛ, 35ГСЛ",,,,Сталь для отливок легированная,Сталь для отливок легированная,,,,,,,,,до 0.04,,,до 0.04,,,,,,,,,,,,,,,,,,,,,,,,,,,,,,,,,,,,,,,,,,,
1257,1720,40ХН2Л,40ХН2Л,для изготовления отливок различного промышленного назначения,,,,0.35 - 0.45,1.6 - 2,0.2 - 0.5,0.4 - 0.7,0.6 - 0.9,,,,,,,,Сталь для отливок легированная,Сталь для отливок легированная,,,,,,,,,до 0.045,,,до 0.045,,,,,,,,,,,,,,,,,,,,,,,,,,,,,,,,,,,,,,,,,,,
1258,1719,40ХНЛ,40ХНЛ,для изготовления отливок различного промышленного назначения,,,,0.35 - 0.45,1 - 1.5,0.2 - 0.5,0.5 - 0.8,0.4 - 0.9,,,,,,,,Сталь для отливок легированная,Сталь для отливок легированная,,,,,,,,,до 0.04,,,до 0.04,,,,,,,,,,,,,,,,,,,,,,,,,,,,,,,,,,,,,,,,,,,
1259,1716,40ХФЛ,40ХФЛ,для изготовления отливок различного промышленного назначения,,,,0.35 - 0.45,,0.2 - 0.5,1 - 1.4,0.5 - 0.8,,,,,,,0.15 - 0.3,Сталь для отливок легированная,Сталь для отливок легированная,,,,,,,,,до 0.04,,,до 0.04,,,,,,,,,,,,,,,,,,,,,,,,,,,,,,,,,,,,,,,,,,,
1260,243,45ГЛ,45ГЛ,"блоки, колеса, звездочки, кулачковые муфты, крупные зубчатые венцы и другие детали, требующие повышенной твердости и прочности.",,,,0.4 - 0.5,,0.2 - 0.5,,0.8 - 1.2,,,,40ХЛ,,,,Сталь для отливок легированная,Сталь для отливок легированная,,,,,,,,,до 0.04,,,до 0.04,,,,,,,,,,,,,,,,,,,,,,,,,,,,,,,,,,,,,,,,,,,
1261,226,45ФЛ,45ФЛ,для деталей машиностроения.,,,,0.42 - 0.5,,0.2 - 0.52,,0.4 - 0.9,,до 0.03,,,,,0.05 - 0.1,Сталь для отливок легированная,Сталь для отливок легированная,,,,,,,,,до 0.06,,,до 0.06,,,,,,,,,,,,,,,,,,,,,,,,,,,,,,,,,,,,,,,,,,,
1262,1712,50ХГЛ,50ХГЛ,для изготовления отливок различного промышленного назначения,,,,0.45 - 0.6,,0.2 - 0.5,0.6 - 0.9,0.5 - 0.9,,,,,,,,Сталь для отливок легированная,Сталь для отливок легированная,,,,,,,,,до 0.04,,,до 0.04,,,,,,,,,,,,,,,,,,,,,,,,,,,,,,,,,,,,,,,,,,,
1263,1707,55СЛ,55СЛ,"для изготовления зубчатых колес и муфт подъемно-транспортных машин, ходовых колес, бегунков, зубчатых секторов и венцов и других деталей, к которым предъявляются требования повышенной твердости.",,,,0.52 - 0.6,,0.5 - 0.7,,0.5 - 0.8,,,,,,,,Сталь для отливок легированная,Сталь для отливок легированная,,,,,,,,,до 0.045,,,до 0.045,,,,,,,,,,,,,,,,,,,,,,,,,,,,,,,,,,,,,,,,,,,
1264,1713,60ХГЛ,60ХГЛ,для изготовления отливок различного промышленного назначения,,,,0.5 - 0.65,,0.2 - 0.5,0.9 - 1.3,0.9 - 1.3,,,,,,,,Сталь для отливок легированная,Сталь для отливок легированная,,,,,,,,,до 0.05,,,до 0.05,,,,,,,,,,,,,,,,,,,,,,,,,,,,,,,,,,,,,,,,,,,
1265,1706,70ГЛ,70ГЛ,для изготовления отливок различного промышленного назначения,,,,0.65 - 0.8,,0.2 - 0.5,,1.1 - 1.6,,,,,,,,Сталь для отливок легированная,Сталь для отливок легированная,,,,,,,,,до 0.045,,,до 0.045,,,,,,,,,,,,,,,,,,,,,,,,,,,,,,,,,,,,,,,,,,,
1266,1714,70Х2ГЛ,70Х2ГЛ,для изготовления отливок различного промышленного назначения,,,,0.6 - 0.75,,0.2 - 0.5,1.8 - 2.2,0.8 - 1.2,,,,,,,,Сталь для отливок легированная,Сталь для отливок легированная,,,,,,,,,до 0.05,,,до 0.05,,,,,,,,,,,,,,,,,,,,,,,,,,,,,,,,,,,,,,,,,,,
1267,1722,75ХНМФЛ,75ХНМФЛ,для изготовления отливок различного промышленного назначения,,,,0.7 - 0.85,0.5 - 0.8,0.2 - 0.5,1.3 - 1.7,0.6 - 0.9,,,,,0.4 - 0.6,,0.1 - 0.25,Сталь для отливок легированная,Сталь для отливок легированная,,,,,,,,,до 0.05,,,до 0.05,,,,,,,,,,,,,,,,,,,,,,,,,,,,,,,,,,,,,,,,,,,
1268,248,80ГСЛ,80ГСЛ,футеровки шаровых мельниц.,,,,0.8 - 1.1,до 0.5,0.8 - 1.2,до 0.5,1 - 1.5,,,,,,,,Сталь для отливок легированная,Сталь для отливок легированная,,,,,,,,,до 0.05,,,до 0.05,,,,,,,,,,,,,,,,,,,,,,,,,,,,,,,,,,,,,,,,,,,
1269,625,07Х17Н16ТЛ,07Х17Н16ТЛ,"литые фасонные детали ответственного назначения, к которым предъявляются требования по малой магнитной восприимчивости, высокой коррозионной стойкости и хорошей обрабатываемости резанием; сталь коррозионностойкая аустенитного класса",,,,0.04 - 0.1,15 - 17,0.2 - 0.6,16 - 18,1 - 2,,0.005 - 0.15,,,,,,Сталь для отливок легированная с особыми свойствами,Сталь для отливок легированная с особыми свойствами,,,,,,,,,до 0.035,,,до 0.02,,,,,,,,,,,,,,,,,,,,,,,,,,,,,,,,,,,,,,,,,,,
1270,1732,07Х18Н10Г2С2М2Л,07Х18Н10Г2С2М2Л,для изготовления отливок различного промышленного назначения. Сталь аустенитно-ферритного класса.,"Сталь коррозионностойкая в ряде неорганических и органических кислот, более стойкая против межкристаллитной коррозии, чем сталь марки 15Х18Н10Г2С2М2Л.",,,до 0.07,9 - 12,до 2,17 - 19,до 2,,,,,2 - 2.5,,,Сталь для отливок легированная с особыми свойствами,Сталь для отливок легированная с особыми свойствами,,,,,,,,,до 0.04,,,до 0.04,,,,,,,,,,,,,,,,,,,,,,,,,,,,,,,,,,,,,,,,,,,
1271,560,07Х18Н9Л,07Х18Н9Л,"для деталей, жаростойких до 750 град. С; стойких против межкристаллитной коррозии",,до 0.3,,до 0.07,8 - 11,0.2 - 1,17 - 20,1 - 2,,,,,,,,Сталь для отливок легированная с особыми свойствами,Сталь для отливок легированная с особыми свойствами,,,,,,,,,до 0.035,,,до 0.03,,,,,,,,,,,,,,,,,,,,,,,,,,,,,,,,,,,,,,,,,,,
1272,3236,07Х21Н9С2МЛ,07Х21Н9С2МЛ ( другое обозначение ВНЛ-4 ),Изготовление фасонных отливок для авиационной промышленности.,,,,до 0.07,8 - 9,2 - 2.5,20.5 - 22.5,0.5 - 0.9,,,,,0.8 - 1.3,,0.2 - 0.7,Сталь для отливок легированная с особыми свойствами,Сталь для отливок легированная с особыми свойствами,,,,,,,,,до 0.03,,,до 0.03,,,,,,,,,,,,,,,,,,,,,,,,,,,,,,,,,,,,,,,,,,,
1273,3228,07Х24Н8М2Д3Л,07Х24Н8М2Д3Л ( другое обозначение ВКЛ-1 ),Изготовление фасонных отливок для авиационной промышленности.,,2.75 - 3.25,,до 0.07,8 - 9,0.4 - 0.8,23 - 25,0.3 - 0.8,,,,,1.75 - 2.25,,,Сталь для отливок легированная с особыми свойствами,Сталь для отливок легированная с особыми свойствами,,,,,,,,,до 0.025,,,до 0.025,,,,,,,,,,,,,,,,,,,,,,,,,,,,,,,,,,,,,,,,,,,
1274,1736,08Г2ДНФЛ,08Г2ДНФЛ,"для крупногабаритных корпусных деталей; верхних частей рам картеров, постелей подшипников, литых деталей экскаваторов большой грузоподъемности и других сваривающихся деталей повышенной прочности.",Сталь хладостойкая.,0.8 - 1.1,,0.05 - 0.1,1.15 - 1.55,0.15 - 0.4,до 0.3,1.3 - 1.7,,,,,,,0.02 - 0.08,Сталь для отливок легированная с особыми свойствами,Сталь для отливок легированная с особыми свойствами,,,,,,,,,до 0.02,,,до 0.02,,,,,,,,,,,,,,,,,,,,,,,,,,,,,,,,,,,,,0.02 - 0.05,,,,,,
1275,1726,08Х12Н4ГСМЛ,08Х12Н4ГСМЛ,для изготовления отливок различного промышленного назначения; Сталь мартенситно-ферритного класса.,"Сталь коррозионностойкая в воде, влажном паре, разбавленной азотной кислоте и слабых органических кислотах.",,,до 0.08,3.5 - 5,до 1,11.5 - 13.5,до 1.5,,,,,до 1,,,Сталь для отливок легированная с особыми свойствами,Сталь для отливок легированная с особыми свойствами,,,,,,,,,до 0.035,,,до 0.035,,,,,,,,,,,,,,,,,,,,,,,,,,,,,,,,,,,,,,,,,,,
1276,3235,08Х14Н5М2ДЛ,08Х14Н5М2ДЛ ( другое обозначение ВНЛ-3 ),Изготовление фасонных отливок для авиационной промышленности.,,1.2 - 1.75,,до 0.08,4.5 - 5.5,до 0.7,13 - 14.5,до 1,,,,,1.5 - 2,,,Сталь для отливок легированная с особыми свойствами,Сталь для отливок легированная с особыми свойствами,,,,,,,,до 0.1,до 0.03,,,до 0.03,,,,,,,,,,,,,,,,,,,,,,,,,,,,,,,,,,,,,,,,,,,
1277,554,08Х14Н7МЛ,08Х14Н7МЛ ( другое обозначение ВНЛ-1 ),"для коррозионно-стойких деталей, работающих при комнатных и низких (до -196 град.С) температурах; сталь коррозионностойкая аустенитно - мартенситного класса",,,,до 0.08,6 - 8.5,0.2 - 0.75,13 - 15,0.3 - 0.9,,,,,0.5 - 1,,,Сталь для отливок легированная с особыми свойствами,Сталь для отливок легированная с особыми свойствами,,,,,,,,,до 0.03,,,до 0.03,,,,,,,,,,,,,,,,,,,,,,,,,,,,,,,,,,,,,,,,,,,
1278,623,08Х14НДЛ,08Х14НДЛ,"детали, работающие в морской воде (гребные винты и др.); сталь мартенситного класса","Сталь коррозионностойкая в морской воде и атмосферных условиях. Коррозионная стойкость выше, чем у стали марок 15Х13Л и 20Х13Л.",0.8 - 1.2,,до 0.08,1.2 - 1.6,до 0.4,13 - 14.5,0.5 - 0.8,,,,,,,,Сталь для отливок легированная с особыми свойствами,Сталь для отливок легированная с особыми свойствами,,,,,,,,,до 0.025,,,до 0.025,,,,,,,,,,,,,,,,,,,,,,,,,,,,,,,,,,,,,,,,,,,
1279,624,08Х15Н4ДМЛ,08Х15Н4ДМЛ,"детали, работающие в морской воде; сталь коррозионностойкая аустенитно - мартенситного класса",,1 - 1.4,,до 0.08,3.5 - 3.9,до 0.4,14 - 16,1 - 1.5,,,,,0.3 - 0.45,,,Сталь для отливок легированная с особыми свойствами,Сталь для отливок легированная с особыми свойствами,,,,,,,,,до 0.025,,,до 0.025,,,,,,,,,,,,,,,,,,,,,,,,,,,,,,,,,,,,,,,,,,,
1280,626,08Х17Н34В5Т3Ю2РЛ,08Х17Н34В5Т3Ю2РЛ,"сопловые и рабочие лопатки газовых турбин, цельнолитые роторы и другие детали, работающие при температуре до 800 град.С; сталь аустенитного класса.",Сталь жаростойкая при температуре до 1000 град.С;,,1.7 - 2.1,до 0.08,32 - 35,0.2 - 0.5,15 - 18,0.3 - 0.6,,2.6 - 3.2,34.95 - 43.7,,,,,Сталь для отливок легированная с особыми свойствами,Сталь для отливок легированная с особыми свойствами,,,,4.5 - 5.5,,,,,до 0.01,,,до 0.01,,до 0.05,,,,,,,,,,,,,,,до 0.01,,,,,,,,,,,,,,,,,,,,,,,,,,
1281,517,09Х16Н4БЛ,09Х16Н4БЛ,"для коррозионно-стойких деталей повышенной прочности для авиационной, химический и других отраслей промышленности; сталь мартенситного класса","Сталь коррозионностойкая. Высокопрочная при нормальной температуре, устойчива против окисления в атмосферных условиях при температуре до 500 град.С;",,,0.05 - 0.13,3.5 - 4.5,0.2 - 0.6,15 - 17,0.3 - 0.6,,,,,,,,Сталь для отливок легированная с особыми свойствами,Сталь для отливок легированная с особыми свойствами,,,,,,,,0.05 - 0.2,до 0.03,,,до 0.025,,,,,,,,,,,,,,,,,,,,,,,,,,,,,,,,,,,,,,,,,,,
1282,518,09Х17Н3СЛ,09Х17Н3СЛ,"для деталей повышенной прочности для авиационной, химической и других отраслей промышленности, работающих в средах средней агрессивности (азотная и слабые органические кислоты, растворы солей органических и неорганических кислот); сталь мартенситного класса","Сталь коррозионностойкая , высокопрочная при нормальной температуре.",,,0.05 - 0.12,2.8 - 3.8,0.8 - 1.5,15 - 18,0.3 - 0.8,,,,,,,,Сталь для отливок легированная с особыми свойствами,Сталь для отливок легированная с особыми свойствами,,,,,,,,,до 0.035,,,до 0.03,,,,,,,,,,,,,,,,,,,,,,,,,,,,,,,,,,,,,,,,,,,
1283,520,10Х12НДЛ,10Х12НДЛ,"для деталей, коррозионно-стойких и эрозионно-стойких в условиях проточной воды (детали годротурбин, работающие в условиях кавитационного разрушения); сталь мартенситного класса",Кавитационностойкая. Коррозионностойкая и эрозионностойкая в условиях проточной воды.,0.8 - 1.1,,до 0.1,1 - 1.5,0.17 - 0.4,12 - 13,0.2 - 0.6,,,,,,,,Сталь для отливок легированная с особыми свойствами,Сталь для отливок легированная с особыми свойствами,,,,,,,,,до 0.025,,,до 0.025,,,,,,,,,,,,,,,,,,,,,,,,,,,,,,,,,,,,,,,,,,,
1284,3229,10Х14Н5М2Л,10Х14Н5М2Л ( другое обозначение ВНЛ-2 ),Изготовление фасонных отливок для авиационной промышленности.,,,,0.12 - 0.16,4.5 - 5.5,до 0.75,13 - 15,до 0.9,,,,,2.3 - 2.8,,,Сталь для отливок легированная с особыми свойствами,Сталь для отливок легированная с особыми свойствами,,,,,,,,,до 0.025,,,до 0.025,,,,,,,,,,,,,,,,,,,,,,,,,,,,,,,,,,,,,,,,,,,
1285,516,10Х14НДЛ,10Х14НДЛ,"для деталей, коррозионно-стойких в морской воде и атмосферных условиях(гребные винты и др.)",,1.2 - 1.6,,до 0.1,1.2 - 1.6,0.2 - 0.4,13.5 - 15,0.3 - 0.6,,,,,,,,Сталь для отливок легированная с особыми свойствами,Сталь для отливок легированная с особыми свойствами,,,,,,,,,до 0.03,,,до 0.03,,,,,,,,,,,,,,,,,,,,,,,,,,,,,,,,,,,,,,,,,,,
1286,573,10Х17Н10Г4МБЛ,10Х17Н10Г4МБЛ,для коррозионно-стойких и жаропрочных деталей (литые детали энергоустановок),,до 0.3,,до 0.12,9.5 - 11,до 0.6,16 - 18,3.5 - 4.5,,,,,0.9 - 1.2,,,Сталь для отливок легированная с особыми свойствами,Сталь для отливок легированная с особыми свойствами,,,,,,,,0.7 - 1,до 0.025,,,до 0.025,,,,,,,,,,,,,,,,,,,,,,,,,,,,,,,,,,,,,,,,,,,
1287,561,10Х18Н11БЛ,10Х18Н11БЛ,"для деталей, работающих при малых нагрузках; сталь жаропрочная до 800 град. С; нечувствительная к межкристаллитной коррозии, коррозионностойкая, аустенитного класса",,,,до 0.1,8 - 12,0.2 - 1,17 - 20,1 - 2,,,,,,,,Сталь для отливок легированная с особыми свойствами,Сталь для отливок легированная с особыми свойствами,,,,,,,,0.45 - 0.9,до 0.035,,,до 0.03,,,,,,,,,,,,,,,,,,,,,,,,,,,,,,,,,,,,,,,,,,,
1288,559,10Х18Н3Г3Д2Л,10Х18Н3Г3Д2Л,"для лопаток и сварных кавитационно-стойких деталей рабочей части гидротурбин, работающих при напорах, не превышающих 80 л/ч в сечениях до 300 мм; сталь аустенитно - ферритного класса","Сталь коррозионностойкая, кавитационностойкая, имеет повышенную стойкость от песчаной эрозии по сравнению со сталью марки 10Х12НДЛ.",1.8 - 2.2,,до 0.1,3 - 3.5,до 0.6,13 - 19,2.3 - 3,,,,,,,,Сталь для отливок легированная с особыми свойствами,Сталь для отливок легированная с особыми свойствами,,,,,,,,,до 0.03,,,до 0.03,,,,,,,,,,,,,,,,,,,,,,,,,,,,,,,,,,,,,,,,,,,
1289,3230,10Х18Н9БЛ,10Х18Н9БЛ ( другое обозначение Х18Н9БЛ ),Изготовление фасонных отливок для авиационной промышленности.,,,,до 0.1,8 - 12,до 1,17 - 20,до 2,,,,,,,,Сталь для отливок легированная с особыми свойствами,Сталь для отливок легированная с особыми свойствами,,,,,,,,0.8 - 0.9,до 0.025,,,до 0.025,,,,,,,,,,,,,,,,,,,,,,,,,,,,,,,,,,,,,,,,,,,
1290,253,10Х18Н9Л,10Х18Н9Л,"арматура для химической промышленности, коллекторы выхлопных систем, детали печной арматуры, плиты для травильных корзин и другие детали, работающие при температуре до 400 °С.; сталь аустенитного класса","Сталь коррозионностойкая, жаропрочная, максимальная температура эксплуатации деталей до 750 °С. Сталь нестойкая в сернистых средах. При содержании углерода в стали не более 0,07 % стойкая против межкристаллитной коррозии.",,,до 0.14,8 - 11,0.2 - 1,17 - 20,1 - 2,,,,14Х18Н4Г4Л,,,,Сталь для отливок легированная с особыми свойствами,Сталь для отливок легированная с особыми свойствами,,,,,,,,,до 0.035,,,до 0.03,,,,,,,,,,,,,,,,,,,,,,,,,,,,,,,,,,,,,,,,,,,
1291,258,110Г13Л,110Г13Л,"корпуса вихревых и шаровых мельниц, щеки и конуса дробилок, зубья и передние стенки ковшей экскаваторов, железнодорожные крестовины и др. тяжелонагруженные детали, работающие под действием статических и высоких динамических нагрузок и от которых требуется высокая износостойкость.Cталь аустенитного класса.",Сталь обладает высоким сопротивлением к износу при одновременном воздействии высоких давлений или ударных нагрузок.,,,0.9 - 1.5,до 1,0.3 - 1,до 1,11.5 - 15,,,,,,,,Сталь для отливок легированная с особыми свойствами,Сталь для отливок легированная с особыми свойствами,,,,,,,,,до 0.12,,,до 0.05,,,,,,,,,,,,,,,,,,,,,,,,,,,,,,,,,,,,,,,,,,,
1292,630,110Г13ФТЛ,110Г13ФТЛ,"для корпусов вихревых и шаровых мельниц, щек дробилок, трамвайных и железнодорожных стрелок и крестовин, гусеничных траков, звездочек, зубьев ковшей экскаваторов и других деталей, работающих на ударный износ; деталей металлургического и горнообогатительного оборудования.Сталь аустенитного класса.","Сталь обладает высоким сопротивлением к ударно-абразивному изнашиванию, высокой хладостойкостью.",,,0.9 - 1.3,,0.4 - 0.9,,11.5 - 14.5,,0.01 - 0.05,,,,,0.1 - 0.3,Сталь для отливок легированная с особыми свойствами,Сталь для отливок легированная с особыми свойствами,,,,,,,,,до 0.12,,,до 0.05,,,,,,,,,,,,,,,,,,,,,,,,,,,,,,,,,,,,,,,,,,,
1293,629,110Г13Х2БРЛ,110Г13Х2БРЛ,для продукции с высоким сопротивлением износу при одновременном воздействии высоких давлений или ударных нагрузок; сталь аустенитного класса,,,,0.9 - 1.5,до 0.5,0.3 - 1,1 - 2,11.5 - 14.5,,,,,,,,Сталь для отливок легированная с особыми свойствами,Сталь для отливок легированная с особыми свойствами,,,,,,,,0.08 - 0.12,до 0.12,,,до 0.05,,0.001 - 0.006,,,,,,,,,,,,,,,,,,,,,,,,,,,,,,,,,,,,,,,,,
1294,1742,110Г13ХБРЛ,110Г13ХБРЛ,"для изготовления отливок зубьев ковшей экскаваторов, гусеничных звеньев, рабочих органов дробильного оборудования.","Сталь износостойкая, обладает высоким сопротивлением к износу при одновременном воздействии высоких давлений или ударных нагрузок.",до 0.3,,0.9 - 1.3,до 0.3,0.3 - 0.9,0.8 - 1.5,11.5 - 14.5,,,,,,,,Сталь для отливок легированная с особыми свойствами,Сталь для отливок легированная с особыми свойствами,,,,,,,,0.06 - 0.1,до 0.02,,,до 0.02,,0.002 - 0.005,,,,,,,,,,,,,,,,,,,,,,,,,,,,,,,,,,,,,,,,,
1295,631,120Г10ФЛ,120Г10ФЛ,"звенья гeсениц тракторов и другие детали, работающие в условиях абразивного износа; сталь аустенитного класса.",,до 0.7,,0.9 - 1.4,до 1,0.2 - 0.9,до 1,8.5 - 12,,до 0.15,,,,,0.03 - 0.12,Сталь для отливок легированная с особыми свойствами,Сталь для отливок легированная с особыми свойствами,,,,,,,,до 0.01,до 0.12,,,до 0.05,,,,,,,,до 0.03,,,,,,,,,,,,,,,,,,,,,,,,,,,,,,,,,,,
1296,572,12Х18Н12БЛ,12Х18Н12БЛ,"для литых деталей энергоустановок с длительным сроком работы при 600-650 град.С и ограниченным при 700 град.С ; сталь аустенитного класса, коррозионностойкая, жаропрочная до 650 град.С",,,,до 0.12,11 - 13,до 0.55,17 - 19,0.5 - 1,,,,,,,,Сталь для отливок легированная с особыми свойствами,Сталь для отливок легированная с особыми свойствами,,,,,,,,0.7 - 1.1,до 0.02,,,до 0.025,,,,,,,,,,,,,,,,,,,,,,,,,,,,,,,,,,,,,,,,,,,
1297,562,12Х18Н12М3ТЛ,12Х18Н12М3ТЛ,"для деталей, устойчивых при воздействии сернистой кипящей, фосфорной, муравьиной, уксусной и др. кислот, а также деталей, длительное время работающие под нагрузкой при температуре до 800 град.С; сталь коррозионностойкая аустенитного класса",,,,до 0.12,11 - 13,0.2 - 1,16 - 19,1 - 2,,до 0.7,,,3 - 4,,,Сталь для отливок легированная с особыми свойствами,Сталь для отливок легированная с особыми свойствами,,,Ti (5 * %C-0.6),,,,,,до 0.035,,,до 0.03,,,,,,,,,,,,,,,,,,,,,,,,,,,,,,,,,,,,,,,,,,,
1298,254,12Х18Н9ТЛ,12Х18Н9ТЛ,"различные детали машиностроения, работающие при температуре не выше 700 °С. Сталь жаростойкая до 750 °С, жаропрочная при температуре до 600 °С, коррозионностойкая, аустенитного класса",,,,до 0.12,8 - 11,0.2 - 1,17 - 20,1 - 2,,до 0.7,,,,,,Сталь для отливок легированная с особыми свойствами,Сталь для отливок легированная с особыми свойствами,,,,,,,,,до 0.035,,,до 0.03,,,,,,,,,,,,,,,,,,,,,,,,,,,,,,,,,,,,,,,,,,,
1299,1730,12Х19Н7Г2САЛ,12Х19Н7Г2САЛ,для изготовления отливок различного промышленного назначения. Сталь аустенитно-ферритного класса.,"Сталь коррозионностойкая на воздухе, в азотной кислоте, очень разбавленной серной кислоте и слабых или разбавленных органических кислотах.",,,до 0.12,6 - 8,до 1.5,18 - 20,до 2,,,,,,,,Сталь для отливок легированная с особыми свойствами,Сталь для отливок легированная с особыми свойствами,,,,,,,,,до 0.04,,,до 0.04,,,,,,,,0.1 - 0.2,,,,,,,,,,,,,,,,,,,,,,,,,,,,,,,,,,,
1300,1727,12Х21Н5Г2СЛ,12Х21Н5Г2СЛ,для изготовления отливок различного промышленного назначения; Сталь аустенитно-ферритного класса.,"Сталь коррозионностойкая на воздухе, в азотной кислоте, очень разбавленной серной кислоте и слабых или разбавленных органических кислотах.",,,до 0.12,4.5 - 6,до 1.5,20 - 22,до 2,,,,,,,,Сталь для отливок легированная с особыми свойствами,Сталь для отливок легированная с особыми свойствами,,,,,,,,,до 0.045,,,до 0.035,,,,,,,,,,,,,,,,,,,,,,,,,,,,,,,,,,,,,,,,,,,
1301,1731,12Х21Н5Г2САЛ,12Х21Н5Г2САЛ,для изготовления отливок различного промышленного назначения. Сталь аустенитно-ферритного класса.,"Сталь коррозионностойкая на воздухе, в азотной кислоте, очень разбавленной серной кислоте и слабых или разбавленных органических кислотах.",,,до 0.12,4 - 6,до 1.5,20 - 22,до 2,,,,,,,,Сталь для отливок легированная с особыми свойствами,Сталь для отливок легированная с особыми свойствами,,,,,,,,,до 0.04,,,до 0.04,,,,,,,,0.1 - 0.2,,,,,,,,,,,,,,,,,,,,,,,,,,,,,,,,,,,
1302,1729,12Х21Н5Г2СМ2Л,12Х21Н5Г2СМ2Л,для изготовления отливок различного промышленного назначения; Сталь аустенитно-ферритного класса.,Сталь коррозионностойкая в ряде неорганических и органических кислот.,,,до 0.12,4.5 - 6,до 1.5,20 - 22,до 2,,,,,1.8 - 2.2,,,Сталь для отливок легированная с особыми свойствами,Сталь для отливок легированная с особыми свойствами,,,,,,,,,до 0.045,,,до 0.035,,,,,,,,,,,,,,,,,,,,,,,,,,,,,,,,,,,,,,,,,,,
1303,1728,12Х21Н5Г2СТЛ,12Х21Н5Г2СТЛ,для изготовления отливок различного промышленного назначения; Сталь аустенитно-ферритного класса.,"Сталь коррозионностойкая на воздухе, в азотной кислоте, очень разбавленной серной кислоте и слабых или разбавленных органических кислотах, более стойкая против межкристаллитной коррозии, чем сталь 10Х18Н9Л.",,,до 0.12,4.5 - 6,до 1.5,20 - 22,до 2,,до 0.7,,,,,,Сталь для отливок легированная с особыми свойствами,Сталь для отливок легированная с особыми свойствами,,,,,,,,,до 0.045,,,до 0.035,,,,,,,,,,,,,,,,,,,,,,,,,,,,,,,,,,,,,,,,,,,
1304,556,12Х25Н5ТМФЛ,12Х25Н5ТМФЛ,"для арматуры химической промышленности, деталей авиационной и других отраслей промышленности, жаростойких при температуре до 600 град.С, а также деталей, работающих под давлением до 30 МПа; сталь аустенитно - ферритного класса","Сталь коррозионностойкая, жаростойкая до 600°С",,,до 0.12,5 - 6.5,0.2 - 1,23.5 - 26,0.3 - 0.8,,0.08 - 0.2,,,0.06 - 0.12,,0.07 - 0.15,Сталь для отливок легированная с особыми свойствами,Сталь для отливок легированная с особыми свойствами,,,,,,,,,до 0.03,,,до 0.03,,,,,,,,0.08 - 0.2,,,,,,,,,,,,,,,,,,,,,,,,,,,,,,,,,,,
1305,1737,12ХГФЛ,12ХГФЛ,"для ответственных литых деталей тракторов, сварно-литых несущих конструкций.",Сталь хладостойкая.,до 0.3,,0.1 - 0.16,до 0.3,0.3 - 0.5,0.2 - 0.6,0.9 - 1.4,,,,,,,0.05 - 0.1,Сталь для отливок легированная с особыми свойствами,Сталь для отливок легированная с особыми свойствами,,,,,,,,,до 0.02,,,до 0.02,,,,,,,,,,,,,,,,,,,,,,,,,,,,,,,,,,,,,,,,,,,
1306,575,130Г14ХМФАЛ,130Г14ХМФАЛ,"для изготовления отливок корпусов вихревых и шаровых мельниц, щек дробилок, трамвайных и железнодорожных стрелок и крестовин, гусеничных траков, звездочек, зубьев ковшей экскаваторов и других деталей, работающих на ударный износ. Сталь аустенитного класса.","Сталь обладает высоким сопротивлением к износу при одновременном воздействии высоких давлений или ударных нагрузок, высокой стойкостью против абразивного изнашивания, высокой хладостойкостью. Сталь сохраняет высокое значение ударной вязкости в упрочненном состоянии (в процессе эксплуатации деталей).",,,1.2 - 1.4,до 1,до 0.6,1 - 1.5,12.5 - 15,,,,,0.2 - 0.3,,0.08 - 0.12,Сталь для отливок легированная с особыми свойствами,Сталь для отливок легированная с особыми свойствами,,,,,,,,,до 0.07,,,до 0.05,,,,,,,,0.025 - 0.05,,,,,,,,,,,,,,,,,,,,,,,,,,,,,,,,,,,
1307,3233,13Х11Н2В2МФЛ,13Х11Н2В2МФЛ ( другое обозначение ЭИ961Л ),Изготовление фасонных отливок для авиационной промышленности.,,,,0.12 - 0.16,1.4 - 1.8,0.2 - 0.65,10.5 - 12,0.3 - 0.8,,,,,0.35 - 0.5,,0.18 - 0.3,Сталь для отливок легированная с особыми свойствами,Сталь для отливок легированная с особыми свойствами,,,,1.5 - 2,,,,,до 0.025,,,до 0.025,,,,,,,,,,,,,,,,,,,,,,,,,,,,,,,,,,,,,,,,,,,
1308,3231,13Х14Н3В2ФРЛ,13Х14Н3В2ФРЛ ( другое обозначение 513Л ЭИ736Л ),Изготовление фасонных отливок для авиационной промышленности.,,,,0.09 - 0.15,2.3 - 3,0.2 - 0.8,11.5 - 13.5,0.2 - 0.8,,,,,,,0.18 - 0.28,Сталь для отливок легированная с особыми свойствами,Сталь для отливок легированная с особыми свойствами,,,,1.6 - 2.2,,,,,до 0.025,,,до 0.025,,0.003 - 0.006,,,,,,,,,,,,,,,,,,,,,,,,,,,,,,,,,,,,,,,,,
1309,3232,14Х17Н2Л,14Х17Н2Л ( другое обозначение ЭИ268Л ),Изготовление фасонных отливок для авиационной промышленности.,,,,0.05 - 0.1,2.8 - 3.8,0.8 - 1.5,15 - 18,0.3 - 0.8,,,,,,,,Сталь для отливок легированная с особыми свойствами,Сталь для отливок легированная с особыми свойствами,,,,,,,,,до 0.025,,,до 0.025,,,,,,,,,,,,,,,,,,,,,,,,,,,,,,,,,,,,,,,,,,,
1310,555,14Х18Н4Г4Л,14Х18Н4Г4Л,"различные детали (коллекторы выхлопных систем, детали печной арматуры и др), работающие при температуре до 400 °С; сталь аустенитно - мартенситного класса","Сталь коррозионностойкая; обладает большей, чем сталь марки 10Х18Н9Л, склонностью к межкристаллитной коррозии.",,,до 0.14,4 - 5,0.2 - 1,16 - 20,4 - 5,,,,,,,,Сталь для отливок легированная с особыми свойствами,Сталь для отливок легированная с особыми свойствами,,,,,,,,,до 0.035,,,до 0.03,,,,,,,,,,,,,,,,,,,,,,,,,,,,,,,,,,,,,,,,,,,
1311,522,15Х13Л,15Х13Л,"для деталей с повышенной пластичностью, подвергающихся ударным нагрузкам (турбинных лопаток, клапанов гидравлических прессов, арматуры крекинг-установок и др.) и изделий, подвергающихся действию относительно слабых агрессивных сред (атмосферных осадков, влажного пара, водных растворов солей органических кислот при комнатной температуре); сталь мартенсито - ферритного класса","Сталь коррозионностойкая в атмосферных условиях, в речной и водопроводной воде. Наивысшая коррозионная стойкость достигается термической обработкой и полировкой.",,,до 0.15,,0.2 - 0.8,12 - 14,0.3 - 0.8,,,,,,,,Сталь для отливок легированная с особыми свойствами,Сталь для отливок легированная с особыми свойствами,,,,,,,,,до 0.03,,,до 0.025,,,,,,,,,,,,,,,,,,,,,,,,,,,,,,,,,,,,,,,,,,,
1312,1725,15Х14НЛ,15Х14НЛ,для изготовления отливок различного промышленного назначения; сталь коррозионностойкая мартенситно-ферритного класса,"Сталь коррозионностойкая в воде, влажном паре, разбавленной азотной кислоте и слабых органических кислотах; имеет повышенную стойкость против кавитации.",,,до 0.15,0.7 - 1.2,до 0.6,12 - 15,0.4 - 0.9,,,,,,,,Сталь для отливок легированная с особыми свойствами,Сталь для отливок легированная с особыми свойствами,,,,,,,,,до 0.035,,,до 0.035,,,,,,,,,,,,,,,,,,,,,,,,,,,,,,,,,,,,,,,,,,,
1313,1733,15Х18Н10Г2С2М2Л,15Х18Н10Г2С2М2Л,для изготовления отливок различного промышленного назначения. Сталь аустенитно-ферритного класса.,Сталь коррозионностойкая в ряде неорганических и органических кислот.,,,до 0.15,9 - 12,до 2,17 - 19,до 2,,,,,2 - 2.5,,,Сталь для отливок легированная с особыми свойствами,Сталь для отливок легированная с особыми свойствами,,,,,,,,,до 0.04,,,до 0.04,,,,,,,,,,,,,,,,,,,,,,,,,,,,,,,,,,,,,,,,,,,
1314,1734,15Х18Н10Г2С2М2ТЛ,15Х18Н10Г2С2М2ТЛ,для изготовления отливок различного промышленного назначения. Сталь аустенитно-ферритного класса.,"Сталь коррозионностойкая в ряде неорганических и органических кислот, более стойкая против межкристаллитной коррозии, чем сталь марки 15Х18Н10Г2С2М2Л.",,,до 0.15,9 - 12,до 2,17 - 19,до 2,,до 0.8,,,2 - 2.5,,,Сталь для отливок легированная с особыми свойствами,Сталь для отливок легированная с особыми свойствами,,,,,,,,,до 0.04,,,до 0.04,,,,,,,,,,,,,,,,,,,,,,,,,,,,,,,,,,,,,,,,,,,
1315,3237,15Х18Н12С4Л,15Х18Н12С4Л,Изготовление фасонных отливок для авиационной промышленности.,,,,0.12 - 0.2,10 - 13,3.8 - 4.5,17 - 19,0.5 - 1,,,,,,,,Сталь для отливок легированная с особыми свойствами,Сталь для отливок легированная с особыми свойствами,,,,,,,,,до 0.025,,,до 0.025,,,,,,,,,,,,,,,,,,,,,,,,,,,,,,,,,,,,,,,,,,,
1316,3234,15Х18Н12С4ТЮЛ,15Х18Н12С4ТЮЛ ( другое обозначение ЭИ654Л ),Изготовление фасонных отливок для авиационной промышленности.,Внимание! По ОСТ 1 90090-79 материал 15Х18Н12С4Л также обозначается ЭИ654Л,,0.12 - 0.33,0.13 - 0.19,10 - 13,3.8 - 4.5,17 - 19,0.5 - 1,,0.4 - 0.7,,,,,,Сталь для отливок легированная с особыми свойствами,Сталь для отливок легированная с особыми свойствами,,,,,,,,,до 0.025,,,до 0.025,,,,,,,,,,,,,,,,,,,,,,,,,,,,,,,,,,,,,,,,,,,
1317,567,15Х18Н22В6М2Л,15Х18Н22В6М2Л,для деталей двигателей авиационной промышленности ( рабочие и сопловые лопатки газовых турбин и др.); сталь аустенитного класса.,"Сталь жаростойкая при температуре до +1000 °С, жаропрочная при температуре до +800 °С.",до 0.3,,0.1 - 0.2,20 - 24,0.2 - 0.6,16 - 18,0.3 - 0.6,,,46.225 - 56.4,,2 - 3,,,Сталь для отливок легированная с особыми свойствами,Сталь для отливок легированная с особыми свойствами,,,,5 - 7,,,,,до 0.035,,,до 0.03,,до 0.01,,,,,,,,,,,,,,,,,,,,,,,,,,,,,,,,,,,,,,,,,
