Repository: a-dev-mobile/splav-kharkov

File: base/base.csv (part 15 of 32)
,id,name_x,Марка :,Применение:,Дополнение:,Cu,Al,C,Ni,Si,Cr,Mn,Zn,Ti,Fe,Заменитель:,Mo,Mg,V,Классификация :,type_x,Pb,Примесей,-,W,Sn,Co,Ag,Nb,P,Zr,Sb,S,Cd,B,Pt,Ni+Co,Au,Pd,Bi,N,As,O,Ca,Be,Rh,sв,d5,Ir,Ce,Te,sT,Tl,y,Se,H,Na,Ta,Hg,In,Ru,Ga,KCU,Ba,Nd,Li,Al+Mg,Cl,La,РЗМ,Sr,Re,Cu+P,Sc,Hf,F
1406,5,12Х2МФСР,12Х2МФСР,"пароперегревательные и пароводные трубы, длительно работающие при температурах до 620 град.",,до 0.25,,0.08 - 0.15,до 0.25,0.4 - 0.7,1.6 - 1.9,0.4 - 0.7,,,,,0.5 - 0.7,,0.2 - 0.35,Сталь жаропрочная низколегированная,Сталь жаропрочная низколегированная,,,,,,,,,до 0.025,,,до 0.025,,0.002 - 0.005,,,,,,,,,,,,,,,,,,,,,,,,,,,,,,,,,,,,,,,,,
1407,52,12ХМ,12ХМ,"сортовые заготовки, поковки, котельные трубы для длительной службы при температурах до 500 град.",,,,до 0.16,до 0.3,0.17 - 0.37,0.8 - 1.1,0.4 - 0.7,,,,,0.4 - 0.55,,,Сталь жаропрочная низколегированная,Сталь жаропрочная низколегированная,,,,,,,,,до 0.025,,,до 0.025,,,,,,,,,,,,,,,,,,,,,,,,,,,,,,,,,,,,,,,,,,,
1408,4,15Х1М1Ф,15Х1М1Ф,"трубы пароперегревателей, паропроводов и коллекторов установок высокого давления, длительно работающих при температурах до 585 град.",,до 0.25,,0.1 - 0.16,до 0.25,0.17 - 0.37,1.1 - 1.4,0.4 - 0.7,,,,,0.9 - 1.1,,0.2 - 0.25,Сталь жаропрочная низколегированная,Сталь жаропрочная низколегированная,,,,,,,,,до 0.025,,,до 0.025,,,,,,,,,,,,,,,,,,,,,,,,,,,,,,,,,,,,,,,,,,,
1409,71,ХН80ТБЮ,ХН80ТБЮ ( другое обозначение ЭИ607 ),"лопатки, крепежные детали турбин, длительно работающие при температурах до 700 °С.",,,0.5 - 1,до 0.08,72.293 - 81.7,до 0.8,15 - 18,до 1,,1.8 - 2.3,до 3,,,,,Сплав жаропрочный,Сплав жаропрочный,,,,,,,,1 - 1.5,до 0.015,,,до 0.012,,,,,,,,,,,,,,,,,,,,,,,,,,,,,,,,,,,,,,,,,,,
1410,992,15Х2М2ФБС,15Х2М2ФБС,"поковки диафрагм, трубы и другие детали, работающие при температуре пара перед турбиной 565-580 град.",,до 0.3,,0.13 - 0.18,до 0.3,0.7 - 1,1.8 - 2.3,0.5 - 0.8,,,,,1.2 - 1.5,,0.25 - 0.4,Сталь жаропрочная низколегированная,Сталь жаропрочная низколегированная,,,,,,,,0.08 - 0.15,до 0.03,,,до 0.03,,,,,,,,,,,,,,,,,,,,,,,,,,,,,,,,,,,,,,,,,,,
1411,814,15Х5ВФ,15Х5ВФ ( другое обозначение Х5ВФ ),"Корпуса и внутренние элементы аппаратов нефтезаводов и крекинговых труб, детали насосов и другие детали, длительно работающие при температурах до 600 °С.",Сталь мартенситного класса. Рекомендуемая температура применения до 600 °С ; Температура интенсивного окалинообразования 650 °С ; срок работы - более 10000 ч.,,,до 0.15,до 0.6,0.3 - 0.6,4.5 - 6,до 0.5,,,,,,,0.4 - 0.6,Сталь жаропрочная низколегированная,Сталь жаропрочная низколегированная,,,,0.4 - 0.7,,,,,до 0.03,,,до 0.025,,,,,,,,,,,,,,,,,,,,,,,,,,,,,,,,,,,,,,,,,,,
1412,334,15Х5М,15Х5М ( другое обозначение Х5М ),"Трубы, задвижки, крепеж и другие детали, от которых требуется сопротивляемость окислению при температуре до 600—650 °С.;",Сталь мартенситного класса. Рекомендуемая температура применения до 600 °С ; Температура интенсивного окалинообразования 650 °С ; срок работы - более 10000 ч.,до 0.2,,до 0.15,до 0.6,до 0.5,4.5 - 6,до 0.5,,до 0.03,,,0.45 - 0.6,,до 0.05,Сталь жаропрочная низколегированная,Сталь жаропрочная низколегированная,,,,до 0.3,,,,,до 0.03,,,до 0.025,,,,,,,,,,,,,,,,,,,,,,,,,,,,,,,,,,,,,,,,,,,
1413,808,15Х6СЮ,15Х6СЮ ( другое обозначение Х6СЮ ЭИ428 ),"детали котельных установок, трубы; сталь жаростойкая",,,0.7 - 1.1,до 0.15,,1.2 - 1.8,5.5 - 7,до 0.5,,,,,,,,Сталь жаропрочная низколегированная,Сталь жаропрочная низколегированная,,,,,,,,,до 0.03,,,до 0.025,,,,,,,,,,,,,,,,,,,,,,,,,,,,,,,,,,,,,,,,,,,
1414,2,15ХМ,15ХМ,"Сортовые заготовки, поковки, трубы для перегревателей, паропроводов, коллекторов, фланцы, длительно работающие при температурах до 500 град.",Сталь хромомолибденовая,до 0.3,,0.11 - 0.18,до 0.3,0.17 - 0.37,0.8 - 1.1,0.4 - 0.7,,,,,0.4 - 0.55,,,Сталь жаропрочная низколегированная,Сталь жаропрочная низколегированная,,,,,,,,,до 0.035,,,до 0.035,,,,,,,,,,,,,,,,,,,,,,,,,,,,,,,,,,,,,,,,,,,
1415,993,15ХМФКР,15ХМФКР,"поковки турбинных деталей, работающие при температуре 580-600 град.; трубы паропроводные, коллекторные, пароперегревательные",,,,0.12 - 0.18,,0.17 - 0.37,1 - 1.3,0.4 - 0.7,,,,,0.9 - 1.2,,0.2 - 0.32,Сталь жаропрочная низколегированная,Сталь жаропрочная низколегированная,,,,,,1.3 - 1.5,,,до 0.03,,,до 0.03,,0.006 - 0.01,,,,,,,,,,,,,,,,,,,,,,,,,,,,,,,,,,,,,,,,,
1416,991,16ГНМ,16ГНМ,барабаны паровых котлов с рабочей температурой до 425 град.,,0.15 - 0.25,,0.12 - 0.18,1 - 1.3,0.17 - 0.37,до 0.3,0.8 - 1.1,,,,,0.4 - 0.55,,,Сталь жаропрочная низколегированная,Сталь жаропрочная низколегированная,,,,,,,,,до 0.035,,,до 0.04,,,,,,,,,,,,,,,,,,,,,,,,,,,,,,,,,,,,,,,,,,,
1417,3246,16ГНМА,16ГНМА,"Изготовление барабанов котлов высокого давления и деталей энергооборудования и трубопроводов с абсолютным давлением свыше 3,9 МПа для тепловых и атомных станций.",,до 0.2,,0.13 - 0.18,1 - 1.3,0.17 - 0.37,до 0.3,0.8 - 1.1,,,,,0.4 - 0.55,,0.02 - 0.03,Сталь жаропрочная низколегированная,Сталь жаропрочная низколегированная,,,,,,,,,до 0.02,,,до 0.02,,,,,,,,,,,,,,,,,,,,,,,,,,,,,,,,,,,,,,,,,,,
1418,806,15Х5,15Х5 ( другое обозначение Х5 ),"Трубы, детали насосов, лопатки турбомашин, подвески котлов;",Сталь мартенситного класса. Рекомендуемая температура применения до 600 °С ; Температура интенсивного окалинообразования 650 °С ;,,,до 0.15,до 0.6,до 0.5,4.5 - 6,до 0.5,,,,,,,,Сталь жаропрочная низколегированная,Сталь жаропрочная низколегированная,,,,,,,,,до 0.03,,,до 0.025,,,,,,,,,,,,,,,,,,,,,,,,,,,,,,,,,,,,,,,,,,,
1419,2388,03Х18Н10Т,03Х18Н10Т ( другое обозначение 00Х18Н10Т ),"Для изготовления сильфонов-компенсаторов; обладает более высокой способностью к глубинной вытяжке, чем сталь марок 08Х18Н10Т и 12Х18Н10Т",Сталь аустенитного класса,,,до 0.03,9.5 - 11,до 0.8,17 - 18.5,1 - 2,,,,,,,,Сталь жаропрочная высоколегированная,Сталь жаропрочная высоколегированная,,,"(5 С - 0.4) Ti, остальное Fe",,,,,,до 0.035,,,до 0.02,,,,,,,,,,,,,,,,,,,,,,,,,,,,,,,,,,,,,,,,,,,
1420,2389,05Х18Н10Т,05Х18Н10Т ( другое обозначение 0Х18Х10Т ),для изготовления сильфонов-компенсаторов,Сталь аустенитного класса,,,до 0.05,9 - 10.5,до 0.8,17 - 18.5,1 - 2,,,,,,,,Сталь жаропрочная высоколегированная,Сталь жаропрочная высоколегированная,,,"(5 С - 0.6) Ti, остальное Fe",,,,,,до 0.035,,,до 0.02,,,,,,,,,,,,,,,,,,,,,,,,,,,,,,,,,,,,,,,,,,,
1421,3093,06Х16Н15М3Б,06Х16Н15М3Б ( другое обозначение 06Х16Н15М3Б-ИД ЭИ847-ИД ),Для изготовления труб пароперегревателей и паропроводов высокого давления,Сталь жаропрочная коррозионностойкая аустенитного класса. (Внимание! Сталь 09Х16Н15М3Б также обозначается ЭИ847),,,0.04 - 0.06,15 - 16,до 0.3,15 - 16,0.4 - 0.8,,,,,2.7 - 3.2,,,Сталь жаропрочная высоколегированная,Сталь жаропрочная высоколегированная,,,,,,,,до 0.9,до 0.015,,,до 0.01,,,,,,,,,,,,,,,,,,,,,,,,,,,,,,,,,,,,,,,,,,,
1422,26,08Х15Н24В4ТР,08Х15Н24В4ТР ( другое обозначение Х15Н24В4Т ЭП164 ),"рабочие и направляющие лопатки, крепежные детали, диски газовых турбин с длительным сроком службы при температурах 650-700 град. ; сталь аустенитного класса",,,,до 0.08,22 - 25,до 0.6,14 - 16,0.5 - 1,,1.4 - 1.8,50.435 - 58.1,,,,,Сталь жаропрочная высоколегированная,Сталь жаропрочная высоколегированная,,,,4 - 5,,,,,до 0.035,,,до 0.02,,до 0.005,,,,,,,,,,,,,,,до 0.025,,,,,,,,,,,,,,,,,,,,,,,,,,
1423,997,08Х15Н25М3ТЮБ,08Х15Н25М3ТЮБ,"диски, лопатки, крепеж для работы до 700 град.",,,0.8 - 1.3,до 0.1,24 - 28,до 0.5,14 - 16,1 - 2,,0.9 - 1.3,47.25 - 56.5,,2.8 - 3.5,,,Сталь жаропрочная высоколегированная,Сталь жаропрочная высоколегированная,,,,,,,,,до 0.02,,,до 0.02,,до 0.01,,,,,,,,,,,,,,,,,,,,,,,,,,,,,,,,,,,,,,,,,
1424,48,08Х16Н11М3,08Х16Н11М3,"листы, поковки, трубы, длительно работающие при температурах до 700 град.",,,,до 0.08,8.5 - 10,до 0.6,15.5 - 17,1 - 1.5,,,,,1.5 - 2,,,Сталь жаропрочная высоколегированная,Сталь жаропрочная высоколегированная,,,,,,,,,до 0.035,,,до 0.02,,,,,,,,,,,,,,,,,,,,,,,,,,,,,,,,,,,,,,,,,,,
1425,22,08Х16Н13М2Б,08Х16Н13М2Б ( другое обозначение 1Х16Н13М2Б ЭИ680 ),"поковки для дисков и роторов, лопатки и болты, длительно работающие при температурах до 600 град. ; сталь аустенитного класса",,,,0.06 - 0.12,12.5 - 14.5,до 0.8,15 - 17,до 1,,,,,2 - 2.5,,,Сталь жаропрочная высоколегированная,Сталь жаропрочная высоколегированная,,,,,,,,0.9 - 1.3,до 0.035,,,до 0.02,,,,,,,,,,,,,,,,,,,,,,,,,,,,,,,,,,,,,,,,,,,
1426,3081,08Х16Н9М2,08Х16Н9М2,"Для изготовления бесшовных холоднодеформированных, теплодеформированных, горячедеформированных, в том числе горячепрессованных, и горячепрессованных редуцированных труб, предназначенных для паровых котлов и трубопроводов установок с высокими и сверхкритическими параметрами пара",Сталь высоколегированная аустенитная хромоникелевая,,,до 0.08,8.5 - 10,до 0.6,15.5 - 17,1 - 1.5,,,,,1.5 - 2,,,Сталь жаропрочная высоколегированная,Сталь жаропрочная высоколегированная,,,,,,,,,до 0.035,,,до 0.02,,,,,,,,,,,,,,,,,,,,,,,,,,,,,,,,,,,,,,,,,,,
1427,810,08Х20Н14С2,08Х20Н14С2 ( другое обозначение 0Х20Н14С2 ЭИ732 ),"для труб; сталь жаростойкая, устойчива в науглероживающих средах",,,,до 0.08,12 - 15,2 - 3,19 - 22,до 1.5,,,,,,,,Сталь жаропрочная высоколегированная,Сталь жаропрочная высоколегированная,,,,,,,,,до 0.035,,,до 0.025,,,,,,,,,,,,,,,,,,,,,,,,,,,,,,,,,,,,,,,,,,,
1428,55,08Х21Н6М2Т,08Х21Н6М2Т ( другое обозначение 0Х21Н6М2Т ЭП54 ),"теплообменники, реакторы, трубопроводы, арматура, длительно работающие при температурах до 300 град.; сталь аустенитно - ферритного класса",,,,до 0.08,5.5 - 6.5,до 0.8,20 - 22,до 0.8,,0.2 - 0.4,,,1.8 - 2.5,,,Сталь жаропрочная высоколегированная,Сталь жаропрочная высоколегированная,,,,,,,,,до 0.035,,,до 0.025,,,,,,,,,,,,,,,,,,,,,,,,,,,,,,,,,,,,,,,,,,,
1429,1360,18Х3МВ,18Х3МВ ( другое обозначение ЭИ578 ),Трубы для гидрогенизационных установок;,Сталь перлитного класса. Рекомендуемая температура применения до 450-500 °С ; Температура интенсивного окалинообразования 600 °С ; срок работы - от 1000 до 10000 ч.,,,0.15 - 0.2,до 0.3,0.17 - 0.37,2.5 - 3,0.25 - 0.5,,,,,0.5 - 0.7,,0.05 - 0.15,Сталь жаропрочная низколегированная,Сталь жаропрочная низколегированная,,,,0.5 - 0.8,,,,,до 0.03,,,до 0.025,,,,,,,,,,,,,,,,,,,,,,,,,,,,,,,,,,,,,,,,,,,
1430,66,09Х14Н19В2БР,09Х14Н19В2БР ( другое обозначение 1Х14Н18В2БР ЭИ695Р ),паропроводные и пароперегревательные трубы установок сверхвысокого давления с длительным сроком службы при температурах до 700 град.С ; сталь аустенитного класса,,,,0.07 - 0.12,18 - 20,до 0.6,13 - 15,до 2,,,,,,,,Сталь жаропрочная высоколегированная,Сталь жаропрочная высоколегированная,,,,2 - 2.8,,,,0.9 - 1.3,до 0.035,,,до 0.02,,до 0.005,,,,,,,,,,,,,,,,,,,,,,,,,,,,,,,,,,,,,,,,,
1431,25,09Х14Н19В2БР1,09Х14Н19В2БР1 ( другое обозначение 1Х14Н18В2БР1 ЭИ726 ),"роторы, диски, лопатки турбин с длительным сроком службы при температурах 650-700 град.; сталь аустенитного класса",,,,0.07 - 0.12,18 - 20,до 0.6,13 - 15,до 2,,,,,,,,Сталь жаропрочная высоколегированная,Сталь жаропрочная высоколегированная,,,,2 - 2.8,,,,0.9 - 1.3,до 0.035,,,до 0.02,,до 0.025,,,,,,,,,,,,,,,до 0.02,,,,,,,,,,,,,,,,,,,,,,,,,,
1432,815,09Х16Н15М3Б,09Х16Н15М3Б ( другое обозначение Х16Н15М3Б ЭИ847 ),"трубы пароперегревателей и паропроводов высокого давления, длительно работающие при температурах до 350 °С. ; сталь аустенитного класса",(Внимание! Сталь 06Х16Н15М3Б-ИД имеет похожее обозначение ЭИ847-ИД),,,до 0.09,14 - 16,до 0.8,15 - 17,до 0.8,,,,,2.5 - 3,,,Сталь жаропрочная высоколегированная,Сталь жаропрочная высоколегированная,,,,,,,,0.6 - 0.9,до 0.035,,,до 0.02,,,,,,,,,,,,,,,,,,,,,,,,,,,,,,,,,,,,,,,,,,,
1433,50,09Х16Н16МВ2БР,09Х16Н16МВ2БР,"трубы пароперегревателей, паропроводов, коллекторов, длительно работающие при температурах 600-700 град.",,,,0.06 - 0.11,15 - 17,до 0.8,15 - 17,до 0.6,,,,,0.4 - 0.9,,,Сталь жаропрочная высоколегированная,Сталь жаропрочная высоколегированная,,,,2 - 3,,,,0.6 - 1,до 0.03,,,до 0.02,,до 0.005,,,,,,,,,,,,,,,,,,,,,,,,,,,,,,,,,,,,,,,,,
1434,3240,10ГН2МФА,10ГН2МФА,"Для изготовления парогенераторов, компенсаторов давления, коллекторов и другого оборудования АЭС.",,до 0.3,,0.08 - 0.12,1.8 - 2.3,0.17 - 0.37,до 0.3,0.8 - 1.1,,,,,0.4 - 0.7,,0.03 - 0.07,Сталь жаропрочная высоколегированная,Сталь жаропрочная высоколегированная,,,,,,,,,до 0.02,,,до 0.02,,,,,,,,,,,,,,,,,,,,,,,,,,,,,,,,,,,,,,,,,,,
1435,3241,10ГН2МФА-Ш,10ГН2МФА-Ш ( другое обозначение 10ГН2МФА-ВД ),Поковки корпусов и фланцев коллекторов теплоносителей для АЭС.,,до 0.3,,0.08 - 0.12,1.8 - 2.3,0.17 - 0.37,до 0.3,0.8 - 1.1,,,,,0.4 - 0.7,,0.03 - 0.07,Сталь жаропрочная высоколегированная,Сталь жаропрочная высоколегированная,,,,,,,,,до 0.008,,,до 0.005,,,,,,,,,,,,,,,,,,,,,,,,,,,,,,,,,,,,,,,,,,,
1436,958,10Х11Н20Т2Р,10Х11Н20Т2Р ( другое обозначение Х12Н20Т2Р ЭИ696А ),детали турбин,,,до 0.8,до 0.1,18 - 21,до 1,10 - 12.5,до 1,,2.3 - 2.8,,,,,,Сталь жаропрочная высоколегированная,Сталь жаропрочная высоколегированная,,,,,,,,,до 0.03,,,до 0.02,,до 0.008,,,,,,,,,,,,,,,,,,,,,,,,,,,,,,,,,,,,,,,,,
1437,24,10Х11Н20Т3Р,10Х11Н20Т3Р ( другое обозначение Х12Н20Т3Р ЭИ696 ),"турбинные диски, кольцевые детали, крепежные детали, детали компрессора и рабочей части турбины с рабочей температурой до 700 град.; сталь аустенитного класса",,,до 0.8,до 0.1,18 - 21,до 1,10 - 12.5,до 1,,2.6 - 3.2,,,,,,Сталь жаропрочная высоколегированная,Сталь жаропрочная высоколегированная,,,,,,,,,до 0.035,,,до 0.02,,до 0.02,,,,,,,,,,,,,,,,,,,,,,,,,,,,,,,,,,,,,,,,,
1438,817,10Х11Н23Т3МР,10Х11Н23Т3МР ( другое обозначение Х12Н22Т3МР ЭП33 ),пружины и детали крепежа с ограниченным сроком работы при при температурах до 700 °С; сталь аустенитного класса,,,до 0.8,до 0.1,21 - 25,до 0.6,10 - 12.5,до 0.6,,2.6 - 3.2,,,1 - 1.6,,,Сталь жаропрочная высоколегированная,Сталь жаропрочная высоколегированная,,,,,,,,,до 0.025,,,до 0.01,,до 0.02,,,,,,,,,,,,,,,,,,,,,,,,,,,,,,,,,,,,,,,,,
1439,3080,10Х13Г12БС2Н2Д2,10Х13Г12БС2Н2Д2 ( другое обозначение 10Х13П2БС2Н2Д2 ДИ59 ),"Для изготовления бесшовных холоднодеформированных, теплодеформированных, горячедеформированных, в том числе горячепрессованных, и горячепрессованных редуцированных труб, предназначенных для паровых котлов и трубопроводов установок с высокими и сверхкритическими параметрами пара
(В ТУ 14-3Р-55-2001 данная сталь также именуется 10Х13П2БС2Н2Д2, опечатка?)",Сталь высоколегированная аустенитная хромомарганцевая,2 - 2.5,до 0.25,0.06 - 0.1,1.8 - 2.5,1.8 - 2.2,11.5 - 13,12 - 13.5,,до 0.1,,,,,,Сталь жаропрочная высоколегированная,Сталь жаропрочная высоколегированная,,,,,,,,0.6 - 1,до 0.03,до 0.1,,до 0.02,,до 0.003,,,,,,,,,,,,,,,до 0.08,,,,,,,,,,,,,,,,,,,,,,,,,,
1440,811,10Х13СЮ,10Х13СЮ ( другое обозначение 1Х12СЮ ЭИ404 ),"для клапанов автотракторных моторов и т.д.; сталь жаростойкая, устойчива в серосодержащих средах",,,1 - 1.8,0.07 - 0.12,,1.2 - 2,12 - 14,до 0.8,,,,,,,,Сталь жаропрочная высоколегированная,Сталь жаропрочная высоколегированная,,,,,,,,,до 0.03,,,до 0.025,,,,,,,,,,,,,,,,,,,,,,,,,,,,,,,,,,,,,,,,,,,
1441,995,10Х15Н25В3ТЮ,10Х15Н25В3ТЮ,"диски, лопатки, крепеж для работы до 700 град.",,,0.8 - 1.3,до 0.1,24 - 28,до 0.5,14 - 16,1 - 2,,0.8 - 1.2,47.35 - 56.6,,,,,Сталь жаропрочная высоколегированная,Сталь жаропрочная высоколегированная,,,,2.8 - 3.5,,,,,до 0.02,,,до 0.02,,до 0.01,,,,,,,,,,,,,,,,,,,,,,,,,,,,,,,,,,,,,,,,,
1442,996,10Х15Н25М3В3ТЮК,10Х15Н25М3В3ТЮК,"диски, лопатки, крепеж для работы до 700 град.",,,0.8 - 1.3,до 0.1,24 - 28,до 0.5,14 - 16,1 - 2,,0.9 - 1.3,43.75 - 54.8,,2 - 3,,,Сталь жаропрочная высоколегированная,Сталь жаропрочная высоколегированная,,,,2 - 3,,0.5 - 1,,,до 0.02,,,до 0.02,,до 0.01,,,,,,,,,,,,,,,,,,,,,,,,,,,,,,,,,,,,,,,,,
1443,64,10Х18Н18Ю4Д,10Х18Н18Ю4Д,"ролики щелевых печей, чехлы термопар, теплообменники и др. детали, длительно работающие при температурах до 1100 град.",,0.4 - 0.6,3.2 - 4.2,0.07 - 0.13,18 - 19.5,до 0.8,18 - 19.5,до 0.8,,,,,,,,Сталь жаропрочная высоколегированная,Сталь жаропрочная высоколегированная,,,,,,,,,до 0.035,,,до 0.02,,,,,,,,,,,,,,,,,до 0.03,,,,,,,,,,,,,,,,,,,,,,,,,,
1444,23,09Х14Н16Б,09Х14Н16Б ( другое обозначение ЭИ694 ),турбины пароперегревателей и трубопроводы установок сверхвысокого давления для длительной службы при температурах до 650 град.; сталь аустенитного класса,,,,0.07 - 0.12,14 - 17,до 0.6,13 - 15,1 - 2,,,,,,,,Сталь жаропрочная высоколегированная,Сталь жаропрочная высоколегированная,,,,,,,,0.9 - 1.3,до 0.035,,,до 0.02,,до 0.005,,,,,,,,,,,,,,,до 0.02,,,,,,,,,,,,,,,,,,,,,,,,,,
1445,337,10Х23Н18,10Х23Н18 ( другое обозначение 0Х23Н18 ),"листовые детали, трубы, арматура (при пониженных нагрузках), работающие при 1000 °С.",,до 0.3,,до 0.1,17 - 20,до 1,22 - 25,до 2,,до 0.2,,,,,,Сталь жаропрочная высоколегированная,Сталь жаропрочная высоколегированная,,,,,,,,,до 0.035,,,до 0.02,,,,,,,,,,,,,,,,,,,,,,,,,,,,,,,,,,,,,,,,,,,
1446,998,10Х25Н25ТР,10Х25Н25ТР,сортовой материал и лист для камер сгорания газовых турбин и других деталей с рабочей температурой до 1000 град.,,,,0.07 - 0.12,24 - 27,до 0.8,23 - 26,1 - 2,,1.1 - 1.6,42.415 - 50.83,,,,,Сталь жаропрочная высоколегированная,Сталь жаропрочная высоколегированная,,,,,,,,,до 0.035,,,до 0.02,,до 0.01,,,,,,,,,,,,,,,,,,,,,,,,,,,,,,,,,,,,,,,,,
1447,821,11Х11Н2В2МФ,11Х11Н2В2МФ ( другое обозначение Х12Н2ВМФ ЭИ962 ),"нагруженные детали, длительно работающие при температурах до 600 °С.; сталь мартенситного класса",,,,0.09 - 0.13,1.5 - 1.8,до 0.6,10.5 - 12,до 0.6,,,,,0.35 - 0.5,,0.18 - 0.3,Сталь жаропрочная высоколегированная,Сталь жаропрочная высоколегированная,,,,1.6 - 2,,,,,до 0.03,,,до 0.025,,,,,,,,,,,,,,,,,,,,,,,,,,,,,,,,,,,,,,,,,,,
1448,49,12Х14Н14В2М,12Х14Н14В2М,"трубы пароперегревателей, паропроводов и коллекторов для длительной службы при температурах до 550-650 град.",,,,до 0.15,13 - 15,0.3 - 0.8,13 - 15,до 0.7,,,,,0.4 - 0.6,,,Сталь жаропрочная высоколегированная,Сталь жаропрочная высоколегированная,,,,2 - 2.75,,,,,до 0.035,,,до 0.03,,,,,,,,,,,,,,,,,,,,,,,,,,,,,,,,,,,,,,,,,,,
1449,15,12Х12МВФБР,12Х12МВФБР ( другое обозначение ЭП752 ),трубы для длительной работы при температурах до 630 град С.,,,,0.1 - 0.15,0.5 - 1,до 0.5,11 - 13,0.5 - 1,,,,,0.7 - 1,,0.15 - 0.3,Сталь жаропрочная высоколегированная,Сталь жаропрочная высоколегированная,,,,0.55 - 0.85,,,,0.15 - 0.3,до 0.025,,,до 0.025,,до 0.08,,,,,,,,,,,,,,,,,,,,,,,,,,,,,,,,,,,,,,,,,
1450,62,12Х25Н16Г7АР,12Х25Н16Г7АР ( другое обозначение Х25Н16Г7АР ЭИ835 ),"лист, проволока, трубы, лента, детали, работающие до 950 °С при умеренных напряжениях.",,,,до 0.12,15 - 18,до 1,23 - 26,5 - 7,,,47.815 - 57,,,,,Сталь жаропрочная высоколегированная,Сталь жаропрочная высоколегированная,,,,,,,,,до 0.035,,,до 0.02,,до 0.01,,,,,,,,,,,,,,,,,,,,,,,,,,,,,,,,,,,,,,,,,
1451,16,12Х2МВ8ФБ,12Х2МВ8ФБ ( другое обозначение ЭП503 ),энергетическое машиностроение (трубы для длительной работы при температурах до 650 град.С),,,,0.07 - 0.12,до 0.5,0.4 - 0.7,2.1 - 2.6,0.4 - 0.7,,,,,0.5 - 0.7,,0.2 - 0.35,Сталь жаропрочная высоколегированная,Сталь жаропрочная высоколегированная,,,,7 - 8.5,,,,0.8 - 1.2,до 0.025,,,до 0.025,,,,,,,,,,,,,,,,,,,,,,,,,,,,,,,,,,,,,,,,,,,
1452,813,12Х8ВФ,12Х8ВФ ( другое обозначение 1Х8ВФ ),"Трубы печей, аппаратов и коммуникаций нефтезаводов, длительно работающие при температурах до 500 °С",Сталь мартенситного класса. Рекомендуемая температура применения до 500 °С ; Температура интенсивного окалинообразования 650 °С ; срок работы - от 1000 до 10000 ч.,,,0.08 - 0.15,до 0.6,до 0.6,7 - 8.5,до 0.5,,,,,,,0.3 - 0.5,Сталь жаропрочная высоколегированная,Сталь жаропрочная высоколегированная,,,,0.6 - 1,,,,,до 0.03,,,до 0.025,,,,,,,,,,,,,,,,,,,,,,,,,,,,,,,,,,,,,,,,,,,
1453,11,13Х11Н2В2МФ,13Х11Н2В2МФ ( другое обозначение 1Х12Н2ВМФ ЭИ961 ),"различные детали газовых турбин, длительно работающие при температурах до 600 град.",,,,0.1 - 0.16,1.5 - 1.8,до 0.6,10.5 - 12,до 0.6,,,,,0.35 - 0.5,,0.18 - 0.3,Сталь жаропрочная высоколегированная,Сталь жаропрочная высоколегированная,,,,1.6 - 2,,,,,до 0.03,,,до 0.03,,,,,,,,,,,,,,,,,,,,,,,,,,,,,,,,,,,,,,,,,,,
1454,818,13Х14Н3В2ФР,13Х14Н3В2ФР ( другое обозначение Х14НВФР ЭИ736 ),"высоконагруженные детали, длительно работающие при температурах до 550 °С. в условиях повышенной влажности; температура окалинообразования 700 °С. ; сталь мартенситного класса",,,,0.1 - 0.16,2.8 - 3.4,до 0.6,13 - 15,до 0.6,,до 0.05,,,,,0.18 - 0.28,Сталь жаропрочная высоколегированная,Сталь жаропрочная высоколегированная,,,,1.6 - 2.2,,,,,до 0.03,,,до 0.025,,до 0.004,,,,,,,,,,,,,,,,,,,,,,,,,,,,,,,,,,,,,,,,,
1455,9,15Х11МФ,15Х11МФ ( другое обозначение 1Х11МФ ),"турбинные лопатки, поковки,бандажи и др. детали, длительно работающие при температурах до 560 °С; температура окалинообразования 750 °С.;
сталь мартенситного класса",,до 0.3,,0.12 - 0.19,до 0.6,до 0.5,10 - 11.5,до 0.7,,,,,0.6 - 0.8,,0.25 - 0.4,Сталь жаропрочная высоколегированная,Сталь жаропрочная высоколегированная,,,,,,,,,до 0.03,,,до 0.025,,,,,,,,,,,,,,,,,,,,,,,,,,,,,,,,,,,,,,,,,,,
1456,13,10Х7МВФБР,10Х7МВФБР ( другое обозначение ЭП505 ),в энергетическом машиностроении - трубы и детали для длительной работы при температурах 600-620 град.,,,,0.07 - 0.12,0.5 - 1,,6 - 8,,,,,,0.7 - 1,,0.3 - 0.5,Сталь жаропрочная высоколегированная,Сталь жаропрочная высоколегированная,,,,,,,,0.15 - 0.4,до 0.025,,,до 0.025,,до 0.005,,,,,,,,,,,,,,,,,,,,,,,,,,,,,,,,,,,,,,,,,
1457,17,15Х12ВНМФ,15Х12ВНМФ ( другое обозначение 1Х12ВНМФ ЭИ802 ),"лопатки,поковки, крепежные детали турбин для длительного срока службы при температурах до 580 °С; температура окалинообразования 750 °С. ; сталь мартенсито - ферритного класса",,до 0.3,,0.12 - 0.18,0.4 - 0.8,до 0.4,11 - 13,0.5 - 0.9,,до 0.2,,,0.5 - 0.7,,0.15 - 0.3,Сталь жаропрочная высоколегированная,Сталь жаропрочная высоколегированная,,,,0.7 - 1.1,,,,,до 0.03,,,до 0.025,,,,,,,,,,,,,,,,,,,,,,,,,,,,,,,,,,,,,,,,,,,
1458,809,15Х18СЮ,15Х18СЮ ( другое обозначение Х18СЮ ЭИ484 ),"трубы пиролизных установок, аппаратура; сталь жаростойкая",,,0.7 - 1.2,до 0.15,,1 - 1.5,17 - 20,до 0.8,,,,,,,,Сталь жаропрочная высоколегированная,Сталь жаропрочная высоколегированная,,,,,,,,,до 0.035,,,до 0.025,,,,,,,,,,,,,,,,,,,,,,,,,,,,,,,,,,,,,,,,,,,
1459,819,18Х11МНФБ,18Х11МНФБ ( другое обозначение 2Х11МФБН ЭП291 ),"высоконагруженные детали паровых и газовых турбин, длительно работающие при температурах до 600 °С. ; сталь мартенситного класса",,,,0.15 - 0.21,0.5 - 1,до 0.6,10 - 11.5,0.6 - 1,,,,,0.8 - 1.1,,0.2 - 0.4,Сталь жаропрочная высоколегированная,Сталь жаропрочная высоколегированная,,,,,,,,0.2 - 0.45,до 0.03,,,до 0.025,,,,,,,,,,,,,,,,,,,,,,,,,,,,,,,,,,,,,,,,,,,
1460,14,18Х12ВМБФР,18Х12ВМБФР ( другое обозначение 2Х12ВМБФР ЭИ993 ),"лопатки паровых турбин, трубы и крепежные детали для длительного срока службы при температурах до 620 град. ; сталь мартенсито - ферритного класса",,,,0.15 - 0.22,до 0.06,до 0.5,11 - 13,до 0.5,,,,,0.4 - 0.6,,0.15 - 0.18,Сталь жаропрочная высоколегированная,Сталь жаропрочная высоколегированная,,,,0.4 - 0.7,,,,0.2 - 0.4,до 0.03,,,до 0.025,,до 0.003,,,,,,,,,,,,,,,,,,,,,,,,,,,,,,,,,,,,,,,,,
1461,820,20Х12ВНМФ,20Х12ВНМФ ( другое обозначение 2Х12ВНМФ ЭП428 ),"высоконагруженные детали паровых и газовых турбин, длительно работающие при температурах до 600 °С.; сталь мартенситного класса",,,,0.17 - 0.23,0.5 - 0.9,до 0.6,10.5 - 12.5,0.5 - 0.9,,,,,0.5 - 0.7,,0.15 - 0.3,Сталь жаропрочная высоколегированная,Сталь жаропрочная высоколегированная,,,,0.7 - 1.1,,,,,до 0.03,,,до 0.025,,,,,,,,,,,,,,,,,,,,,,,,,,,,,,,,,,,,,,,,,,,
1462,994,20Х12Н2В2МФ,20Х12Н2В2МФ,"диски компрессора, лопатки и и другие нагруженные детали, длительно работающие при температуре до 600 град.",,,,0.09 - 0.13,1.5 - 1.8,до 0.6,10.5 - 12,до 0.6,,,,,0.35 - 0.5,,0.18 - 0.3,Сталь жаропрочная высоколегированная,Сталь жаропрочная высоколегированная,,,,1.6 - 2,,,,,до 0.03,,,до 0.025,,,,,,,,,,,,,,,,,,,,,,,,,,,,,,,,,,,,,,,,,,,
1463,339,20Х20Н14С2,20Х20Н14С2 ( другое обозначение Х20Н14С2 ЭИ211 ),"печные конвейеры, ящики для цементации и другие детали термических печей.",,до 0.3,,до 0.2,12 - 15,2 - 3,19 - 22,до 1.5,,до 0.2,,,,,,Сталь жаропрочная высоколегированная,Сталь жаропрочная высоколегированная,,,,,,,,,до 0.035,,,до 0.025,,,,,,,,,,,,,,,,,,,,,,,,,,,,,,,,,,,,,,,,,,,
1464,336,20Х23Н13,20Х23Н13 ( другое обозначение Х23Н13 ЭИ319 ),"детали, работающие при высоких температурах в слабонагруженном состоянии. Сталь жаростойкая до 900—1000 °С",,до 0.3,,до 0.2,12 - 15,до 1,22 - 25,до 2,,до 0.2,,,,,,Сталь жаропрочная высоколегированная,Сталь жаропрочная высоколегированная,,,,,,,,,до 0.035,,,до 0.025,,,,,,,,,,,,,,,,,,,,,,,,,,,,,,,,,,,,,,,,,,,
1465,59,20Х23Н18,20Х23Н18 ( другое обозначение Х23Н18 ЭИ417 ),"работающие и направляющие лопатки, поковки и бандажи, работающие при температурах 650-700 град., детали камер сгорания и др. печное оборудование, работающее при температурах 1000-1050 град.",,,,до 0.2,17 - 20,до 1,22 - 25,до 2,,,,"20Х23Н13, 15Х25Т",,,,Сталь жаропрочная высоколегированная,Сталь жаропрочная высоколегированная,,,,,,,,,до 0.035,,,до 0.02,,,,,,,,,,,,,,,,,,,,,,,,,,,,,,,,,,,,,,,,,,,
1466,338,20Х25Н20С2,20Х25Н20С2 ( другое обозначение Х25Н20С2 ЭИ283 ),"детали печей, работающие при температуре до 1100 °С в воздушной и углеводородной атмосферах.",,до 0.3,,до 0.2,18 - 21,2 - 3,24 - 27,до 1.5,,до 0.2,46.045 - 56,,до 0.3,,до 0.2,Сталь жаропрочная высоколегированная,Сталь жаропрочная высоколегированная,,,,до 0.2,,,,,до 0.035,,,до 0.02,,,,,,,,,,,,,,,,,,,,,,,,,,,,,,,,,,,,,,,,,,,
1467,807,30Х13Н7С2,30Х13Н7С2 ( другое обозначение 3Х13Н7С2 ЭИ72 ),для клапанов автомобильных моторов; сталь жаростойкая,,,,0.25 - 0.34,6 - 7.5,2 - 3,12 - 14,до 0.8,,,,,,,,Сталь жаропрочная высоколегированная,Сталь жаропрочная высоколегированная,,,,,,,,,до 0.03,,,до 0.025,,,,,,,,,,,,,,,,,,,,,,,,,,,,,,,,,,,,,,,,,,,
1468,948,16Х11Н2В2МФ,16Х11Н2В2МФ ( другое обозначение ЭИ962А 2Х12Н2ВМФ ),"Диски компрессора, лопатки и другие нагруженные детали",С 1.01.91 не допускается к применению во вновь создаваемой и модернизируемой технике.,,,0.14 - 0.18,1.4 - 1.8,до 0.6,10 - 12,до 0.6,,,,,0.35 - 0.5,,0.18 - 0.3,Сталь жаропрочная высоколегированная,Сталь жаропрочная высоколегированная,,,,1.6 - 2,,,,,до 0.03,,,до 0.025,,,,,,,,,,,,,,,,,,,,,,,,,,,,,,,,,,,,,,,,,,,
1469,60,36Х18Н25С2,36Х18Н25С2 ( другое обозначение 4Х18Н25С2 ),"головки форсунок, детали печей, ящики для цементации, длительно работающие при температурах до 1000 град.",,,,0.32 - 0.4,23 - 26,2 - 3,17 - 19,до 1.5,,,50.045 - 57.68,,,,,Сталь жаропрочная высоколегированная,Сталь жаропрочная высоколегированная,,,,,,,,,до 0.035,,,до 0.02,,,,,,,,,,,,,,,,,,,,,,,,,,,,,,,,,,,,,,,,,,,
1470,21,37Х12Н8Г8МФБ,37Х12Н8Г8МФБ ( другое обозначение 4Х12Н8Г8МФБ ЭИ481 ),"диски, крепежные и другие детали, работающие с ограниченным сроком службы при 600—650 °С.; сталь аустенитного класса",,до 0.3,,0.34 - 0.4,7 - 9,0.3 - 0.8,11.5 - 13.5,7.5 - 9.5,,,,,1.1 - 1.4,,1.25 - 1.55,Сталь жаропрочная высоколегированная,Сталь жаропрочная высоколегированная,,,,,,,,0.25 - 0.45,до 0.035,,,до 0.03,,,,,,,,,,,,,,,,,,,,,,,,,,,,,,,,,,,,,,,,,,,
1471,335,40Х10С2М,40Х10С2М ( другое обозначение 4Х10С2М ЭИ107 ),"клапаны авиадвигателей, автомобильных и тракторных дизельных двигателей, крепежные детали двигателей. Сталь обладает высокими механическими свойствами до 600 °С, однако при длительных выдержках при 500 °С и особенно при 600 °С ударная вязкость резко снижается до 150 кДж/м2.; сталь мартенситного класса",,до 0.3,,0.35 - 0.45,до 0.6,1.9 - 2.6,9 - 10.5,до 0.8,,до 0.2,,,0.7 - 0.9,,,Сталь жаропрочная высоколегированная,Сталь жаропрочная высоколегированная,,,,,,,,,до 0.03,,,до 0.025,,,,,,,,,,,,,,,,,,,,,,,,,,,,,,,,,,,,,,,,,,,
1472,341,40Х15Н7Г7Ф2МС,40Х15Н7Г7Ф2МС ( другое обозначение ЭИ388 4Х15Н7Г7Ф2МС ),"лопатки газовых турбин, крепежные детали, работающие при температуре 650 град.С ограниченное время; сталь аустенитного класса",,до 0.3,,0.38 - 0.47,6 - 8,0.9 - 1.4,14 - 16,6 - 8,,,,,0.65 - 0.95,,1.5 - 1.9,Сталь жаропрочная высоколегированная,Сталь жаропрочная высоколегированная,,,,до 0.2,,,,,до 0.035,,,до 0.02,,,,,,,,,,,,,,,,,,,,,,,,,,,,,,,,,,,,,,,,,,,
1473,18,31Х19Н9МВБТ,31Х19Н9МВБТ ( другое обозначение 3Х19Н9МВБТ ЭИ572 ),"поковки, лопатки, крепежные детали, длительно работающие при температурах до 630 град.",,,,0.28 - 0.35,8 - 10,до 0.8,18 - 20,0.8 - 1.5,,0.2 - 0.5,,,1 - 1.5,,,Сталь жаропрочная высоколегированная,Сталь жаропрочная высоколегированная,,,,1 - 1.5,,,,0.2 - 0.5,до 0.035,,,до 0.02,,,,,,,,,,,,,,,,,,,,,,,,,,,,,,,,,,,,,,,,,,,
1474,372,40Х9С2,40Х9С2 ( другое обозначение 4Х9С2 ),"клапаны впуска и выпуска двигателей, трубки рекуператоров, теплообменники, колосники, крепежные детали; сталь жаростойкая, мартенситного класса",,до 0.3,,0.35 - 0.45,до 0.6,2 - 3,8 - 10,до 0.8,,до 0.2,,,,,,Сталь жаропрочная высоколегированная,Сталь жаропрочная высоколегированная,,,,,,,,,до 0.03,,,до 0.025,,,,,,,,,,,,,,,,,,,,,,,,,,,,,,,,,,,,,,,,,,,
1475,816,45Х14Н14В2М,45Х14Н14В2М,"клапаны моторов, поковки, детали трубопроводов, длительно работающие при температурах до 650 °С.; сталь аустенитного класса",,,,0.4 - 0.5,13 - 15,до 0.8,13 - 15,до 0.7,,,,,0.25 - 0.4,,,Сталь жаропрочная высоколегированная,Сталь жаропрочная высоколегированная,,,,2 - 2.8,,,,,до 0.035,,,до 0.02,,,,,,,,,,,,,,,,,,,,,,,,,,,,,,,,,,,,,,,,,,,
1476,19,45Х14НМВ2М,45Х14НМВ2М ( другое обозначение 4Х14Н14В2М ЭИ69 ),"детали арматуры, поковки, крепеж для длительной работы при температурах до 600 град.С и ограниченного срока службы при 650 град.С",,до 0.3,,0.4 - 0.5,13 - 15,до 0.8,13 - 15,до 0.7,,,,,0.25 - 0.4,,,Сталь жаропрочная высоколегированная,Сталь жаропрочная высоколегированная,,,,2 - 2.75,,,,,до 0.035,,,до 0.02,,,,,,,,,,,,,,,,,,,,,,,,,,,,,,,,,,,,,,,,,,,
1477,949,45Х22Н4М3,45Х22Н4М3 ( другое обозначение 4Х22Н4М3 ЭП48 ),клапаны моторов,,,,0.4 - 0.5,4 - 5,0.1 - 1,21 - 23,0.85 - 1.25,,,,,2.5 - 3,,,Сталь жаропрочная высоколегированная,Сталь жаропрочная высоколегированная,,,,,,,,,до 0.035,,,до 0.03,,,,,,,,,,,,,,,,,,,,,,,,,,,,,,,,,,,,,,,,,,,
1478,2053,55Х20Г9АН4Б,55Х20Г9АН4Б ( другое обозначение ЭП303Б ),Клапаны автомобильных моторов,Сталь жаростойкая и жаропрочная аустенитного класса.,до 0.3,,0.5 - 0.6,3.5 - 4.5,до 0.45,20 - 22,8 - 10,,,,,,,,Сталь жаропрочная высоколегированная,Сталь жаропрочная высоколегированная,,,,,,,,0.4 - 1,до 0.04,,,до 0.03,,,,,,,,0.3 - 0.6,,,,,,,,,,,,,,,,,,,,,,,,,,,,,,,,,,,
1479,946,55Х20Г9АН4,55Х20Г9АН4 ( другое обозначение 5Х20Н4АГ9 ЭП303 ),Клапаны автомобильных моторов,Сталь жаростойкая и жаропрочная аустенитного класса.,до 0.3,,0.5 - 0.6,3.5 - 4.5,до 0.45,20 - 22,8 - 10,,,,,,,,Сталь жаропрочная высоколегированная,Сталь жаропрочная высоколегированная,,,,,,,,,до 0.04,,,до 0.03,,,,,,,,0.3 - 0.6,,,,,,,,,,,,,,,,,,,,,,,,,,,,,,,,,,,
1480,1361,20Х1М1Ф1БР,20Х1М1Ф1БР ( другое обозначение ЭП44 20ХМФБ ),Крепежные детали турбин и фланцевых соединений паропроводов и аппаратуры с рабочей температурой до 580 град.,Сталь перлитного класса. Рекомендуемая температура применения до 500-580 °С;,,,0.18 - 0.25,до 0.3,до 0.37,1 - 1.5,0.5 - 0.8,,до 0.06,,,0.8 - 1.1,,0.7 - 1,Сталь жаропрочная релаксационностойкая,Сталь жаропрочная релаксационностойкая,,,,,,,,0.05 - 0.15,до 0.03,,,до 0.03,,до 0.005,,,,,,,,,,,,,,,0.05 - 0.1,,,,,,,,,,,,,,,,,,,,,,,,,,
1481,38,20Х1М1Ф1ТР,20Х1М1Ф1ТР ( другое обозначение ЭП182 ),Крепежные детали турбин и фланцевых соединений паропроводов и аппаратуры с рабочей температурой до 580 °С,Сталь перлитного класса. Рекомендуемая температура применения до 500-580 °С ;,,,0.17 - 0.24,до 0.5,до 0.37,0.9 - 1.4,до 0.5,,0.05 - 0.12,,,0.8 - 1.1,,0.7 - 1,Сталь жаропрочная релаксационностойкая,Сталь жаропрочная релаксационностойкая,,,,,,,,,до 0.03,,,до 0.03,,до 0.005,,,,,,,,,,,,,,,,,,,,,,,,,,,,,,,,,,,,,,,,,
1482,41,20Х3МВФ,20Х3МВФ ( другое обозначение ЭИ415 ЭИ579 ),"Роторы, диски, поковки, прутки, крепежные детали; трубы высокого давления для химической аппаратуры и гидрогенизационных установок",Сталь перлитного класса. Рекомендуемая температура применения до 500-560 °С ; Температура интенсивного окалинообразования 600 °С ; срок работы - от 1000 до 10000 ч.,до 0.2,,0.15 - 0.23,до 0.3,0.17 - 0.37,2.8 - 3.3,0.25 - 0.5,,,,,0.35 - 0.55,,0.6 - 0.85,Сталь жаропрочная релаксационностойкая,Сталь жаропрочная релаксационностойкая,,,,0.3 - 0.5,,,,,до 0.03,,,до 0.025,,,,,,,,,,,,,,,,,,,,,,,,,,,,,,,,,,,,,,,,,,,
1483,39,20ХМФБР,20ХМФБР,крепежные детали для работы при температуре до 580 град.,,до 0.2,,0.17 - 0.26,до 0.45,до 0.37,1 - 1.5,0.5 - 0.8,,,,,0.8 - 1.1,,0.7 - 1,Сталь жаропрочная релаксационностойкая,Сталь жаропрочная релаксационностойкая,,,,,,,,до 0.15,до 0.03,,,до 0.03,,до 0.005,,,,,,,,,,,,,,,,,,,,,,,,,,,,,,,,,,,,,,,,,
1484,3249,25Х1М1ФА,25Х1М1ФА,Изготовление конструкционных элементов в тепловой и атомной энергетике,Теплостойкая сталь перлитного типа,до 0.25,,0.21 - 0.29,до 0.4,до 0.37,1.5 - 1.8,0.3 - 0.6,,,,,0.9 - 1.05,,0.22 - 0.32,Сталь жаропрочная релаксационностойкая,Сталь жаропрочная релаксационностойкая,,,S+P =,,,,,,до 0.035,,,до 0.022,,,,,,,,,,,,,,,,,,,,,,,,,,,,,,,,,,,,,,,,,,,
1485,40,25Х1М1Ф,25Х1М1Ф,"Цельнокованые роторы, валы, диски и др. детали, работающие при температурах до 540 °С,
крепежные детали для работы при температуре до 525 °С",Сталь перлитного класса.,до 0.2,,0.22 - 0.29,до 0.3,0.17 - 0.37,1.5 - 1.8,0.4 - 0.7,,,,,0.6 - 0.8,,0.15 - 0.3,Сталь жаропрочная релаксационностойкая,Сталь жаропрочная релаксационностойкая,,,,,,,,,до 0.03,,,до 0.025,,,,,,,,,,,,,,,,,,,,,,,,,,,,,,,,,,,,,,,,,,,
1486,35,25Х1МФ,25Х1МФ ( другое обозначение ЭИ10 ),"Болты, плоские пружины, шпильки и другие крепежные детали, работающие при температурах до 500-510 °С.",Сталь перлитного класса. Рекомендуемая температура применения до 510 °С ; Температура интенсивного окалинообразования 600 °С ; срок работы - более 10000 ч. По СТ-ЦКБА 010-2004 критическая температура хрупкости 20 °С,до 0.2,,0.22 - 0.29,до 0.3,0.17 - 0.37,1.5 - 1.8,0.4 - 0.7,,,,,0.25 - 0.35,,0.15 - 0.3,Сталь жаропрочная релаксационностойкая,Сталь жаропрочная релаксационностойкая,,,,,,,,,до 0.03,,,до 0.025,,,,,,,,,,,,,,,,,,,,,,,,,,,,,,,,,,,,,,,,,,,
1487,37,25Х2М1Ф,25Х2М1Ф,"болты, плоские пружины, гайки и другие крепежные детали с рабочей температурой 520-540 град.",,до 0.2,,0.22 - 0.29,до 0.25,0.17 - 0.37,2.1 - 2.6,0.4 - 0.7,,,,,0.9 - 1.1,,0.3 - 0.5,Сталь жаропрочная релаксационностойкая,Сталь жаропрочная релаксационностойкая,,,,,,,,,до 0.03,,,до 0.025,,,,,,,,,,,,,,,,,,,,,,,,,,,,,,,,,,,,,,,,,,,
1488,33,30ХМ,30ХМ,"поковки общего назначения, валы, роторы и диски паровых турбин, фланцы, крепежные детали с рабочей температурой до 450 град., сортовые заготовки",Сталь хромомолибденовая,до 0.3,,0.26 - 0.34,до 0.3,0.17 - 0.37,0.8 - 1.1,0.4 - 0.7,,,,"35ХМ, 35ХРА",0.15 - 0.25,,,Сталь жаропрочная релаксационностойкая,Сталь жаропрочная релаксационностойкая,,,,,,,,,до 0.035,,,до 0.035,,,,,,,,,,,,,,,,,,,,,,,,,,,,,,,,,,,,,,,,,,,
1489,369,30ХМА,30ХМА,"Поковки общего назначения, валы, роторы и диски паровых турбин, фланцы, крепежные детали с рабочей температурой до 450 град., сортовые заготовки",Сталь хромомолибденовая,до 0.3,,0.26 - 0.33,до 0.3,0.17 - 0.37,0.8 - 1.1,0.4 - 0.7,,,,,0.15 - 0.25,,,Сталь жаропрочная релаксационностойкая,Сталь жаропрочная релаксационностойкая,,,,,,,,,до 0.025,,,до 0.025,,,,,,,,,,,,,,,,,,,,,,,,,,,,,,,,,,,,,,,,,,,
1490,34,35ХМ,35ХМ,"Валы, шестерни, шпиндели, шпильки, фланцы, диски, покрышки, штоки и другие ответственные детали, работающие в условиях больших нагрузок и скоростей при температуре до 450—500 °С.",Сталь хромомолибденовая,до 0.3,,0.32 - 0.4,до 0.3,0.17 - 0.37,0.8 - 1.1,0.4 - 0.7,,,,"40Х, 40ХН, 30ХМ, 35ХГСА",0.15 - 0.25,,,Сталь жаропрочная релаксационностойкая,Сталь жаропрочная релаксационностойкая,,,,,,,,,до 0.035,,,до 0.035,,,,,,,,,,,,,,,,,,,,,,,,,,,,,,,,,,,,,,,,,,,
1491,42,38Х2МЮА,38Х2МЮА ( другое обозначение 38ХМЮА ),"Азотируемые детали: шестерни, валики, пальцы, втулки и т.д., работающие при температурах до 450 град.",Сталь хромоалюминиевая с молибденом.,до 0.3,0.7 - 1.1,0.35 - 0.42,до 0.3,0.2 - 0.45,1.35 - 1.65,0.3 - 0.6,,,,"38Х2ЮА, 38ХВФЮ, 20Х3МВФ. 38Х2Ю",0.15 - 0.25,,,Сталь жаропрочная релаксационностойкая,Сталь жаропрочная релаксационностойкая,,,,,,,,,до 0.025,,,до 0.025,,,,,,,,,,,,,,,,,,,,,,,,,,,,,,,,,,,,,,,,,,,
1492,759,03ХН28МДТ,03ХН28МДТ ( другое обозначение 000Х23Н28М3Д3Т ЭП516 ),"сварные конструкции, работающие при температурах до 80 °С в серной кислоте различных концентраций, за исключением 55 %-ной уксусной и фосфорной кислот.",,2.5 - 3.5,,до 0.03,26 - 29,до 0.8,22 - 25,до 0.8,,0.5 - 0.9,36.915 - 46.5,,2.5 - 3,,,Сплав коррозионно-стойкий,Сплав коррозионно-стойкий,,,,,,,,,до 0.035,,,до 0.02,,,,,,,,,,,,,,,,,,,,,,,,,,,,,,,,,,,,,,,,,,,
1493,2477,03Х15Н35Г7М6Б,03Х15Н35Г7М6Б,"Для изготовления горячекатаной и холоднотянутой проволоки, предназначенной для механизированной электродуговой наплавки.",,,,до 0.03,33 - 36,до 0.9,13 - 16,5 - 7.5,,,30.22 - 39.8,,5 - 7.5,,,Сплав коррозионно-стойкий,Сплав коррозионно-стойкий,,,,,,,,1.2 - 1.8,до 0.035,,,до 0.02,,,,,,,,,,,,,,,,,,,,,,,,,,,,,,,,,,,,,,,,,,,
1494,760,06ХН28МТ,06ХН28МТ,"для сварных конструкции и узлов, работающих в серной кислоте низкой (до 20%) концентрации при температурах до 60 град.С, а также в условиях действия горячей фосфорной кислоты",,,,до 0.06,26 - 29,до 0.8,22 - 25,до 0.8,,0.4 - 0.7,41.085 - 49.8,,1.8 - 2.5,,,Сплав коррозионно-стойкий,Сплав коррозионно-стойкий,,,,,,,,,до 0.035,,,до 0.02,,,,,,,,,,,,,,,,,,,,,,,,,,,,,,,,,,,,,,,,,,,
1495,332,06ХН28МДТ,06ХН28МДТ ( другое обозначение 0Х23Н28М3Д3Т ЭИ943 ),"сварные конструкции, работающие при температурах до 80 °С в серной кислоте различных концентраций, за исключением 55 %-ной уксусной и фосфорной кислот.",,2.5 - 3.5,,до 0.06,26 - 29,до 0.8,22 - 25,до 0.8,,0.5 - 0.9,36.885 - 46.5,03ХН28МДТ,2.5 - 3,,,Сплав коррозионно-стойкий,Сплав коррозионно-стойкий,,,,,,,,,до 0.035,,,до 0.02,,,,,,,,,,,,,,,,,,,,,,,,,,,,,,,,,,,,,,,,,,,
1496,1869,35Н32КХМ,35Н32КХМ,"для холоднотянутой проволоки диаметром 0.1-6 мм, предназначенной для изготовления элементов медицинского назначения (имплантантов, соединительных гвоздей, каркасов и т.д.)",,,,до 0.025,33 - 37,до 0.15,19 - 21,до 0.15,,до 1,до 1,,9 - 10.5,,,Сплав коррозионно-стойкий,Сплав коррозионно-стойкий,,,,,,31 - 33,,,до 0.015,,,до 0.01,,,,,,,,,,,,,,,,,,,,,,,,,,,,,,,,,,,,,,,,,,,
1497,1870,45КХНМВТ,45КХНМВТ,"для холоднотянутой проволоки диаметром 0.1-6 мм, предназначенной для изготовления элементов медицинского назначения (имплантантов, соединительных гвоздей, каркасов и т.д.)",,,,до 0.05,15 - 25,до 0.5,18 - 22,до 1,,0.5 - 3.5,4 - 6,,3 - 4,,,Сплав коррозионно-стойкий,Сплав коррозионно-стойкий,,,,3 - 4,,44 - 46,,,до 0.015,,,до 0.01,,,,,,,,,,,,,,,,,,,,,,,,,,,,,,,,,,,,,,,,,,,
1498,1871,48КХВН,48КХВН,"для вживляемых деталей в хирургии (скобки, каркасы, имплантанты и др.)",,,,до 0.15,9 - 11,до 1,19 - 21,до 2,,,до 3,,,,,Сплав коррозионно-стойкий,Сплав коррозионно-стойкий,,,,14 - 16,,47 - 49,,,до 0.015,,,до 0.015,,,,,,,,,,,,,,,,,,,,,,,,,,,,,,,,,,,,,,,,,,,
1499,805,Н70МФ,Н70МФ,"сварные конструкции, работающие при повышеных температурах в соляной, серной,фосфорной кислоте",,,,до 0.05,64.21 - 73.6,до 0.2,до 0.3,до 0.5,,,до 4,,25 - 29,,1.4 - 1.7,Сплав коррозионно-стойкий,Сплав коррозионно-стойкий,,,,,,,,,до 0.02,,,до 0.02,,,,,,,,,,,,,,,,,,,,,,,,,,,,,,,,,,,,,,,,,,,
1500,761,Н70МФВ,Н70МФВ ( другое обозначение ЭП814А ),"сварные конструкции, работающие при повышеных температурах в агрессивных средах ( серная, уксусная кислота, хлориды и т.д.)",,,,до 0.02,69.403 - 73.5,до 0.1,до 0.3,до 0.05,,до 0.15,до 0.8,,25 - 27,,1.4 - 1.7,Сплав коррозионно-стойкий,Сплав коррозионно-стойкий,,,,0.1 - 0.45,,,,,до 0.015,,,до 0.012,,,,,,,,,,,,,,,,,,,,,,,,,,,,,,,,,,,,,,,,,,,
1501,1868,ХК62М6Л,ХК62М6Л,для изготовления искусственных суставов методом литья.,,,,до 0.35,до 1,до 1,26.5 - 30,до 1,,,до 1,,4.5 - 7,,,Сплав коррозионно-стойкий,Сплав коррозионно-стойкий,,,,,,59.6 - 69,,,до 0.02,,,до 0.015,,,,,,,,,,,,,,,,,,,,,,,,,,,,,,,,,,,,,,,,,,,
1502,758,ХН58В,ХН58В ( другое обозначение ЭП795 ),"для изготовления сварных конструкций, работающих в растворах азотной кислоты в присутствии фторионов",,,,до 0.03,55.493 - 60.5,до 0.15,39 - 41,до 1,,,до 0.8,,,,,Сплав коррозионно-стойкий,Сплав коррозионно-стойкий,,,,0.5 - 1.5,,,,,до 0.015,,,до 0.012,,,,,,,,,,,,,,,,,,,,,,,,,,,,,,,,,,,,,,,,,,,
1503,762,ХН65МВ,ХН65МВ ( другое обозначение 0Х15Н65М16В ЭП567 ),"Сварные конструкции, работающие при повышеных температурах в весьма агрессивных средах",С 1.01.91 не допускается к применению во вновь создаваемой и модернизируемой технике.,,,до 0.03,59.793 - 67.5,до 0.15,14.5 - 16.5,до 1,,,до 1,,15 - 17,,,Сплав коррозионно-стойкий,Сплав коррозионно-стойкий,,,,3 - 4.5,,,,,до 0.015,,,до 0.012,,,,,,,,,,,,,,,,,,,,,,,,,,,,,,,,,,,,,,,,,,,
