Repository: a-dev-mobile/splav-kharkov

File: base/base.csv (part 16 of 32)
,id,name_x,Марка :,Применение:,Дополнение:,Cu,Al,C,Ni,Si,Cr,Mn,Zn,Ti,Fe,Заменитель:,Mo,Mg,V,Классификация :,type_x,Pb,Примесей,-,W,Sn,Co,Ag,Nb,P,Zr,Sb,S,Cd,B,Pt,Ni+Co,Au,Pd,Bi,N,As,O,Ca,Be,Rh,sв,d5,Ir,Ce,Te,sT,Tl,y,Se,H,Na,Ta,Hg,In,Ru,Ga,KCU,Ba,Nd,Li,Al+Mg,Cl,La,РЗМ,Sr,Re,Cu+P,Sc,Hf,F
1504,3120,02Х18Н11,02Х18Н11,"Для использования в окислительных средах производства 65%-ной азотной кислоты для наиболее жестких температурных и концентрационных условий (конденсатор-окислитель, подогреватели хвостовых газов).",Сталь хромоникелевая аустенитного класса,,,до 0.025,10.5 - 12.5,до 0.25,17 - 19,до 2,,,,,,,,Сталь коррозионно-стойкая обыкновенная,Сталь коррозионно-стойкая обыкновенная,,,,,,,,,до 0.025,,,до 0.02,,,,,,,,,,,,,,,,,,,,,,,,,,,,,,,,,,,,,,,,,,,
1505,763,ХН65МВУ,ХН65МВУ ( другое обозначение ЭП760 ),"сварные конструкции, работающие при повышеных температурах в агрессивных средах ( серная, уксусная кислота, хлориды и т.д.)",,,,до 0.02,60.353 - 67.5,до 0.1,14.5 - 16.5,до 1,,,до 0.5,,15 - 17,,,Сплав коррозионно-стойкий,Сплав коррозионно-стойкий,,,,3 - 4.5,,,,,до 0.015,,,до 0.012,,,,,,,,,,,,,,,,,,,,,,,,,,,,,,,,,,,,,,,,,,,
1506,742,03Х16Н15М3Б,03Х16Н15М3Б ( другое обозначение 00Х16Н15М3Б ЭИ844Б ),"Сварные конструкции, работающие в средах повышенной агрессивности; сталь аустенитного класса",С 1.01.91 не допускается к применению во вновь создаваемой и модернизируемой технике.,,,до 0.03,14 - 16,до 0.6,15 - 17,до 0.8,,,,,2.5 - 3,,,Сталь коррозионно-стойкая обыкновенная,Сталь коррозионно-стойкая обыкновенная,,,,,,,,0.25 - 0.5,до 0.02,,,до 0.015,,,,,,,,,,,,,,,,,,,,,,,,,,,,,,,,,,,,,,,,,,,
1507,741,03Х16Н15М3,03Х16Н15М3,"сварные конструкции, работающие в средах повышенной агрессивности; сталь аустенитного класса",,,,до 0.03,14 - 16,до 0.6,15 - 17,до 0.8,,,,,2.5 - 3,,,Сталь коррозионно-стойкая обыкновенная,Сталь коррозионно-стойкая обыкновенная,,,,,,,,,до 0.02,,,до 0.015,,,,,,,,,,,,,,,,,,,,,,,,,,,,,,,,,,,,,,,,,,,
1508,751,03Х18Н12,03Х18Н12 ( другое обозначение 000Х18Н12 ),"Изделия, работающие в азотнокислых средах при повышенной температуре",С 1.01.91 не допускается к применению во вновь создаваемой и модернизируемой технике.,,,до 0.03,11.5 - 13,до 0.4,17 - 19,до 0.4,,до 0.005,,,,,,Сталь коррозионно-стойкая обыкновенная,Сталь коррозионно-стойкая обыкновенная,,,,,,,,,до 0.03,,,до 0.02,,,,,,,,,,,,,,,,,,,,,,,,,,,,,,,,,,,,,,,,,,,
1509,749,03Х18Н11,03Х18Н11 ( другое обозначение 000Х18Н11 ),"изделия, работающие в азотнокислых средах при повышенной температуре; сталь аустенитного класса",,,,до 0.03,10.5 - 12.5,до 0.8,17 - 19,до 2,,,,,,,,Сталь коррозионно-стойкая обыкновенная,Сталь коррозионно-стойкая обыкновенная,,,,,,,,,до 0.035,,,до 0.02,,,,,,,,,,,,,,,,,,,,,,,,,,,,,,,,,,,,,,,,,,,
1510,2401,03Х18Н16М3,03Х18Н16М3,"Листовой и сортовой прокат, предназначенный для изготовления хирургических имплантантов",,до 0.3,,до 0.03,14.5 - 16.5,до 0.4,17 - 18.5,до 2,,,,,2.6 - 3.1,,,Сталь коррозионно-стойкая обыкновенная,Сталь коррозионно-стойкая обыкновенная,,,,,,,,,до 0.025,,,до 0.01,,,,,,,,до 0.1,,,,,,,,,,,,,,,,,,,,,,,,,,,,,,,,,,,
1511,804,03Х21Н21М4ГБ,03Х21Н21М4ГБ ( другое обозначение 00Х20Н20М4Б ЭИ35 ),"для сварных конструкции и узлов, работающих в условиях действия горячей фосфорной кислоты с примесью фтористых и сернистых соединений, а также в серной кислоте низкой концентрации при температурах до 80 град.С, азотной кислоте при температурах до 95 град.С; сталь аустенитного класса",,,,до 0.03,20 - 22,до 0.6,20 - 22,1.8 - 2.5,,,,,3.4 - 3.7,,,Сталь коррозионно-стойкая обыкновенная,Сталь коррозионно-стойкая обыкновенная,,,С*15-0.8 ниобий,,,,,,до 0.03,,,до 0.02,,,,,,,,,,,,,,,,,,,,,,,,,,,,,,,,,,,,,,,,,,,
1512,944,03Х23Н6,03Х23Н6,для изготовления аппаратуры в химическом машиностроении,,до 0.3,,до 0.03,5.6 - 6.3,до 0.4,22 - 24,1 - 2,,до 0.05,,,,,,Сталь коррозионно-стойкая обыкновенная,Сталь коррозионно-стойкая обыкновенная,,,,,,,,,до 0.035,,,до 0.02,,,,,,,,,,,,,,,,,,,,,,,,,,,,,,,,,,,,,,,,,,,
1513,945,03Х22Н6М2,03Х22Н6М2,для изготовления аппаратуры в химическом машиностроении,,до 0.3,,до 0.03,5.5 - 6.5,до 0.4,21 - 23,1 - 2,,до 0.05,,,1.8 - 2.5,,,Сталь коррозионно-стойкая обыкновенная,Сталь коррозионно-стойкая обыкновенная,,,,,,,,,до 0.035,,,до 0.02,,,,,,,,,,,,,,,,,,,,,,,,,,,,,,,,,,,,,,,,,,,
1514,2479,04Х17Т,04Х17Т,"Для производства электросварных труб с толщиной стенки до 2,0 мм, предназначенных для изготовления трубопроводов",,,,до 0.04,,до 0.8,16.5 - 18.5,до 0.8,,,,,,,,Сталь коррозионно-стойкая обыкновенная,Сталь коррозионно-стойкая обыкновенная,,,5*С,,,,,,до 0.035,,,до 0.025,,,,,,,,,,,,,,,,,,,,,,,,,,,,,,,,,,,,,,,,,,,
1515,747,04Х18Н10,04Х18Н10 ( другое обозначение 00Х18Н10 ЭИ842 ЭП550 ),"детали, работающие в азотнокислых средах при повышенной температуре; сталь аустенитного класса",,,,до 0.04,9 - 11,до 0.8,17 - 19,до 2,,,,,,,,Сталь коррозионно-стойкая обыкновенная,Сталь коррозионно-стойкая обыкновенная,,,,,,,,,до 0.035,,,до 0.02,,,,,,,,,,,,,,,,,,,,,,,,,,,,,,,,,,,,,,,,,,,
1516,750,06Х18Н11,06Х18Н11 ( другое обозначение 0Х18Н11 ЭИ684 ),"Холоднокатаный лист и лента повышенной прочности для различных деталей и конструкций, свариваемых точечной сваркой, а также для изготовления труб и других деталей; сталь аустенитного класса",С 1.01.91 не допускается к применению во вновь создаваемой и модернизируемой технике.,,,до 0.06,10 - 12,до 0.8,17 - 19,до 2,,,,,,,,Сталь коррозионно-стойкая обыкновенная,Сталь коррозионно-стойкая обыкновенная,,,,,,,,,до 0.035,,,до 0.02,,,,,,,,,,,,,,,,,,,,,,,,,,,,,,,,,,,,,,,,,,,
1517,1922,07Х16Н4Б,07Х16Н4Б,"Предназначается для изготовления высоконагруженных деталей изделий судового машиностроения, сварных узлов, объектов атомной энергетики, химической промышленности.
По СТ-ЦКБА 010-2004 критическая температура хрупкости -10 °С",,,,0.05 - 0.1,3.5 - 4.5,до 0.6,15 - 16.5,0.2 - 0.5,,,,,,,,Сталь коррозионно-стойкая обыкновенная,Сталь коррозионно-стойкая обыкновенная,,,,,,,,0.2 - 0.4,до 0.025,,,до 0.02,,,,,,,,,,,,,,,,,,,,,,,,,,,,,,,,,,,,,,,,,,,
1518,740,08Х10Н20Т2,08Х10Н20Т2 ( другое обозначение 0Х10Н20Т2 ),"для производства крупногабаритных деталей, работающих в морской среде; сталь аустенитного класса",,,до 1,до 0.08,18 - 20,до 0.8,10 - 12,до 2,,1.5 - 2.5,,,,,,Сталь коррозионно-стойкая обыкновенная,Сталь коррозионно-стойкая обыкновенная,,,,,,,,,до 0.035,,,до 0.03,,,,,,,,,,,,,,,,,,,,,,,,,,,,,,,,,,,,,,,,,,,
1519,733,07Х16Н6,07Х16Н6 ( другое обозначение Х16Н6 ЭП288 ),"для изделий, работающих в атмосферных условиях, уксуснокислых и др. солевых средах и для упругих элементов; для криогенной техники; сталь аустенитно - мартенситного класса",,,,0.05 - 0.09,5 - 8,до 0.8,15.5 - 17.5,до 0.8,,,,,,,,Сталь коррозионно-стойкая обыкновенная,Сталь коррозионно-стойкая обыкновенная,,,,,,,,,до 0.035,,,до 0.02,,,,,,,,,,,,,,,,,,,,,,,,,,,,,,,,,,,,,,,,,,,
1520,323,08Х17Н13М2Т,08Х17Н13М2Т ( другое обозначение 0Х17Н13М2Т ),"сварные конструкции, крепежные детали, работающие в сре дах повышенной агрессивности при 600 °С.; сталь аустенитного класса",,до 0.3,,до 0.08,12 - 14,до 0.8,16 - 18,до 2,,,,10Х17Н13М2Т,2 - 3,,,Сталь коррозионно-стойкая обыкновенная,Сталь коррозионно-стойкая обыкновенная,,,"(5 С - 0.7) Ti, остальное Fe",,,,,,до 0.035,,,до 0.02,,,,,,,,,,,,,,,,,,,,,,,,,,,,,,,,,,,,,,,,,,,
1521,746,08Х17Н15М3Т,08Х17Н15М3Т ( другое обозначение 0Х17Н16М3Т ЭИ580 ),"сварные конструкции, работающие в средах повышенной агрессивности; сталь аустенитного класса",,,,до 0.08,14 - 16,до 0.8,16 - 18,до 2,,0.3 - 0.6,,,3 - 4,,,Сталь коррозионно-стойкая обыкновенная,Сталь коррозионно-стойкая обыкновенная,,,,,,,,,до 0.035,,,до 0.02,,,,,,,,,,,,,,,,,,,,,,,,,,,,,,,,,,,,,,,,,,,
1522,737,08Х17Н6Т,08Х17Н6Т ( другое обозначение ДИ-21 ),"для деталей, работающих в морской воде",,,,до 0.08,5.5 - 6.5,до 0.8,16.5 - 18,до 0.8,,0.15 - 0.35,,,,,,Сталь коррозионно-стойкая обыкновенная,Сталь коррозионно-стойкая обыкновенная,,,,,,,,,до 0.035,,,до 0.02,,до 0.003,,,,,,,,,,,,,,,,,,,,,,,,,,,,,,,,,,,,,,,,,
1523,736,08Х17Н5М3,08Х17Н5М3 ( другое обозначение Х17Н5М3 ЭИ925 ),"для изделий, работающих в атмосферных условиях, уксуснокислых и сернокислых средах ; сталь аустенитно - мартенситного класса",,,,0.06 - 0.1,4.5 - 5.5,до 0.8,16 - 17.5,до 0.8,,,,,3 - 3.5,,,Сталь коррозионно-стойкая обыкновенная,Сталь коррозионно-стойкая обыкновенная,,,,,,,,,до 0.035,,,до 0.02,,,,,,,,,,,,,,,,,,,,,,,,,,,,,,,,,,,,,,,,,,,
1524,331,08Х18Г8Н2Т,08Х18Г8Н2Т ( другое обозначение 0Х18Г8Н2Т КО-3 ),"для изготовления сварной аппаратуры, работающей в окислительных средах при температуре эксплуатации от —50 до 300 °С.",,до 0.3,,до 0.08,1.8 - 2.8,до 0.8,17 - 19,7 - 9,,0.2 - 0.5,,12Х18Н9Т,,,,Сталь коррозионно-стойкая обыкновенная,Сталь коррозионно-стойкая обыкновенная,,,,,,,,,до 0.035,,,до 0.025,,,,,,,,,,,,,,,,,,,,,,,,,,,,,,,,,,,,,,,,,,,
1525,803,08Х18Н12Б,08Х18Н12Б ( другое обозначение 0Х18Н12Б ЭИ402 ),"для различных деталей и конструкций, свариваемых точечной сваркой; детали высокой вязкости в аппаратах, холодильных машинах, общем и авиационном машиностроении, работающие при температуре до -253 град.; сталь аустенитного класса",,,,до 0.08,11 - 13,до 0.8,17 - 19,до 2,,,,,,,,Сталь коррозионно-стойкая обыкновенная,Сталь коррозионно-стойкая обыкновенная,,,10*С-1.1 ниобий,,,,,,до 0.035,,,до 0.02,,,,,,,,,,,,,,,,,,,,,,,,,,,,,,,,,,,,,,,,,,,
1526,752,08Х18Н12Т,08Х18Н12Т ( другое обозначение 0Х18Н12Т ),"холоднокатаный лист и лента повышенной прочности для различных деталей и конструкций, свариваемых точечной сваркой, а также для изготовления труб и других деталей;
сталь аустенитного класса",,,,до 0.08,11 - 13,до 0.8,17 - 19,до 2,,,,,,,,Сталь коррозионно-стойкая обыкновенная,Сталь коррозионно-стойкая обыкновенная,,,"5(С - 0.6) Ti, остальное Fe",,,,,,до 0.035,,,до 0.02,,,,,,,,,,,,,,,,,,,,,,,,,,,,,,,,,,,,,,,,,,,
1527,979,08Х18Тч,08Х18Тч ( другое обозначение ДИ-77 ),"для изготовления предметов домашнего обихода, оборудования пищевой и легкой промышленности и других изделий при температуре эксплуатации до -20 град.",,,до 0.1,до 0.08,,до 0.8,17 - 19,до 0.8,,,,,,,,Сталь коррозионно-стойкая обыкновенная,Сталь коррозионно-стойкая обыкновенная,,,"5(С - 0.6) Ti, остальное Fe",,,,,,до 0.035,,,до 0.025,,,,,,,,,,,до 0.05,,,,,,до 0.1,,,,,,,,,,,,,,,,,,,,,,,,,,
1528,54,08Х22Н6Т,08Х22Н6Т ( другое обозначение 0Х22Н5Т ЭП53 ),"сварные аппараты и сосуды, камеры горения и другие конструктивные элементы газовых турбин, корпусы аппаратов днища, фланцы, детали внутренних устройств аппаратов, трубные диски и пучки, работающие при температуре от —10 до +300 °С под давлением и соприкасающиеся с коррозионными средами; сталь аустенито - ферритного класса",,до 0.3,,до 0.08,5.3 - 6.3,до 0.8,21 - 23,до 0.8,,,,"12Х18Н9Т, 12Х18Н10Т, 08Х18Н10Т",,,,Сталь коррозионно-стойкая обыкновенная,Сталь коррозионно-стойкая обыкновенная,,,"(5 С - 0.65) Ti, остальное Fe",,,,,,до 0.035,,,до 0.025,,,,,,,,,,,,,,,,,,,,,,,,,,,,,,,,,,,,,,,,,,,
1529,3298,08ХГСБДП,08ХГСБДП,"для производства фасонного (двутавры, швеллеры, угловая сталь), сортового, листового проката и ленты, применяемых в строительстве",Низколегированная сталь повышенной коррозионной стойкости,0.2 - 0.4,,до 0.1,,0.5 - 0.8,0.5 - 0.8,0.8 - 1.2,,,,,,,,Сталь коррозионно-стойкая обыкновенная,Сталь коррозионно-стойкая обыкновенная,,,,,,,,0.02 - 0.05,0.05 - 0.08,,,до 0.035,,,,,,,,,,,,,,,,,,,,,,,,,до 0.02,,,,,,,,,,,,,,,,,,
1530,3297,08ХГСДП,08ХГСДП,"для производства фасонного (двутавры, швеллеры, угловая сталь), сортового, листового проката и ленты, применяемых в строительстве",Низколегированная сталь повышенной коррозионной стойкости,0.2 - 0.4,до 0.02,до 0.1,,0.5 - 0.8,0.5 - 0.8,0.8 - 1.2,,,,,,,,Сталь коррозионно-стойкая обыкновенная,Сталь коррозионно-стойкая обыкновенная,,,,,,,,,0.05 - 0.08,,,до 0.035,,,,,,,,,,,,,,,,,,,,,,,,,,,,,,,,,,,,,,,,,,,
1531,802,09Х15Н8Ю,09Х15Н8Ю ( другое обозначение Х15Н9Ю ЭИ904 09Х15Н8Ю1 ),"Для изделий, работающих в атмосферных условиях, уксуснокислых и других солевых средах и для упругих элементов;",Сталь аустенитно - мартенситного класса.Повышенная прочность достигается применением отпуска при температурах 750 и 850 °С,,0.7 - 1.3,до 0.09,7 - 9.4,до 0.8,14 - 16,до 0.8,,,,,,,,Сталь коррозионно-стойкая обыкновенная,Сталь коррозионно-стойкая обыкновенная,,,,,,,,,до 0.035,,,до 0.025,,,,,,,,,,,,,,,,,,,,,,,,,,,,,,,,,,,,,,,,,,,
1532,732,09Х16Н4Б,09Х16Н4Б ( другое обозначение ЭП56 ),"для высокопрочных штампосварных сварных конструкции и деталей, работающих в агрессивных средах; сталь мартенситного класса",,,,0.08 - 0.12,4 - 4.5,до 0.6,15 - 16.5,до 0.5,,,,,,,,Сталь коррозионно-стойкая обыкновенная,Сталь коррозионно-стойкая обыкновенная,,,,,,,,0.05 - 0.15,до 0.03,,,до 0.015,,,,,,,,,,,,,,,,,,,,,,,,,,,,,,,,,,,,,,,,,,,
1533,734,09Х17Н7Ю,09Х17Н7Ю ( другое обозначение 0Х17Н7Ю ),"для крыльевых устройств, рулей и кронштейнов, работающих в морской воде; сталь аустенитно - мартенситного класса",,,0.5 - 0.8,до 0.09,7 - 8,до 0.8,16 - 17.5,до 0.08,,,,,,,,Сталь коррозионно-стойкая обыкновенная,Сталь коррозионно-стойкая обыкновенная,,,,,,,,,до 0.03,,,до 0.02,,,,,,,,,,,,,,,,,,,,,,,,,,,,,,,,,,,,,,,,,,,
1534,735,09Х17Н7Ю1,09Х17Н7Ю1 ( другое обозначение 0Х17Н7Ю1 ),"для судовых валов, работающих в морской воде; сталь аустенитно - мартенситного класса",,,0.7 - 1.1,до 0.09,6.5 - 7.5,до 0.8,16.5 - 18,до 0.8,,,,,,,,Сталь коррозионно-стойкая обыкновенная,Сталь коррозионно-стойкая обыкновенная,,,,,,,,,до 0.035,,,до 0.025,,,,,,,,,,,,,,,,,,,,,,,,,,,,,,,,,,,,,,,,,,,
1535,3073,0Х18Н5Г12АБ,0Х18Н5Г12АБ ( другое обозначение НН3Б ),"для производства сортового проката, поковок и штамповок, применяемых при изготовлении деталей в судостроении и судоремонте",,,,до 0.08,4.5 - 5.5,до 0.8,18 - 19.5,11.5 - 13.5,,,,,,,0.2 - 0.35,Сталь коррозионно-стойкая обыкновенная,Сталь коррозионно-стойкая обыкновенная,,,Nb+Ta=0.8-1.1,,,,,,до 0.045,,,до 0.03,,,,,,,,0.45 - 0.52,,,,,,,,,,,,,,,,,,,,,,,,,,,,,,,,,,,
1536,3072,0Х20Н4АГ10,0Х20Н4АГ10 ( другое обозначение НН3 ),"для производства сортового проката, поковок и штамповок, применяемых при изготовлении деталей в судостроении и судоремонте",,,,до 0.08,4 - 5,до 0.8,18 - 20,10 - 12.5,,,,,,,0.2 - 0.35,Сталь коррозионно-стойкая обыкновенная,Сталь коррозионно-стойкая обыкновенная,,,,,,,,,до 0.045,,,до 0.03,,,,,,,,0.4 - 0.47,,,,,,,,,,,,,,,,,,,,,,,,,,,,,,,,,,,
1537,318,10Х14АГ15,10Х14АГ15 ( другое обозначение Х14АГ5 ДИ-13 ),"для немагнитных деталей, работающих в слабоагрессивных средах; предметов домашнего обихода; легких конструкций, соединяемых точечной сваркой; сталь аустенитного класса",,до 0.3,,до 0.1,до 0.6,до 0.8,13 - 15,14.5 - 16.5,,до 0.2,,"12Х18Н9, 08Х18Н10, 12Х18Н9Т, 12Х18Н10Т",,,,Сталь коррозионно-стойкая обыкновенная,Сталь коррозионно-стойкая обыкновенная,,,,,,,,,до 0.045,,,до 0.03,,,,,,,,0.15 - 0.25,,,,,,,,,,,,,,,,,,,,,,,,,,,,,,,,,,,
1538,731,10Х14Г14Н3,10Х14Г14Н3,"для различных деталей и конструкций, свариваемых точечной сваркой, а также для предметов домашнего обихода; сталь аустенитного класса",,,,0.09 - 0.14,2.8 - 3.5,до 0.7,12.5 - 14,13 - 15,,,,,,,,Сталь коррозионно-стойкая обыкновенная,Сталь коррозионно-стойкая обыкновенная,,,,,,,,,до 0.035,,,до 0.02,,,,,,,,,,,,,,,,,,,,,,,,,,,,,,,,,,,,,,,,,,,
1539,324,10Х17Н13М2Т,10Х17Н13М2Т ( другое обозначение Х17Н13М2Т ЭИ448 ),"сварные конструкции, работающие в средах повышенной агрессивности, предназначенные для длительных сроков службы при 600 С.; сталь аустенитного класса",,до 0.3,,до 0.1,12 - 14,до 0.8,16 - 18,до 2,,,,,2 - 3,,,Сталь коррозионно-стойкая обыкновенная,Сталь коррозионно-стойкая обыкновенная,,,"(5 С - 0.7) Ti, остальное Fe",,,,,,до 0.035,,,до 0.02,,,,,,,,,,,,,,,,,,,,,,,,,,,,,,,,,,,,,,,,,,,
1540,745,10Х17Н13М3Т,10Х17Н13М3Т ( другое обозначение Х17Н13М3Т ЭИ432 ),"сварные конструкции, работающие при повышеных температурах в агрессивных средах ( серная, уксусная кислота, хлориды и т.д.); сталь аустенитного класса",,,,до 0.1,12 - 14,до 0.8,16 - 18,до 2,,,,,3 - 4,,,Сталь коррозионно-стойкая обыкновенная,Сталь коррозионно-стойкая обыкновенная,,,"5(С - 0.7) Ti, остальное Fe",,,,,,до 0.035,,,до 0.02,,,,,,,,,,,,,,,,,,,,,,,,,,,,,,,,,,,,,,,,,,,
1541,743,12Х17Г9АН4,12Х17Г9АН4 ( другое обозначение Х17Г9АН4 ЭИ878 ),"для изделий, работающих в атмосферных условиях при температуре до 350 град.С ; сталь аустенитного класса",,,,до 0.12,3.5 - 4.5,до 0.8,16 - 18,8 - 10.5,,,,,,,,Сталь коррозионно-стойкая обыкновенная,Сталь коррозионно-стойкая обыкновенная,,,,,,,,,до 0.035,,,до 0.02,,,,,,,,0.15 - 0.25,,,,,,,,,,,,,,,,,,,,,,,,,,,,,,,,,,,
1542,748,12Х18Н10Е,12Х18Н10Е ( другое обозначение X18H10E ЭП47 ),"холоднокатаный лист и лента повышенной прочности для различных деталей и конструкций, свариваемых точечной сваркой; сталь аустенитного класса",,,,до 0.12,9 - 11,до 0.8,17 - 19,до 2,,,,,,,,Сталь коррозионно-стойкая обыкновенная,Сталь коррозионно-стойкая обыкновенная,,,,,,,,,до 0.035,,,до 0.02,,,,,,,,,,,,,,,,,,,,,,0.18 - 0.35,,,,,,,,,,,,,,,,,,,,,
1543,738,12Х21Н5Т,12Х21Н5Т ( другое обозначение 1Х21Н5Т ЭИ811 ),"для сварных и паяных конструкций, работающих в агрессивных средах; сталь аустенито - ферритного класса",,,до 0.8,0.09 - 0.14,4.8 - 5.8,до 0.8,20 - 22,до 0.8,,0.25 - 0.5,,,,,,Сталь коррозионно-стойкая обыкновенная,Сталь коррозионно-стойкая обыкновенная,,,,,,,,,до 0.035,,,до 0.025,,,,,,,,,,,,,,,,,,,,,,,,,,,,,,,,,,,,,,,,,,,
1544,578,15Х17АГ14,15Х17АГ14,"для изделий, работающих в средах слабой агрессивности; сталь аустенитного класса",,,,до 0.15,до 0.6,до 0.8,16 - 18,13.5 - 15.5,,,,12Х18Н9,,,,Сталь коррозионно-стойкая обыкновенная,Сталь коррозионно-стойкая обыкновенная,,,,,,,,,до 0.05,,,до 0.03,,,,,,,,0.25 - 0.37,,,,,,,,,,,,,,,,,,,,,,,,,,,,,,,,,,,
1545,739,15Х18Н12С4ТЮ,15Х18Н12С4ТЮ ( другое обозначение ЭИ654 ),"сварные конструкции, работающие в воздушной и агрессивной средах; сталь аустенитно - ферритного класса",,,0.13 - 0.35,0.12 - 0.17,11 - 13,3.8 - 4.5,17 - 19,0.5 - 1,,0.4 - 0.7,,,,,,Сталь коррозионно-стойкая обыкновенная,Сталь коррозионно-стойкая обыкновенная,,,,,,,,,до 0.035,,,до 0.03,,,,,,,,,,,,,,,,,,,,,,,,,,,,,,,,,,,,,,,,,,,
1546,326,17Х18Н9,17Х18Н9 ( другое обозначение 2Х18Н9 ),"холоднокатаный лист и лента повышенной прочности для различных деталей и конструкций, свариваемых точечной сваркой, а также для изделий, подвергаемых точечной сварке; сталь аустенитного класса",,до 0.3,,0.13 - 0.21,8 - 10,до 0.8,17 - 19,до 0.2,,до 0.5,,20Х13Н4Г9,,,,Сталь коррозионно-стойкая обыкновенная,Сталь коррозионно-стойкая обыкновенная,,,,,,,,,до 0.035,,,до 0.02,,,,,,,,,,,,,,,,,,,,,,,,,,,,,,,,,,,,,,,,,,,
1547,730,20Х13Н4Г9,20Х13Н4Г9 ( другое обозначение 2Х13Н4Г9 ЭИ100 ),"для различных деталей и конструкций, свариваемых точечной сваркой; сталь аустенито - мартенситного класса",,,,0.15 - 0.3,3.7 - 4.7,до 0.8,12 - 14,8 - 10,,,,,,,,Сталь коррозионно-стойкая обыкновенная,Сталь коррозионно-стойкая обыкновенная,,,,,,,,,до 0.05,,,до 0.025,,,,,,,,,,,,,,,,,,,,,,,,,,,,,,,,,,,,,,,,,,,
1548,577,20Х17Н2,20Х17Н2 ( другое обозначение 2Х17Н2 ),"высокопрочная сталь для тяжелонагруженных деталей, работающих на истирание и удар; сталь мартенситного класса",,,,0.17 - 0.25,1.5 - 2.5,до 0.8,16 - 18,до 0.8,,,,,,,,Сталь коррозионно-стойкая обыкновенная,Сталь коррозионно-стойкая обыкновенная,,,,,,,,,до 0.035,,,до 0.025,,,,,,,,,,,,,,,,,,,,,,,,,,,,,,,,,,,,,,,,,,,
1549,3121,25Х17Н2В-Ш,25Х17Н2В-Ш ( другое обозначение 25Х17Н2В ),"Для изготовления штамповок, поковок, сортового проката, а также для производства заготовок для изготовления трубопроводной арматуры",,до 0.25,,0.22 - 0.28,2.3 - 2.8,0.3 - 0.7,16.3 - 17.7,0.3 - 0.7,,,,,,,,Сталь коррозионно-стойкая обыкновенная,Сталь коррозионно-стойкая обыкновенная,,,,,,,,0.05 - 0.1,до 0.02,,,до 0.015,,,,,,,,,,,,,,,,,,,,,,,,,,,,,,,,,,,,,,,,,,,
1550,1291,30Х10Г10,30Х10Г10,в гидротурбостроении,,,,0.3 - 0.4,,,9 - 11,9 - 11,,,,,,,,Сталь коррозионно-стойкая обыкновенная,Сталь коррозионно-стойкая обыкновенная,,,,,,,,,,,,,,,,,,,,,,,,,,,,,,,,,,,,,,,,,,,,,,,,,,,,,,,
1551,2386,65Х13,65Х13,Для изготовления лезвий безопасных бритв и кухонных ножей,,,,0.6 - 0.7,до 0.5,0.2 - 0.5,12 - 14,0.25 - 0.8,,,,,,,,Сталь коррозионно-стойкая обыкновенная,Сталь коррозионно-стойкая обыкновенная,,,,,,,,,до 0.03,,,до 0.025,,,,,,,,,,,,,,,,,,,,,,,,,,,,,,,,,,,,,,,,,,,
1552,320,95Х18,95Х18 ( другое обозначение 9Х18 ЭИ229 ),"втулки, оси, стержни, шариковые и роликовые подшипники в другие детали, к которым предъявляются требования высокой твердости и износостойкости и работающие при температуре до 500 °С или подвергающиеся действию умеренных агрессивных сред.",,до 0.3,,0.9 - 1,до 0.6,до 0.8,17 - 19,до 0.8,,до 0.2,,,,,,Сталь коррозионно-стойкая обыкновенная,Сталь коррозионно-стойкая обыкновенная,,,,,,,,,до 0.03,,,до 0.025,,,,,,,,,,,,,,,,,,,,,,,,,,,,,,,,,,,,,,,,,,,
1553,322,25Х13Н2,25Х13Н2 ( другое обозначение 2Х14Н2 ЭИ474 ),"детали с повышенной пластичностью, подвергающиеся ударным нагрузкам (клапаны гидравлических прессов, предметы домашнего обихода), а также изделия, подвергающиеся действию слабоагрессивных сред; сталь мартенсито - ферритного класса",,до 0.3,,0.2 - 0.3,1.5 - 2,до 0.5,12 - 14,0.8 - 1.2,,до 0.2,,,,,,Сталь коррозионно-стойкая обыкновенная,Сталь коррозионно-стойкая обыкновенная,,,,,,,,,0.08 - 0.15,,,0.15 - 0.25,,,,,,,,,,,,,,,,,,,,,,,,,,,,,,,,,,,,,,,,,,,
1554,3095,03Х21Н32М3Б,03Х21Н32М3Б ( другое обозначение 03Х21Н32М3Б-ВИ ЧС33 ЧС33-ВИ ЭП864 ),"Для для изготовления изделий, работающих при высоких температурах в специальных средах; парогенераторов для работы при температурах до +750 °С; нефтеперерабатывающего оборудования, работающего в средах с повышенным содержанием сероводорода и хлоридов при температурах до +200 °С; обсадных и компрессорных труб для скважин добычи нефти и газа с повышенным содержанием сероводорода; устройств для подачи парогазовой смеси в скважины; трубопроводов для морской воды.","Сталь обладает высоким сопротивлением коррозионному растрескиванию и язвенной коррозии в пароводяных средах, содержащих хлориды и сероводород. Свариваемая.",,,до 0.03,31.5 - 33,до 0.35,20 - 22,1.3 - 1.7,,,,,3 - 4,,,Сталь коррозионно-стойкая жаропрочная,Сталь коррозионно-стойкая жаропрочная,,,,,,,,0.9 - 1.2,до 0.015,,,до 0.01,,,,,,,,,,,,,,,,,,,,,,,,,,,,,,,,,,,,,,,,,,,
1555,3250,06Х12Н3Д,06Х12Н3Д,Для производства деталей и узлов оборудования атомных энергетических установок,,0.8 - 1.1,,до 0.06,2.8 - 3.2,до 0.3,12 - 13.5,до 0.6,,,,,,,,Сталь коррозионно-стойкая жаропрочная,Сталь коррозионно-стойкая жаропрочная,,,,,,,,,до 0.03,,,до 0.025,,,,,,,,,,,,,,,,,,,,,,,,,,,,,,,,,,,,,,,,,,,
1556,3118,06Х16Н15М2Г2ТФР-ИД,06Х16Н15М2Г2ТФР-ИД ( другое обозначение ЧС68-ИД 06Х16Н15М2Г2ТФР ЧС68 ),Для производства трубной заготовки и особотонкостенных труб повышенного качества для АЭС.,,,,0.05 - 0.08,14 - 15.5,0.3 - 0.6,15.5 - 17,1.3 - 2,,0.2 - 0.5,,,1.9 - 2.5,,0.1 - 0.3,Сталь коррозионно-стойкая жаропрочная,Сталь коррозионно-стойкая жаропрочная,,,,,,,,,до 0.02,,,до 0.012,,,,,,,,,,,,,,,,,,,,,,,,,,,,,,,,,,,,,,,,,,,
1557,2356,06Х18Н10Т,06Х18Н10Т,"Для особотонкостенных холодно- и тепло-деформированных труб, предназначенных для трубопроводов; конструкций, свариваемых точечной сваркой",,,,до 0.06,9 - 11,до 0.8,17 - 19,1 - 2,,,,,,,,Сталь коррозионно-стойкая жаропрочная,Сталь коррозионно-стойкая жаропрочная,,,"(5 С - 0.6) Ti, остальное Fe",,,,,,до 0.035,,,до 0.02,,,,,,,,,,,,,,,,,,,,,,,,,,,,,,,,,,,,,,,,,,,
1558,43,08Х13,08Х13 ( другое обозначение 0Х13 ЭИ496 ),"детали с повышенной пластичностью, подвергающиеся ударным нагрузкам (клапаны гидравлических прессов, предметы домашнего обихода), а также изделия, подвергающиеся действию слабоагрессивных сред (атмосферные осадки, водные растворы солей органических кислот при комнатной температуре и другие), лопатки паровых турбин, клапаны, болты и трубы; сталь ферритного класса",,,,до 0.08,до 0.6,до 0.8,12 - 14,до 0.8,,,,"12Х13, 12Х18Н9Т",,,,Сталь коррозионно-стойкая жаропрочная,Сталь коррозионно-стойкая жаропрочная,,,,,,,,,до 0.03,,,до 0.025,,,,,,,,,,,,,,,,,,,,,,,,,,,,,,,,,,,,,,,,,,,
1559,3092,08Х14МФ,08Х14МФ ( другое обозначение 08Х14МФ-Ш ),"Для изготовления трубной заготовки и полосового проката, предназначенных для производства труб, паровых котлов, паропроводов и коллекторов с высокими и сверхкритическими параметрами пара, деталей и оборудования энергомашиностроения АЭС и ТЭС.","Высокохромистая сталь мартенситно-ферритного класса. Обладает хорошей свариваемостью, окалиностойкая.",,,0.05 - 0.1,,0.2 - 0.45,13 - 14.8,0.8 - 1.2,,,,,0.2 - 0.4,,0.15 - 0.3,Сталь коррозионно-стойкая жаропрочная,Сталь коррозионно-стойкая жаропрочная,,,,,,,,,до 0.035,,,до 0.02,,,,,,,,,,,,,,,,,,,,,,,,,,,,,,,,,,,,,,,,,,,
1560,3113,08Х14Ф,08Х14Ф,Для изготовления электросварных труб для нефтехимической промышленности; труб для газовыпускной системы автомобилей.,,,,до 0.08,,до 0.8,13 - 15,до 0.8,,,,,,,0.15 - 0.3,Сталь коррозионно-стойкая жаропрочная,Сталь коррозионно-стойкая жаропрочная,,,,,,,,,до 0.035,,,до 0.02,,,,,,,,,,,,,,,,,,,,,,,,,,,,,,,,,,,,,,,,,,,
1561,3296,08Х15Н5Д2Т-Ш,08Х15Н5Д2Т-Ш ( другое обозначение 08Х15Н5Д2Т ЭП410-Ш ВНС-2-Ш ЭП410 ),"для изготовления деталей агрегатов авиационной техники; для производства сварочной проволоки, применяемой для наплавки деталей и сварки металлоконструкций в энергетическом машиностроении; для изготовления сварочных электродов.",,1.75 - 2.5,,до 0.08,4.7 - 5.5,до 0.7,14 - 15,до 1,,0.15 - 0.3,,,,,,Сталь коррозионно-стойкая жаропрочная,Сталь коррозионно-стойкая жаропрочная,,,,,,,,,до 0.02,,,до 0.018,,,,,,,,,,,,,,,,,,,,,,,,,,,,,,,,,,,,,,,,,,,
1562,3300,08Х15Н5Д2ТУ,08Х15Н5Д2ТУ ( другое обозначение 08Х15Н5Д2ТУ-Ш ЭП410У ЭП410У-Ш 08Х15Н5Д2ТУ-ВД ЭП410У-ВД ),для изготовления деталей агрегатов авиационной техники,,1.75 - 2.5,,до 0.08,4.8 - 5.8,до 0.7,13.5 - 14.8,до 1,,0.03 - 0.15,,,,,,Сталь коррозионно-стойкая жаропрочная,Сталь коррозионно-стойкая жаропрочная,,,,,,,,,до 0.02,,,до 0.018,,,,,,,,,,,,,,,,,,,,,,,,,,,,,,,,,,,,,,,,,,,
1563,319,08Х17Т,08Х17Т ( другое обозначение 0Х17Т ЭИ645 ),"изделия, работающие в окислительных средах, а также в атмосферных условиях, кроме морской атмосферы, в которой возможна точечная коррозия. Теплообменники, трубы. Сварные конструкции, не подвергающиеся действию ударных нагрузок и работающие при температуре не ниже —20 °С.; сталь ферритного класса",,до 0.3,,до 0.08,до 0.6,до 0.8,16 - 18,до 0.8,,до 0.8,,"12Х17, 08Х18Т1",,,,Сталь коррозионно-стойкая жаропрочная,Сталь коррозионно-стойкая жаропрочная,,,,,,,,,до 0.035,,,до 0.025,,,,,,,,,,,,,,,,,,,,,,,,,,,,,,,,,,,,,,,,,,,
1564,327,08Х18Н10,08Х18Н10 ( другое обозначение 0Х18Н10 ),"трубы, детали печной арматуры, теплообменники, муфели, реторты, патрубки, коллекторы выхлопных систем, электроды искровых зажи гательных свечей, сварные аппараты и сосуды химического машиностроения, работающие при температуре от —196 до 600 °С в средах средней активности; сталь аустенитного класса",,до 0.3,,до 0.08,9 - 11,до 0.8,17 - 19,до 2,,до 0.5,,,,,,Сталь коррозионно-стойкая жаропрочная,Сталь коррозионно-стойкая жаропрочная,,,,,,,,,до 0.035,,,до 0.02,,,,,,,,,,,,,,,,,,,,,,,,,,,,,,,,,,,,,,,,,,,
1565,321,08Х18Т1,08Х18Т1 ( другое обозначение 0Х18Т1 ),"конструкции, не подвергающиеся воздействию ударных нагрузок и работающие в основном в окислительных средах. Применение в сварных конструкциях в основном ограничивается малыми сечениями деталей (до 3,0 мм). Не рекомендуется использовать для сварных конструкций, работающих в условиях ударных нагрузок. Предельная температура службы сварных конструкций не ниже —20°С.; сталь ферритного класса",,до 0.3,,до 0.08,до 0.6,до 0.8,17 - 19,до 0.7,,0.6 - 1,,,,,,Сталь коррозионно-стойкая жаропрочная,Сталь коррозионно-стойкая жаропрочная,,,,,,,,,до 0.035,,,до 0.025,,,,,,,,,,,,,,,,,,,,,,,,,,,,,,,,,,,,,,,,,,,
1566,330,08Х18Н10Т,08Х18Н10Т ( другое обозначение 0Х18Н10Т ЭИ914 ),"сварная аппаратура, работающая в средах повышенной агрессивности , теплообменники, муфели, трубы, детали печной арматуры, электроды искровых зажигательных свечей; сталь аустенитного класса",,до 0.3,,до 0.08,9 - 11,до 0.8,17 - 19,до 2,,,,,,,,Сталь коррозионно-стойкая жаропрочная,Сталь коррозионно-стойкая жаропрочная,,,"(5 С - 0.7) Ti, остальное Fe",,,,,,до 0.035,,,до 0.02,,,,,,,,,,,,,,,,,,,,,,,,,,,,,,,,,,,,,,,,,,,
1567,3096,09Х17Н,09Х17Н ( другое обозначение 09Х17Н-Ш ЧС130 ),"Для производства рабочих лопастей, дисков, валов, втулок, моторных деталей, прессформ для литья алюминиевых сплавов; тяжелогруженных деталей, которые работают на стирание и удар в химической, авиационной и других отраслях промышленности; поковок деталей для АЭС.","Сталь стойкая к межкристаллитной коррозии.
Магнитная индукция (в теслах) при напряженности магнитного поля 5000 А/м составляет 1,25, при напряженности магнитного поля 10000 А/м - 1,35.",до 0.25,,до 0.09,0.8 - 1.2,0.4 - 0.8,15.6 - 17.6,до 0.5,,,,,,,,Сталь коррозионно-стойкая жаропрочная,Сталь коррозионно-стойкая жаропрочная,,,,,,,,,до 0.03,,,до 0.025,,,,,,,,,,,,,,,,,,,,,,,,,,,,,,,,,,,,,,,,,,,
1568,2357,09Х18Н10Т,09Х18Н10Т ( другое обозначение 1Х18Н10Т ),"Для изготовления особотонкостенных холодно- и тепло-деформированных труб, предназначенных для трубопроводов и конструкций различного назначения.",,,,0.07 - 0.1,9 - 11,до 0.8,17 - 19,1 - 2,,,,,,,,Сталь коррозионно-стойкая жаропрочная,Сталь коррозионно-стойкая жаропрочная,,,"(5 С - 0.7) Ti, остальное Fe",,,,,,до 0.035,,,до 0.02,,,,,,,,,,,,,,,,,,,,,,,,,,,,,,,,,,,,,,,,,,,
1569,3251,10Х12НД,10Х12НД,"Изготовление элементов сварных конструкций рабочих колес гидротурбин, деталей гидротурбин, работающих в условиях кавитационного разрушения, деталей паровых и газовых турбин",,0.8 - 1.1,,до 0.1,1.1 - 1.5,до 0.4,12 - 13.5,0.3 - 0.6,,,,,,,,Сталь коррозионно-стойкая жаропрочная,Сталь коррозионно-стойкая жаропрочная,,,,,,,,,до 0.025,,,до 0.025,,,,,,,,,,,,,,,,,,,,,,,,,,,,,,,,,,,,,,,,,,,
1570,2478,10Х18Н10Т,10Х18Н10Т,"Для изготовления деталей сварной аппаратуры, работающей в средах повышенной агрессивности, теплообменников, муфелей, труб, деталей печной арматуры; для производства трубной заготовки.",,,,до 0.1,10 - 11,до 0.8,17 - 19,1 - 2,,,,,,,,Сталь коррозионно-стойкая жаропрочная,Сталь коррозионно-стойкая жаропрочная,,,5(С - 0.02),,,,,,до 0.035,,,до 0.02,,,,,,,,,,,,,,,,,,,,,,,,,,,,,,,,,,,,,,,,,,,
1571,3083,12Х11В2МФ,12Х11В2МФ,"Для изготовления бесшовных холоднодеформированных, теплодеформированных, горячедеформированных, в том числе горячепрессованных, и горячепрессованных редуцированных труб, предназначенных для паровых котлов и трубопроводов установок с высокими и сверхкритическими параметрами пара",Сталь высоколегированная мартенситная хромистая,до 0.3,,0.09 - 0.14,до 0.6,до 0.5,10 - 12,0.5 - 0.8,,до 0.05,,,0.6 - 0.9,,0.15 - 0.3,Сталь коррозионно-стойкая жаропрочная,Сталь коррозионно-стойкая жаропрочная,,,,1.7 - 2.2,,,,,до 0.025,,,до 0.025,,,,,,,,,,,,,,,,,,,,,,,,,,,,,,,,,,,,,,,,,,,
1572,3082,10Х9МФБ-Ш,10Х9МФБ-Ш ( другое обозначение 10Х9МФБ ДИ82 ДИ82-Ш ),"Для изготовления бесшовных холоднодеформированных, теплодеформированных, горячедеформированных, в том числе горячепрессованных, и горячепрессованных редуцированных труб, предназначенных для паровых котлов и трубопроводов установок с высокими и сверхкритическими параметрами пара",Сталь высоколегированная мартенситная хромистая,до 0.3,,0.08 - 0.12,до 0.7,до 0.5,8.6 - 10,0.3 - 0.6,,до 0.05,,,0.6 - 0.8,,0.1 - 0.2,Сталь коррозионно-стойкая жаропрочная,Сталь коррозионно-стойкая жаропрочная,,,,,,,,0.1 - 0.2,до 0.03,,,до 0.015,,,,,,,,,,,,,,,,,,,,,,,,,,,,,,,,,,,,,,,,,,,
1573,3119,12Х12М1БФР-Ш,12Х12М1БФР-Ш ( другое обозначение ЭП450-Ш 12Х12М1БФР ЭП450 ),Для производства особотонкостенных труб повышенного качества для АЭС,,,,0.1 - 0.15,0.05 - 0.3,до 0.5,11 - 13.5,до 0.8,,,,,1.2 - 1.8,,0.1 - 0.3,Сталь коррозионно-стойкая жаропрочная,Сталь коррозионно-стойкая жаропрочная,,,,,,,,0.25 - 0.55,до 0.025,,,до 0.015,,,,,,,,,,,,,,,,,,,,,,,,,,,,,,,,,,,,,,,,,,,
1574,57,12Х13,12Х13 ( другое обозначение 1Х13 ),"детали с повышенной пластичностью, подвергающиеся ударным нагрузкам; изделия, подвергающиеся действию слабоагрессивных сред при комнатной температуре, а также детали, работающие при 450-500 град; сталь мартенсито - ферритного класса",,,,0.09 - 0.15,до 0.6,до 0.8,12 - 14,до 0.8,,,,20Х13,,,,Сталь коррозионно-стойкая жаропрочная,Сталь коррозионно-стойкая жаропрочная,,,,,,,,,до 0.03,,,до 0.025,,,,,,,,,,,,,,,,,,,,,,,,,,,,,,,,,,,,,,,,,,,
1575,58,12Х17,12Х17 ( другое обозначение Х17 ),"крепежные детали, валики, втулки и другие детали аппаратов и сосудов, работающих в разбавленных растворах азотной, уксусной, лимонной кислоты, в растворах солей, обладающих окислительными свойствами; сталь ферритного класса",,,,до 0.12,,до 0.8,16 - 18,до 0.8,,,,12Х18Н9,,,,Сталь коррозионно-стойкая жаропрочная,Сталь коррозионно-стойкая жаропрочная,,,,,,,,,до 0.035,,,до 0.025,,,,,,,,,,,,,,,,,,,,,,,,,,,,,,,,,,,,,,,,,,,
1576,65,12Х18Н12Т,12Х18Н12Т ( другое обозначение Х18Н12Т ),"различные детали, работающие при температуре от —196 до 600 °С в агрессивных средах",Сталь высоколегированная аустенитная хромоникелевая,до 0.3,,до 0.12,11 - 13,до 0.8,17 - 19,до 2,,,,"12Х18Н9, 12Х18Н9Т, 12Х18Н10Т",,,,Сталь коррозионно-стойкая жаропрочная,Сталь коррозионно-стойкая жаропрочная,,,"(5 С - 0.7) Ti, остальное Fe",,,,,,до 0.035,,,до 0.02,,,,,,,,,,,,,,,,,,,,,,,,,,,,,,,,,,,,,,,,,,,
1577,328,12Х18Н9Т,12Х18Н9Т ( другое обозначение Х18Н9Т ),"сварная аппаратура, трубы, детали печной арматуры, теплообменники, муфели, детали выхлопных систем, листовые и сортовые детали. Аппараты и сосуды, работающие при температуре от —196 до 600 °С под давлением, а при наличии агрессивных сред до 350 °С.; сталь аустенитного класса",,до 0.3,,до 0.12,8 - 9.5,до 0.8,17 - 19,до 2,,,,"10Х14Г14Н4Т, 12Х17Г9АН4, 12Х18Н10Т",,,,Сталь коррозионно-стойкая жаропрочная,Сталь коррозионно-стойкая жаропрочная,,,"(5 С - 0.8) Ti, остальное Fe",,,,,,до 0.035,,,до 0.02,,,,,,,,,,,,,,,,,,,,,,,,,,,,,,,,,,,,,,,,,,,
1578,47,12Х18Н9,12Х18Н9 ( другое обозначение Х18Н9 ),"холоднокатаный лист и лента повышенной прочности для различных деталей и конструкций, свариваемых точечной сваркой, а также для изготовления труб и других деталей; сталь аустенитного класса",,,,до 0.12,8 - 10,до 0.8,17 - 19,до 2,,,,"20Х13Н4Г9, 12Х17Г9АН4, 10Х14Г14Н4Т",,,,Сталь коррозионно-стойкая жаропрочная,Сталь коррозионно-стойкая жаропрочная,,,,,,,,,до 0.035,,,до 0.02,,,,,,,,,,,,,,,,,,,,,,,,,,,,,,,,,,,,,,,,,,,
1579,3252,13Х16Н3Б,13Х16Н3Б,Изготовление поковок общего назначения для турбин и компрессоров,,до 0.3,,0.1 - 0.15,2.2 - 2.8,0.2 - 0.7,15.5 - 17,0.4 - 0.8,,,,,,,,Сталь коррозионно-стойкая жаропрочная,Сталь коррозионно-стойкая жаропрочная,,,,,,,,0.07 - 0.15,до 0.025,,,до 0.025,,,,,,,,,,,,,,,,,,,,,,,,,,,,,,,,,,,,,,,,,,,
1580,325,14Х17Н2,14Х17Н2 ( другое обозначение 1Х17Н2 ЭИ268 ),"рабочие лопатки, диски, валы, втулки, фланцы, крепежные и другие детали, детали компрессорных машин, работающие на нитрозном газе, детали, работающие в агрессивных средах и при пониженных температурах; сталь мартенсито - ферритного класса",,до 0.3,,0.11 - 0.17,1.5 - 2.5,до 0.8,16 - 18,до 0.8,,до 0.2,,20Х17Н2,,,,Сталь коррозионно-стойкая жаропрочная,Сталь коррозионно-стойкая жаропрочная,,,,,,,,,до 0.03,,,до 0.025,,,,,,,,,,,,,,,,,,,,,,,,,,,,,,,,,,,,,,,,,,,
1581,61,15Х25Т,15Х25Т ( другое обозначение Х25Т ЭИ439 ),"для сварных конструкций, не подвергающихся действию ударных нагрузок при температуре эксплуатации от —20 °С до 1100 °С. Трубы для теплообменной аппаратуры, работающей в агрессивных средах. Аппаратура, детали, чехлы термопар, электроды искровых зажигательных свечей, теплообменники.; сталь ферритного класса",,,,до 0.15,,до 1,24 - 27,до 0.8,,,,12Х18Н10Т,,,,Сталь коррозионно-стойкая жаропрочная,Сталь коррозионно-стойкая жаропрочная,,,"(5 С - 0.9) Ti, остальное Fe",,,,,,до 0.035,,,до 0.025,,,,,,,,,,,,,,,,,,,,,,,,,,,,,,,,,,,,,,,,,,,
1582,63,15Х28,15Х28 ( другое обозначение Х28 ЭИ349 ),"сварные конструкции, не подвергающиеся действию ударных нагрузок при температуре эксплуатации не ниже —20 °С; спаи со стеклом. Аппаратура, детали, трубы пиролизных установок, теплообменники. Трубы для теплообменной аппаратуры, работающей в агрессивных средах; сталь ферритного класса",,,,до 0.15,,до 1,27 - 30,до 0.8,,,,20Х23Н18,,,,Сталь коррозионно-стойкая жаропрочная,Сталь коррозионно-стойкая жаропрочная,,,"(5 С - 0.9) Ti, остальное Fe",,,,,,до 0.035,,,до 0.025,,,,,,,,,,,,,,,,,,,,,,,,,,,,,,,,,,,,,,,,,,,
1583,3299,18Х15Н3М-Ш,18Х15Н3М-Ш ( другое обозначение 18Х15Н3М ДИ1-Ш ДИ1 ),Для изготовления деталей конструкций в авиастроении,,до 0.25,,0.15 - 0.21,2.5 - 3,до 0.6,14.5 - 16.5,до 0.6,,,,,0.3 - 0.5,,,Сталь коррозионно-стойкая жаропрочная,Сталь коррозионно-стойкая жаропрочная,,,Остаточная доля Сu до 0.25%,до 0.5,,,,,до 0.03,,,до 0.015,,,,,,,,,,,,,,,,,,,,,,,,,,,,,,,,,,,,,,,,,,,
1584,7,20Х13,20Х13 ( другое обозначение 2Х13 ),"энергетическое машиностроение и печестроение; турбинные лопатки, болты, гайки, арматура крекинг-установок с длительным сроком службы при температурах до 500 град; сталь мартенситного класса",,,,0.16 - 0.25,до 0.6,до 0.6,12 - 14,до 0.6,,,,"12Х13, 14Х17Н2",,,,Сталь коррозионно-стойкая жаропрочная,Сталь коррозионно-стойкая жаропрочная,,,,,,,,,до 0.03,,,до 0.025,,,,,,,,,,,,,,,,,,,,,,,,,,,,,,,,,,,,,,,,,,,
1585,8,30Х13,30Х13 ( другое обозначение 3Х13 ),"режущий, мерительный инструмент, пружины, карбюраторные иглы, штоки поршневых компрессоров, детали внутренних устройств аппаратов и другие различные детали, работающие на износ в слабоагрессивных средах до 450 °С.; сталь мартенситного класса",,до 0.3,,0.26 - 0.35,до 0.6,до 0.8,12 - 14,до 0.8,,до 0.2,,40Х13,,,,Сталь коррозионно-стойкая жаропрочная,Сталь коррозионно-стойкая жаропрочная,,,,,,,,,до 0.03,,,до 0.025,,,,,,,,,,,,,,,,,,,,,,,,,,,,,,,,,,,,,,,,,,,
1586,56,40Х13,40Х13 ( другое обозначение 4Х13 ),"пружины для работы при температурах до 400-450 град. Рессоры, шариковые подшипники, режущий и мерительный инструмент; сталь мартенситного класса",,,,0.35 - 0.44,до 0.6,до 0.6,12 - 14,до 0.6,,,,30Х13,,,,Сталь коррозионно-стойкая жаропрочная,Сталь коррозионно-стойкая жаропрочная,,,,,,,,,до 0.03,,,до 0.025,,,,,,,,,,,,,,,,,,,,,,,,,,,,,,,,,,,,,,,,,,,
1587,897,1211,1211,"горячекатаная тонколистовая сталь, предназначенная для магнитных цепей электрических машин",,,,,,0.8 - 1.8,,,,,,,,,,Сталь электротехническая сернистая,Сталь электротехническая сернистая,,,Химический состав не нормируется,,,,,,,,,,,,,,,,,,,,,,,,,,,,,,,,,,,,,,,,,,,,,,,,,,,,
1588,898,1212,1212,"горячекатаная тонколистовая сталь, предназначенная для магнитных цепей электрических машин",,,,,,0.8 - 1.8,,,,,,,,,,Сталь электротехническая сернистая,Сталь электротехническая сернистая,,,Химический состав не нормируется,,,,,,,,,,,,,,,,,,,,,,,,,,,,,,,,,,,,,,,,,,,,,,,,,,,,
1589,899,1213,1213,"горячекатаная тонколистовая сталь, предназначенная для магнитных цепей электрических машин",,,,,,0.8 - 1.8,,,,,,,,,,Сталь электротехническая сернистая,Сталь электротехническая сернистая,,,Химический состав не нормируется,,,,,,,,,,,,,,,,,,,,,,,,,,,,,,,,,,,,,,,,,,,,,,,,,,,,
1590,900,1311,1311,"горячекатаная тонколистовая сталь, предназначенная для магнитных цепей электрических машин",,,,,,1.8 - 2.8,,,,,,,,,,Сталь электротехническая сернистая,Сталь электротехническая сернистая,,,Химический состав не нормируется,,,,,,,,,,,,,,,,,,,,,,,,,,,,,,,,,,,,,,,,,,,,,,,,,,,,
1591,901,1312,1312,"горячекатаная тонколистовая сталь, предназначенная для магнитных цепей электрических машин",,,,,,1.8 - 2.8,,,,,,,,,,Сталь электротехническая сернистая,Сталь электротехническая сернистая,,,Химический состав не нормируется,,,,,,,,,,,,,,,,,,,,,,,,,,,,,,,,,,,,,,,,,,,,,,,,,,,,
1592,902,1313,1313,"горячекатаная тонколистовая сталь, предназначенная для магнитных цепей электрических машин",,,,,,1.8 - 2.8,,,,,,,,,,Сталь электротехническая сернистая,Сталь электротехническая сернистая,,,Химический состав не нормируется,,,,,,,,,,,,,,,,,,,,,,,,,,,,,,,,,,,,,,,,,,,,,,,,,,,,
1593,903,1411,1411,"горячекатаная тонколистовая сталь, предназначенная для магнитных цепей электрических машин",,,,,,2.8 - 3.8,,,,,,,,,,Сталь электротехническая сернистая,Сталь электротехническая сернистая,,,Химический состав не нормируется,,,,,,,,,,,,,,,,,,,,,,,,,,,,,,,,,,,,,,,,,,,,,,,,,,,,
1594,904,1412,1412,"горячекатаная тонколистовая сталь, предназначенная для магнитных цепей электрических машин",,,,,,2.8 - 3.8,,,,,,,,,,Сталь электротехническая сернистая,Сталь электротехническая сернистая,,,Химический состав не нормируется,,,,,,,,,,,,,,,,,,,,,,,,,,,,,,,,,,,,,,,,,,,,,,,,,,,,
1595,905,1413,1413,"горячекатаная тонколистовая сталь, предназначенная для магнитных цепей электрических машин",,,,,,2.8 - 3.8,,,,,,,,,,Сталь электротехническая сернистая,Сталь электротехническая сернистая,,,Химический состав не нормируется,,,,,,,,,,,,,,,,,,,,,,,,,,,,,,,,,,,,,,,,,,,,,,,,,,,,
