Repository: a-dev-mobile/splav-kharkov

File: base/base.csv (part 17 of 32)
,id,name_x,Марка :,Применение:,Дополнение:,Cu,Al,C,Ni,Si,Cr,Mn,Zn,Ti,Fe,Заменитель:,Mo,Mg,V,Классификация :,type_x,Pb,Примесей,-,W,Sn,Co,Ag,Nb,P,Zr,Sb,S,Cd,B,Pt,Ni+Co,Au,Pd,Bi,N,As,O,Ca,Be,Rh,sв,d5,Ir,Ce,Te,sT,Tl,y,Se,H,Na,Ta,Hg,In,Ru,Ga,KCU,Ba,Nd,Li,Al+Mg,Cl,La,РЗМ,Sr,Re,Cu+P,Sc,Hf,F
1596,906,1511,1511,"горячекатаная тонколистовая сталь, предназначенная для магнитных цепей электрических машин",,,,,,3.8 - 4.8,,,,,,,,,,Сталь электротехническая сернистая,Сталь электротехническая сернистая,,,Химический состав не нормируется,,,,,,,,,,,,,,,,,,,,,,,,,,,,,,,,,,,,,,,,,,,,,,,,,,,,
1597,907,1512,1512,"горячекатаная тонколистовая сталь, предназначенная для магнитных цепей электрических машин",,,,,,3.8 - 4.8,,,,,,,,,,Сталь электротехническая сернистая,Сталь электротехническая сернистая,,,Химический состав не нормируется,,,,,,,,,,,,,,,,,,,,,,,,,,,,,,,,,,,,,,,,,,,,,,,,,,,,
1598,909,1514,1514,"горячекатаная тонколистовая сталь, предназначенная для магнитных цепей электрических машин",,,,,,3.8 - 4.8,,,,,,,,,,Сталь электротехническая сернистая,Сталь электротехническая сернистая,,,Химический состав не нормируется,,,,,,,,,,,,,,,,,,,,,,,,,,,,,,,,,,,,,,,,,,,,,,,,,,,,
1599,908,1513,1513,"горячекатаная тонколистовая сталь, предназначенная для магнитных цепей электрических машин",,,,,,3.8 - 4.8,,,,,,,,,,Сталь электротехническая сернистая,Сталь электротехническая сернистая,,,Химический состав не нормируется,,,,,,,,,,,,,,,,,,,,,,,,,,,,,,,,,,,,,,,,,,,,,,,,,,,,
1600,910,1521,1521,"горячекатаная тонколистовая сталь, предназначенная для магнитных цепей электрических машин",,,,,,3.8 - 4.8,,,,,,,,,,Сталь электротехническая сернистая,Сталь электротехническая сернистая,,,Химический состав не нормируется,,,,,,,,,,,,,,,,,,,,,,,,,,,,,,,,,,,,,,,,,,,,,,,,,,,,
1601,911,1561,1561,"горячекатаная тонколистовая сталь, предназначенная для магнитных цепей электрических машин",,,,,,3.8 - 4.8,,,,,,,,,,Сталь электротехническая сернистая,Сталь электротехническая сернистая,,,Химический состав не нормируется,,,,,,,,,,,,,,,,,,,,,,,,,,,,,,,,,,,,,,,,,,,,,,,,,,,,
1602,912,1562,1562,"горячекатаная тонколистовая сталь, предназначенная для магнитных цепей электрических машин",,,,,,3.8 - 4.8,,,,,,,,,,Сталь электротехническая сернистая,Сталь электротехническая сернистая,,,Химический состав не нормируется,,,,,,,,,,,,,,,,,,,,,,,,,,,,,,,,,,,,,,,,,,,,,,,,,,,,
1603,913,1571,1571,"горячекатаная тонколистовая сталь, предназначенная для магнитных цепей электрических машин",,,,,,3.8 - 4.8,,,,,,,,,,Сталь электротехническая сернистая,Сталь электротехническая сернистая,,,Химический состав не нормируется,,,,,,,,,,,,,,,,,,,,,,,,,,,,,,,,,,,,,,,,,,,,,,,,,,,,
1604,914,1572,1572,"горячекатаная тонколистовая сталь, предназначенная для магнитных цепей электрических машин",,,,,,3.8 - 4.8,,,,,,,,,,Сталь электротехническая сернистая,Сталь электротехническая сернистая,,,Химический состав не нормируется,,,,,,,,,,,,,,,,,,,,,,,,,,,,,,,,,,,,,,,,,,,,,,,,,,,,
1605,915,2011,2011,"тонколистовая холоднокатаная изотропная сталь, предназначенная для магнитных цепей электрических машин, аппаратов и приборов",,,,,,до 0.4,,,,,,,,,,Сталь электротехническая сернистая,Сталь электротехническая сернистая,,,Химический состав не нормируется,,,,,,,,,,,,,,,,,,,,,,,,,,,,,,,,,,,,,,,,,,,,,,,,,,,,
1606,916,2012,2012,"тонколистовая холоднокатаная изотропная сталь, предназначенная для магнитных цепей электрических машин, аппаратов и приборов",,,,,,до 0.4,,,,,,,,,,Сталь электротехническая сернистая,Сталь электротехническая сернистая,,,Химический состав не нормируется,,,,,,,,,,,,,,,,,,,,,,,,,,,,,,,,,,,,,,,,,,,,,,,,,,,,
1607,917,2013,2013,"тонколистовая холоднокатаная изотропная сталь, предназначенная для магнитных цепей электрических машин, аппаратов и приборов",,,,,,до 0.4,,,,,,,,,,Сталь электротехническая сернистая,Сталь электротехническая сернистая,,,Химический состав не нормируется,,,,,,,,,,,,,,,,,,,,,,,,,,,,,,,,,,,,,,,,,,,,,,,,,,,,
1608,918,2111,2111,"тонколистовая холоднокатаная изотропная сталь, предназначенная для магнитных цепей электрических машин, аппаратов и приборов",,,,,,0.4 - 0.8,,,,,,,,,,Сталь электротехническая сернистая,Сталь электротехническая сернистая,,,Химический состав не нормируется,,,,,,,,,,,,,,,,,,,,,,,,,,,,,,,,,,,,,,,,,,,,,,,,,,,,
1609,919,2112,2112,"тонколистовая холоднокатаная изотропная сталь, предназначенная для магнитных цепей электрических машин, аппаратов и приборов",,,,,,0.4 - 0.8,,,,,,,,,,Сталь электротехническая сернистая,Сталь электротехническая сернистая,,,Химический состав не нормируется,,,,,,,,,,,,,,,,,,,,,,,,,,,,,,,,,,,,,,,,,,,,,,,,,,,,
1610,920,2211,2211,"тонколистовая холоднокатаная изотропная сталь, предназначенная для магнитных цепей электрических машин, аппаратов и приборов",,,,,,0.8 - 1.8,,,,,,,,,,Сталь электротехническая сернистая,Сталь электротехническая сернистая,,,Химический состав не нормируется,,,,,,,,,,,,,,,,,,,,,,,,,,,,,,,,,,,,,,,,,,,,,,,,,,,,
1611,921,2212,2212,"тонколистовая холоднокатаная изотропная сталь, предназначенная для магнитных цепей электрических машин, аппаратов и приборов",,,,,,0.8 - 1.8,,,,,,,,,,Сталь электротехническая сернистая,Сталь электротехническая сернистая,,,Химический состав не нормируется,,,,,,,,,,,,,,,,,,,,,,,,,,,,,,,,,,,,,,,,,,,,,,,,,,,,
1612,2377,2213,2213,"Тонколистовая холоднокатаная изотропная сталь, предназначенная для магнитных цепей электрических машин, аппаратов и приборов",,,,,,,,,,,,,,,,Сталь электротехническая сернистая,Сталь электротехническая сернистая,,,,,,,,,,,,,,,,,,,,,,,,,,МПа,%,,,,МПа,,%,,,,,,,,,кДж / м2,,,,,,,,,,,,,
1613,2377,2213,2213,"Тонколистовая холоднокатаная изотропная сталь, предназначенная для магнитных цепей электрических машин, аппаратов и приборов",,,,,,,,,,,,,,,,Сталь электротехническая сернистая,Сталь электротехническая сернистая,,,,,,,,,,,,,,,,,,,,,,,,,,300-450,20-35,,,,,,,,,,,,,,,,,,,,,,,,,,,,
1614,2378,2214,2214,"Тонколистовая холоднокатаная изотропная сталь, предназначенная для магнитных цепей электрических машин, аппаратов и приборов",,,,,,,,,,,,,,,,Сталь электротехническая сернистая,Сталь электротехническая сернистая,,,,,,,,,,,,,,,,,,,,,,,,,,МПа,%,,,,МПа,,%,,,,,,,,,кДж / м2,,,,,,,,,,,,,
1615,2378,2214,2214,"Тонколистовая холоднокатаная изотропная сталь, предназначенная для магнитных цепей электрических машин, аппаратов и приборов",,,,,,,,,,,,,,,,Сталь электротехническая сернистая,Сталь электротехническая сернистая,,,,,,,,,,,,,,,,,,,,,,,,,,300-450,20-35,,,,,,,,,,,,,,,,,,,,,,,,,,,,
1616,2379,2215,2215,"Тонколистовая холоднокатаная изотропная сталь, предназначенная для магнитных цепей электрических машин, аппаратов и приборов",,,,,,,,,,,,,,,,Сталь электротехническая сернистая,Сталь электротехническая сернистая,,,,,,,,,,,,,,,,,,,,,,,,,,МПа,%,,,,МПа,,%,,,,,,,,,кДж / м2,,,,,,,,,,,,,
1617,2379,2215,2215,"Тонколистовая холоднокатаная изотропная сталь, предназначенная для магнитных цепей электрических машин, аппаратов и приборов",,,,,,,,,,,,,,,,Сталь электротехническая сернистая,Сталь электротехническая сернистая,,,,,,,,,,,,,,,,,,,,,,,,,,300-450,20-35,,,,,,,,,,,,,,,,,,,,,,,,,,,,
1618,2380,2216,2216,"Тонколистовая холоднокатаная изотропная сталь, предназначенная для магнитных цепей электрических машин, аппаратов и приборов",,,,,,,,,,,,,,,,Сталь электротехническая сернистая,Сталь электротехническая сернистая,,,,,,,,,,,,,,,,,,,,,,,,,,МПа,%,,,,МПа,,%,,,,,,,,,кДж / м2,,,,,,,,,,,,,
1619,2380,2216,2216,"Тонколистовая холоднокатаная изотропная сталь, предназначенная для магнитных цепей электрических машин, аппаратов и приборов",,,,,,,,,,,,,,,,Сталь электротехническая сернистая,Сталь электротехническая сернистая,,,,,,,,,,,,,,,,,,,,,,,,,,300-450,20-35,,,,,,,,,,,,,,,,,,,,,,,,,,,,
1620,922,2311,2311,"тонколистовая холоднокатаная изотропная сталь, предназначенная для магнитных цепей электрических машин, аппаратов и приборов",,,,,,1.8 - 2.8,,,,,,,,,,Сталь электротехническая сернистая,Сталь электротехническая сернистая,,,Химический состав не нормируется,,,,,,,,,,,,,,,,,,,,,,,,,,,,,,,,,,,,,,,,,,,,,,,,,,,,
1621,923,2312,2312,"тонколистовая холоднокатаная изотропная сталь, предназначенная для магнитных цепей электрических машин, аппаратов и приборов",,,,,,1.8 - 2.8,,,,,,,,,,Сталь электротехническая сернистая,Сталь электротехническая сернистая,,,Химический состав не нормируется,,,,,,,,,,,,,,,,,,,,,,,,,,,,,,,,,,,,,,,,,,,,,,,,,,,,
1622,924,2411,2411,"тонколистовая холоднокатаная изотропная сталь, предназначенная для магнитных цепей электрических машин, аппаратов и приборов",,,,,,2.8 - 3.8,,,,,,,,,,Сталь электротехническая сернистая,Сталь электротехническая сернистая,,,Химический состав не нормируется,,,,,,,,,,,,,,,,,,,,,,,,,,,,,,,,,,,,,,,,,,,,,,,,,,,,
1623,925,2412,2412,"тонколистовая холоднокатаная изотропная сталь, предназначенная для магнитных цепей электрических машин, аппаратов и приборов",,,,,,2.8 - 3.8,,,,,,,,,,Сталь электротехническая сернистая,Сталь электротехническая сернистая,,,Химический состав не нормируется,,,,,,,,,,,,,,,,,,,,,,,,,,,,,,,,,,,,,,,,,,,,,,,,,,,,
1624,2381,2413,2413,"Тонколистовая холоднокатаная изотропная сталь, предназначенная для магнитных цепей электрических машин, аппаратов и приборов",,,,,,,,,,,,,,,,Сталь электротехническая сернистая,Сталь электротехническая сернистая,,,,,,,,,,,,,,,,,,,,,,,,,,МПа,%,,,,МПа,,%,,,,,,,,,кДж / м2,,,,,,,,,,,,,
1625,2381,2413,2413,"Тонколистовая холоднокатаная изотропная сталь, предназначенная для магнитных цепей электрических машин, аппаратов и приборов",,,,,,,,,,,,,,,,Сталь электротехническая сернистая,Сталь электротехническая сернистая,,,,,,,,,,,,,,,,,,,,,,,,,,330-470,20-35,,,,,,,,,,,,,,,,,,,,,,,,,,,,
1626,2382,2414,2414,"Тонколистовая холоднокатаная изотропная сталь, предназначенная для магнитных цепей электрических машин, аппаратов и приборов",,,,,,,,,,,,,,,,Сталь электротехническая сернистая,Сталь электротехническая сернистая,,,,,,,,,,,,,,,,,,,,,,,,,,МПа,%,,,,МПа,,%,,,,,,,,,кДж / м2,,,,,,,,,,,,,
1627,2382,2414,2414,"Тонколистовая холоднокатаная изотропная сталь, предназначенная для магнитных цепей электрических машин, аппаратов и приборов",,,,,,,,,,,,,,,,Сталь электротехническая сернистая,Сталь электротехническая сернистая,,,,,,,,,,,,,,,,,,,,,,,,,,370-600,15-30,,,,,,,,,,,,,,,,,,,,,,,,,,,,
1628,2383,2421,2421,"Тонколистовая холоднокатаная изотропная сталь, предназначенная для магнитных цепей электрических машин, аппаратов и приборов",,,,,,,,,,,,,,,,Сталь электротехническая сернистая,Сталь электротехническая сернистая,,,,,,,,,,,,,,,,,,,,,,,,,,МПа,%,,,,МПа,,%,,,,,,,,,кДж / м2,,,,,,,,,,,,,
1629,2383,2421,2421,"Тонколистовая холоднокатаная изотропная сталь, предназначенная для магнитных цепей электрических машин, аппаратов и приборов",,,,,,,,,,,,,,,,Сталь электротехническая сернистая,Сталь электротехническая сернистая,,,,,,,,,,,,,,,,,,,,,,,,,,370-600,15-30,,,,,,,,,,,,,,,,,,,,,,,,,,,,
1630,2375,3311,3311,"Тонколистовая холоднокатаная анизотропная сталь, предназначенная для магнитных цепей электрических машин, трансформаторов и приборов",,,,1.8 - 2.8,,,,,,,,,,,,Сталь электротехническая сернистая,Сталь электротехническая сернистая,,,Химический состав не нормируется,,,,,,,,,,,,,,,,,,,,,,,,,,,,,,,,,,,,,,,,,,,,,,,,,,,,
1631,932,3404,3404,"тонколистовая холоднокатаная анизотропная сталь, предназначенная для магнитных цепей электрических машин, трансформаторов и приборов",,,,,,2.8 - 3.8,,,,,,,,,,Сталь электротехническая сернистая,Сталь электротехническая сернистая,,,Химический состав не нормируется,,,,,,,,,,,,,,,,,,,,,,,,,,,,,,,,,,,,,,,,,,,,,,,,,,,,
1632,933,3405,3405,"тонколистовая холоднокатаная анизотропная сталь, предназначенная для магнитных цепей электрических машин, трансформаторов и приборов",,,,,,2.8 - 3.8,,,,,,,,,,Сталь электротехническая сернистая,Сталь электротехническая сернистая,,,Химический состав не нормируется,,,,,,,,,,,,,,,,,,,,,,,,,,,,,,,,,,,,,,,,,,,,,,,,,,,,
1633,934,3406,3406,"тонколистовая холоднокатаная анизотропная сталь, предназначенная для магнитных цепей электрических машин, трансформаторов и приборов",,,,,,2.8 - 3.8,,,,,,,,,,Сталь электротехническая сернистая,Сталь электротехническая сернистая,,,Химический состав не нормируется,,,,,,,,,,,,,,,,,,,,,,,,,,,,,,,,,,,,,,,,,,,,,,,,,,,,
1634,2373,3407,3407,"Тонколистовая холоднокатаная анизотропная сталь, предназначенная для магнитных цепей электрических машин, трансформаторов и приборов",,,,2.8 - 3.8,,,,,,,,,,,,Сталь электротехническая сернистая,Сталь электротехническая сернистая,,,Химический состав не нормируется,,,,,,,,,,,,,,,,,,,,,,,,,,,,,,,,,,,,,,,,,,,,,,,,,,,,
1635,2374,3408,3408,"Тонколистовая холоднокатаная анизотропная сталь, предназначенная для магнитных цепей электрических машин, трансформаторов и приборов",,,,2.8 - 3.8,,,,,,,,,,,,Сталь электротехническая сернистая,Сталь электротехническая сернистая,,,Химический состав не нормируется,,,,,,,,,,,,,,,,,,,,,,,,,,,,,,,,,,,,,,,,,,,,,,,,,,,,
1636,2376,3409,3409,"Тонколистовая холоднокатаная анизотропная сталь, предназначенная для магнитных цепей электрических машин, трансформаторов и приборов",,,,2.8 - 3.8,,,,,,,,,,,,Сталь электротехническая сернистая,Сталь электротехническая сернистая,,,Химический состав не нормируется,,,,,,,,,,,,,,,,,,,,,,,,,,,,,,,,,,,,,,,,,,,,,,,,,,,,
1637,926,3411,3411,"холоднокатаная анизотропная лента, предназначенная для магнитных цепей электрических аппаратов и приборов",,,,,,2.8 - 3.8,,,,,,,,,,Сталь электротехническая сернистая,Сталь электротехническая сернистая,,,Химический состав не нормируется,,,,,,,,,,,,,,,,,,,,,,,,,,,,,,,,,,,,,,,,,,,,,,,,,,,,
1638,927,3412,3412,"тонколистовая холоднокатаная анизотропная сталь, предназначенная для магнитных цепей электрических машин, трансформаторов и приборов",,,,,,2.8 - 3.8,,,,,,,,,,Сталь электротехническая сернистая,Сталь электротехническая сернистая,,,Химический состав не нормируется,,,,,,,,,,,,,,,,,,,,,,,,,,,,,,,,,,,,,,,,,,,,,,,,,,,,
1639,928,3413,3413,"тонколистовая холоднокатаная анизотропная сталь, предназначенная для магнитных цепей электрических машин, трансформаторов и приборов",,,,,,2.8 - 3.8,,,,,,,,,,Сталь электротехническая сернистая,Сталь электротехническая сернистая,,,Химический состав не нормируется,,,,,,,,,,,,,,,,,,,,,,,,,,,,,,,,,,,,,,,,,,,,,,,,,,,,
1640,929,3414,3414,"тонколистовая холоднокатаная анизотропная сталь, предназначенная для магнитных цепей электрических машин, трансформаторов и приборов",,,,,,2.8 - 3.8,,,,,,,,,,Сталь электротехническая сернистая,Сталь электротехническая сернистая,,,Химический состав не нормируется,,,,,,,,,,,,,,,,,,,,,,,,,,,,,,,,,,,,,,,,,,,,,,,,,,,,
1641,930,3415,3415,"тонколистовая холоднокатаная анизотропная сталь, предназначенная для магнитных цепей электрических машин, трансформаторов и приборов",,,,,,2.8 - 3.8,,,,,,,,,,Сталь электротехническая сернистая,Сталь электротехническая сернистая,,,Химический состав не нормируется,,,,,,,,,,,,,,,,,,,,,,,,,,,,,,,,,,,,,,,,,,,,,,,,,,,,
1642,931,3416,3416,"тонколистовая холоднокатаная анизотропная сталь, предназначенная для магнитных цепей электрических машин, трансформаторов и приборов",,,,,,2.8 - 3.8,,,,,,,,,,Сталь электротехническая сернистая,Сталь электротехническая сернистая,,,Химический состав не нормируется,,,,,,,,,,,,,,,,,,,,,,,,,,,,,,,,,,,,,,,,,,,,,,,,,,,,
1643,935,3421,3421,"холоднокатаная анизотропная лента, предназначенная для магнитных цепей электрических аппаратов и приборов",,,,,,2.8 - 3.8,,,,,,,,,,Сталь электротехническая сернистая,Сталь электротехническая сернистая,,,Химический состав не нормируется,,,,,,,,,,,,,,,,,,,,,,,,,,,,,,,,,,,,,,,,,,,,,,,,,,,,
1644,936,3422,3422,"холоднокатаная анизотропная лента, предназначенная для магнитных цепей электрических аппаратов и приборов",,,,,,2.8 - 3.8,,,,,,,,,,Сталь электротехническая сернистая,Сталь электротехническая сернистая,,,Химический состав не нормируется,,,,,,,,,,,,,,,,,,,,,,,,,,,,,,,,,,,,,,,,,,,,,,,,,,,,
1645,937,3423,3423,"холоднокатаная анизотропная лента, предназначенная для магнитных цепей электрических аппаратов и приборов",,,,,,2.8 - 3.8,,,,,,,,,,Сталь электротехническая сернистая,Сталь электротехническая сернистая,,,Химический состав не нормируется,,,,,,,,,,,,,,,,,,,,,,,,,,,,,,,,,,,,,,,,,,,,,,,,,,,,
1646,938,3424,3424,"холоднокатаная анизотропная лента, предназначенная для магнитных цепей электрических аппаратов и приборов",,,,,,2.8 - 3.8,,,,,,,,,,Сталь электротехническая сернистая,Сталь электротехническая сернистая,,,Химический состав не нормируется,,,,,,,,,,,,,,,,,,,,,,,,,,,,,,,,,,,,,,,,,,,,,,,,,,,,
1647,939,3425,3425,"холоднокатаная анизотропная лента, предназначенная для магнитных цепей электрических аппаратов и приборов",,,,,,2.8 - 3.8,,,,,,,,,,Сталь электротехническая сернистая,Сталь электротехническая сернистая,,,Химический состав не нормируется,,,,,,,,,,,,,,,,,,,,,,,,,,,,,,,,,,,,,,,,,,,,,,,,,,,,
1648,971,10832,10832,для применения в магнитных цепях электрических аппаратов и приборов,,,,до 0.04,,до 0.3,,до 0.3,,,,,,,,Сталь электротехническая нелегированная,Сталь электротехническая нелегированная,,,,,,,,,,,,,,,,,,,,,,,,,,,,,,,,,,,,,,,,,,,,,,,,,,,,,,,
1649,975,10848,10848,для применения в магнитных цепях электрических аппаратов и приборов,,,,до 0.04,,до 0.3,,до 0.3,,,,,,,,Сталь электротехническая нелегированная,Сталь электротехническая нелегированная,,,,,,,,,,,,,,,,,,,,,,,,,,,,,,,,,,,,,,,,,,,,,,,,,,,,,,,
1650,2369,10850,10850,Для применения в магнитных цепях электрических аппаратов и приборов,,до 0.3,,до 0.035,,до 0.3,,до 0.3,,,,,,,,Сталь электротехническая нелегированная,Сталь электротехническая нелегированная,,,,,,,,,до 0.02,,,до 0.03,,,,,,,,,,,,,,,,,,,,,,,,,,,,,,,,,,,,,,,,,,,
1651,959,10864,10864,для применения в магнитных цепях электрических аппаратов и приборов,,до 0.3,,до 0.035,,до 0.3,,до 0.3,,,,,,,,Сталь электротехническая нелегированная,Сталь электротехническая нелегированная,,,,,,,,,до 0.02,,,до 0.03,,,,,,,,,,,,,,,,,,,,,,,,,,,,,,,,,,,,,,,,,,,
1652,2365,10860,10860,Для применения в магнитных цепях электрических аппаратов и приборов,,до 0.3,,до 0.035,,до 0.3,,до 0.3,,,,,,,,Сталь электротехническая нелегированная,Сталь электротехническая нелегированная,,,,,,,,,до 0.02,,,до 0.03,,,,,,,,,,,,,,,,,,,,,,,,,,,,,,,,,,,,,,,,,,,
1653,963,10895,10895,для применения в магнитных цепях электрических аппаратов и приборов,,до 0.3,,до 0.035,,до 0.3,,до 0.3,,,,,,,,Сталь электротехническая нелегированная,Сталь электротехническая нелегированная,,,,,,,,,до 0.02,,,до 0.03,,,,,,,,,,,,,,,,,,,,,,,,,,,,,,,,,,,,,,,,,,,
1654,961,10880,10880,для применения в магнитных цепях электрических аппаратов и приборов,,до 0.3,,до 0.035,,до 0.3,,до 0.3,,,,,,,,Сталь электротехническая нелегированная,Сталь электротехническая нелегированная,,,,,,,,,до 0.02,,,до 0.03,,,,,,,,,,,,,,,,,,,,,,,,,,,,,,,,,,,,,,,,,,,
1655,973,11832,11832,для применения в магнитных цепях электрических аппаратов и приборов,,,,до 0.04,,до 0.3,,до 0.3,,,,,,,,Сталь электротехническая нелегированная,Сталь электротехническая нелегированная,,,,,,,,,,,,,,,,,,,,,,,,,,,,,,,,,,,,,,,,,,,,,,,,,,,,,,,
1656,977,11848,11848,для применения в магнитных цепях электрических аппаратов и приборов,,,,до 0.04,,до 0.3,,до 0.3,,,,,,,,Сталь электротехническая нелегированная,Сталь электротехническая нелегированная,,,,,,,,,,,,,,,,,,,,,,,,,,,,,,,,,,,,,,,,,,,,,,,,,,,,,,,
1657,2370,11850,11850,Для применения в магнитных цепях электрических аппаратов и приборов,,до 0.3,,до 0.035,,до 0.3,,до 0.3,,,,,,,,Сталь электротехническая нелегированная,Сталь электротехническая нелегированная,,,,,,,,,до 0.02,,,до 0.03,,,,,,,,,,,,,,,,,,,,,,,,,,,,,,,,,,,,,,,,,,,
1658,2367,11860,11860,Для применения в магнитных цепях электрических аппаратов и приборов,,до 0.3,,до 0.035,,до 0.3,,до 0.3,,,,,,,,Сталь электротехническая нелегированная,Сталь электротехническая нелегированная,,,,,,,,,до 0.02,,,до 0.03,,,,,,,,,,,,,,,,,,,,,,,,,,,,,,,,,,,,,,,,,,,
1659,965,11864,11864,для применения в магнитных цепях электрических аппаратов и приборов,,до 0.3,,до 0.035,,до 0.3,,до 0.3,,,,,,,,Сталь электротехническая нелегированная,Сталь электротехническая нелегированная,,,,,,,,,до 0.02,,,до 0.03,,,,,,,,,,,,,,,,,,,,,,,,,,,,,,,,,,,,,,,,,,,
1660,969,11895,11895,для применения в магнитных цепях электрических аппаратов и приборов,,до 0.3,,до 0.035,,до 0.3,,до 0.3,,,,,,,,Сталь электротехническая нелегированная,Сталь электротехническая нелегированная,,,,,,,,,до 0.02,,,до 0.03,,,,,,,,,,,,,,,,,,,,,,,,,,,,,,,,,,,,,,,,,,,
1661,967,11880,11880,для применения в магнитных цепях электрических аппаратов и приборов,,до 0.3,,до 0.035,,до 0.3,,до 0.3,,,,,,,,Сталь электротехническая нелегированная,Сталь электротехническая нелегированная,,,,,,,,,до 0.02,,,до 0.03,,,,,,,,,,,,,,,,,,,,,,,,,,,,,,,,,,,,,,,,,,,
1662,972,20832,20832,для применения в магнитных цепях электрических аппаратов и приборов,,,,до 0.04,,до 0.3,,до 0.3,,,,,,,,Сталь электротехническая нелегированная,Сталь электротехническая нелегированная,,,,,,,,,,,,,,,,,,,,,,,,,,,,,,,,,,,,,,,,,,,,,,,,,,,,,,,
1663,976,20848,20848,для применения в магнитных цепях электрических аппаратов и приборов,,,,до 0.04,,до 0.3,,до 0.3,,,,,,,,Сталь электротехническая нелегированная,Сталь электротехническая нелегированная,,,,,,,,,,,,,,,,,,,,,,,,,,,,,,,,,,,,,,,,,,,,,,,,,,,,,,,
1664,2371,20850,20850,Для применения в магнитных цепях электрических аппаратов и приборов,,до 0.3,,до 0.035,,до 0.3,,до 0.3,,,,,,,,Сталь электротехническая нелегированная,Сталь электротехническая нелегированная,,,,,,,,,до 0.02,,,до 0.03,,,,,,,,,,,,,,,,,,,,,,,,,,,,,,,,,,,,,,,,,,,
1665,2366,20860,20860,Для применения в магнитных цепях электрических аппаратов и приборов,,до 0.3,,до 0.035,,до 0.3,,до 0.3,,,,,,,,Сталь электротехническая нелегированная,Сталь электротехническая нелегированная,,,,,,,,,до 0.02,,,до 0.03,,,,,,,,,,,,,,,,,,,,,,,,,,,,,,,,,,,,,,,,,,,
1666,960,20864,20864,для применения в магнитных цепях электрических аппаратов и приборов,,до 0.3,,до 0.035,,до 0.3,,до 0.3,,,,,,,,Сталь электротехническая нелегированная,Сталь электротехническая нелегированная,,,,,,,,,до 0.02,,,до 0.03,,,,,,,,,,,,,,,,,,,,,,,,,,,,,,,,,,,,,,,,,,,
1667,962,20880,20880,для применения в магнитных цепях электрических аппаратов и приборов,,до 0.3,,до 0.035,,до 0.3,,до 0.3,,,,,,,,Сталь электротехническая нелегированная,Сталь электротехническая нелегированная,,,,,,,,,до 0.02,,,до 0.03,,,,,,,,,,,,,,,,,,,,,,,,,,,,,,,,,,,,,,,,,,,
1668,964,20895,20895,для применения в магнитных цепях электрических аппаратов и приборов,,до 0.3,,до 0.035,,до 0.3,,до 0.3,,,,,,,,Сталь электротехническая нелегированная,Сталь электротехническая нелегированная,,,,,,,,,до 0.02,,,до 0.03,,,,,,,,,,,,,,,,,,,,,,,,,,,,,,,,,,,,,,,,,,,
1669,974,21832,21832,для применения в магнитных цепях электрических аппаратов и приборов,,,,до 0.04,,до 0.3,,до 0.3,,,,,,,,Сталь электротехническая нелегированная,Сталь электротехническая нелегированная,,,,,,,,,,,,,,,,,,,,,,,,,,,,,,,,,,,,,,,,,,,,,,,,,,,,,,,
1670,978,21848,21848,для применения в магнитных цепях электрических аппаратов и приборов,,,,до 0.04,,до 0.3,,до 0.3,,,,,,,,Сталь электротехническая нелегированная,Сталь электротехническая нелегированная,,,,,,,,,,,,,,,,,,,,,,,,,,,,,,,,,,,,,,,,,,,,,,,,,,,,,,,
1671,2372,21850,21850,Для применения в магнитных цепях электрических аппаратов и приборов,,до 0.3,,до 0.035,,до 0.3,,до 0.3,,,,,,,,Сталь электротехническая нелегированная,Сталь электротехническая нелегированная,,,,,,,,,до 0.02,,,до 0.03,,,,,,,,,,,,,,,,,,,,,,,,,,,,,,,,,,,,,,,,,,,
1672,2368,21860,21860,Для применения в магнитных цепях электрических аппаратов и приборов,,до 0.3,,до 0.035,,до 0.3,,до 0.3,,,,,,,,Сталь электротехническая нелегированная,Сталь электротехническая нелегированная,,,,,,,,,до 0.02,,,до 0.03,,,,,,,,,,,,,,,,,,,,,,,,,,,,,,,,,,,,,,,,,,,
1673,966,21864,21864,для применения в магнитных цепях электрических аппаратов и приборов,,до 0.3,,до 0.035,,до 0.3,,до 0.3,,,,,,,,Сталь электротехническая нелегированная,Сталь электротехническая нелегированная,,,,,,,,,до 0.02,,,до 0.03,,,,,,,,,,,,,,,,,,,,,,,,,,,,,,,,,,,,,,,,,,,
1674,968,21880,21880,для применения в магнитных цепях электрических аппаратов и приборов,,до 0.3,,до 0.035,,до 0.3,,до 0.3,,,,,,,,Сталь электротехническая нелегированная,Сталь электротехническая нелегированная,,,,,,,,,до 0.02,,,до 0.03,,,,,,,,,,,,,,,,,,,,,,,,,,,,,,,,,,,,,,,,,,,
1675,970,21895,21895,для применения в магнитных цепях электрических аппаратов и приборов,,до 0.3,,до 0.035,,до 0.3,,до 0.3,,,,,,,,Сталь электротехническая нелегированная,Сталь электротехническая нелегированная,,,,,,,,,до 0.02,,,до 0.03,,,,,,,,,,,,,,,,,,,,,,,,,,,,,,,,,,,,,,,,,,,
1676,1790,1,1,"для изготовления катаных, кованых или литых безбандажных колес",,,,0.44 - 0.52,,0.4 - 0.65,,0.8 - 1.2,,,,,,,0.08 - 0.15,Сталь для рельсового транспорта,Сталь для рельсового транспорта,,,,,,,,,до 0.035,,,до 0.03,,,,,,,,,,,,,,,,,,,,,,,,,,,,,,,,,,,,,,,,,,,
1677,1791,2,2,"для изготовления катаных, кованых или литых безбандажных колес",,,,0.55 - 0.65,,0.22 - 0.45,,0.5 - 0.9,,,,,,,до 0.1,Сталь для рельсового транспорта,Сталь для рельсового транспорта,,,,,,,,,до 0.035,,,до 0.03,,,,,,,,,,,,,,,,,,,,,,,,,,,,,,,,,,,,,,,,,,,
1678,1792,3,3,"для изготовления катаных, кованых или литых безбандажных колес",,,,0.58 - 0.67,,0.22 - 0.45,,0.5 - 0.9,,,,,,,0.08 - 0.15,Сталь для рельсового транспорта,Сталь для рельсового транспорта,,,,,,,,,до 0.03,,,до 0.02,,,,,,,,,,,,,,,,,,,,,,,,,,,,,,,,,,,,,,,,,,,
1679,1829,63,63,"для изготовления крановых рельсов специальных профилей типов КР70, КР80, КР100, КР120, КР140, применяемых для путей грузоподъемных кранов.",,до 0.3,,0.53 - 0.73,до 0.3,0.15 - 0.35,до 0.3,0.6 - 1,,,,,,,,Сталь для рельсового транспорта,Сталь для рельсового транспорта,,,,,,,,,до 0.05,,,до 0.05,,,,,,,,,до 0.08,,,,,,,,,,,,,,,,,,,,,,,,,,,,,,,,,,
1680,2649,76,76,"Изготовление железнодорожных рельсов типов РП50, РП65 и РП75 для путей промышленного железнодорожного транспорта широкой колеи",Сталь углеродистая,,,0.71 - 0.84,,0.18 - 0.55,,0.75 - 1.25,,,,,,,,Сталь для рельсового транспорта,Сталь для рельсового транспорта,,,,,,,,,до 0.035,,,до 0.045,,,,,,,,,,,,,,,,,,,,,,,,,,,,,,,,,,,,,,,,,,,
1681,2651,76Т,76Т,"Изготовление железнодорожных рельсов типов РП50, РП65 и РП75 для путей промышленного железнодорожного транспорта широкой колеи",Сталь углеродистая микролегированная,,,0.71 - 0.84,,0.18 - 0.55,,0.75 - 1.25,,0.004 - 0.025,,,,,,Сталь для рельсового транспорта,Сталь для рельсового транспорта,,,,,,,,,до 0.035,,,до 0.045,,,,,,,,,,,,,,,,,,,,,,,,,,,,,,,,,,,,,,,,,,,
1682,2652,76Ц,76Ц,"Изготовление железнодорожных рельсов типов РП50, РП65 и РП75 для путей промышленного железнодорожного транспорта широкой колеи",Сталь углеродистая микролегированная,,,0.71 - 0.84,,0.18 - 0.55,,0.75 - 1.25,,,,,,,,Сталь для рельсового транспорта,Сталь для рельсового транспорта,,,,,,,,,до 0.035,0.001 - 0.01,,до 0.045,,,,,,,,,,,,,,,,,,,,,,,,,,,,,,,,,,,,,,,,,,,
1683,2650,76Ф,76Ф,"Изготовление железнодорожных рельсов типов РП50, РП65 и РП75 для путей промышленного железнодорожного транспорта широкой колеи",Сталь углеродистая микролегированная,,,0.71 - 0.87,,0.18 - 0.55,,0.75 - 1.25,,,,,,,0.03 - 0.1,Сталь для рельсового транспорта,Сталь для рельсового транспорта,,,,,,,,,до 0.035,,,до 0.045,,,,,,,,,,,,,,,,,,,,,,,,,,,,,,,,,,,,,,,,,,,
1684,1776,А2,А2,"для изготовления прокатанных и кованых заготовок квадратного или круглого сечения предназначенных для производства осей локомотивов, электропоездов, дизель- и электропоездов, вагонов железных дорог и вагонов метрополитена железных дорог.",,до 0.3,,до 0.5,,до 0.5,до 0.3,до 1.2,,,,,до 0.08,,до 0.05,Сталь для рельсового транспорта,Сталь для рельсового транспорта,,,,,,,,,до 0.04,,,до 0.04,,,,,,,,,,,,,,,,,,,,,,,,,,,,,,,,,,,,,,,,,,,
1685,1775,А1,А1,"для изготовления прокатанных и кованых заготовок квадратного или круглого сечения предназначенных для производства осей локомотивов, электропоездов, дизель- и электропоездов, вагонов железных дорог и вагонов метрополитена железных дорог.","Если по соглашению требуется сталь без термообработки (прокатка или ковка), то применяют обозначение стали А0 вместо А1.",до 0.3,,до 0.4,,до 0.5,до 0.3,до 1.2,,,,,до 0.08,,до 0.05,Сталь для рельсового транспорта,Сталь для рельсового транспорта,,,,,,,,,до 0.04,,,до 0.04,,,,,,,,,,,,,,,,,,,,,,,,,,,,,,,,,,,,,,,,,,,
1686,1777,А3,А3,"для изготовления прокатанных и кованых заготовок квадратного или круглого сечения предназначенных для производства осей локомотивов, электропоездов, дизель- и электропоездов, вагонов железных дорог и вагонов метрополитена железных дорог.",,до 0.3,,до 0.4,,до 0.5,до 0.5,до 1.6,,,,,до 0.4,,до 0.1,Сталь для рельсового транспорта,Сталь для рельсового транспорта,,,,,,,,,до 0.04,,,до 0.04,,,,,,,,,,,,,,,,,,,,,,,,,,,,,,,,,,,,,,,,,,,
1687,1778,А4,А4,"для изготовления прокатанных и кованых заготовок квадратного или круглого сечения предназначенных для производства осей локомотивов, электропоездов, дизель- и электропоездов, вагонов железных дорог и вагонов метрополитена железных дорог.",,до 0.3,,до 0.4,,до 0.5,до 1.2,до 0.8,,,,,до 0.35,,до 0.1,Сталь для рельсового транспорта,Сталь для рельсового транспорта,,,,,,,,,до 0.04,,,до 0.04,,,,,,,,,,,,,,,,,,,,,,,,,,,,,,,,,,,,,,,,,,,
1688,940,К63,К63,для изготовления крановых рельсов,,до 0.3,,0.53 - 0.73,до 0.3,0.15 - 0.35,до 0.3,0.6 - 1,,,,,,,,Сталь для рельсового транспорта,Сталь для рельсового транспорта,,,,,,,,,до 0.05,,,до 0.05,,,,,,,,до 0.008,до 0.08,,,,,,,,,,,,,,,,,,,,,,,,,,,,,,,,,,
1689,1786,К76,К76,"для изготовления железнодорожных рельсов типа Р75, Р65, Р50. Способ выплавки - конвертерная сталь",,,до 0.025,0.71 - 0.82,,0.25 - 0.6,,0.75 - 1.15,,,,,,,,Сталь для рельсового транспорта,Сталь для рельсового транспорта,,,,,,,,,до 0.025,,,до 0.025,,,,,,,,,,,,,,,,,,,,,,,,,,,,,,,,,,,,,,,,,,,
1690,1784,К76Т,К76Т,"для изготовления железнодорожных рельсов типа Р75, Р65, Р50. Способ выплавки - конвертерная сталь",,,до 0.02,0.71 - 0.82,,0.25 - 0.6,,0.75 - 1.15,,,,,,,,Сталь для рельсового транспорта,Сталь для рельсового транспорта,,,,,,,,,до 0.025,,,до 0.025,,,,,,,,,,,,,,,,,,,,,,,,,,,,,,,,,,,,,,,,,,,
1691,1782,К76Ф,К76Ф,"для изготовления железнодорожных рельсов типа Р75, Р65, Р50. Способ выплавки - конвертерная сталь",,,до 0.02,0.71 - 0.82,,0.25 - 0.6,,0.75 - 1.15,,,,,,,0.03 - 0.15,Сталь для рельсового транспорта,Сталь для рельсового транспорта,,,,,,,,,до 0.025,,,до 0.025,,,,,,,,,,,,,,,,,,,,,,,,,,,,,,,,,,,,,,,,,,,
1692,1788,К86Ф,К86Ф,"для изготовления железнодорожных рельсов типа Р75, Р65, Р50. Способ выплавки - конвертерная сталь",,,до 0.01,0.83 - 0.9,,0.25 - 0.6,до 0.3,0.75 - 1.15,,,,,,,0.03 - 0.15,Сталь для рельсового транспорта,Сталь для рельсового транспорта,,,,,,,,,до 0.025,,,до 0.025,,,,,,,,,,,,,,,,,,,,,,,,,,,,,,,,,,,,,,,,,,,
1693,1779,К78ХСФ,К78ХСФ,"для изготовления железнодорожных рельсов типа Р75, Р65, Р50. Способ выплавки - конвертерная сталь",,,до 0.005,0.74 - 0.82,,0.4 - 0.8,0.4 - 0.6,0.75 - 1.15,,,,,,,0.05 - 0.15,Сталь для рельсового транспорта,Сталь для рельсового транспорта,,,,,,,,,до 0.025,,,до 0.025,,,,,,,,,,,,,,,,,,,,,,,,,,,,,,,,,,,,,,,,,,,
1694,2605,М68,М68,"Для изготовления рельсов контррельсовых типов РК75, РК65, РК50, применяемых в конструкциях верхнего строения пути с железнодорожными рельсами широкой колеи",Способ выплавки мартеновский,,,0.62 - 0.73,,0.13 - 0.28,,0.7 - 1,,,,,,,,Сталь для рельсового транспорта,Сталь для рельсового транспорта,,,,,,,,,до 0.035,,,до 0.045,,,,,,,,,,,,,,,,,,,,,,,,,,,,,,,,,,,,,,,,,,,
1695,1773,М54,М54,"для изготовления двухголовых объемно-закаленных в масле накладок, применяемых для стыковки соединений рельсов железных дорог широкой колеи",,,,0.45 - 0.62,,0.15 - 0.35,,0.5 - 0.85,,,,,,,,Сталь для рельсового транспорта,Сталь для рельсового транспорта,,,,,,,,,до 0.04,,,до 0.05,,,,,,,,,до 0.08,,,,,,,,,,,,,,,,,,,,,,,,,,,,,,,,,,
1696,2607,М73Т,М73Т,"Для изготовления рельсов остряковых типов ОР75, ОР65, ОР50, применяемых в конструкциях верхнего строения железнодорожного пути",Способ выплавки мартеновский,,,0.67 - 0.78,,0.18 - 0.45,,0.75 - 1.05,,0.007 - 0.015,,,,,,Сталь для рельсового транспорта,Сталь для рельсового транспорта,,,,,,,,,до 0.035,,,до 0.04,,,,,,,,,,,,,,,,,,,,,,,,,,,,,,,,,,,,,,,,,,,
1697,2606,М73В,М73В,"Для изготовления рельсов остряковых типов ОР75, ОР65, ОР50, применяемых в конструкциях верхнего строения железнодорожного пути",Способ выплавки мартеновский,,,0.67 - 0.78,,0.18 - 0.45,,0.75 - 1.05,,,,,,,0.03 - 0.06,Сталь для рельсового транспорта,Сталь для рельсового транспорта,,,,,,,,,до 0.035,,,до 0.04,,,,,,,,,,,,,,,,,,,,,,,,,,,,,,,,,,,,,,,,,,,
1698,2608,М73Ц,М73Ц,"Для изготовления рельсов остряковых типов ОР75, ОР65, ОР50, применяемых в конструкциях верхнего строения железнодорожного пути",Способ выплавки мартеновский,,,0.67 - 0.78,,0.18 - 0.45,,0.75 - 1.05,,,,,,,,Сталь для рельсового транспорта,Сталь для рельсового транспорта,,,,,,,,,до 0.035,0.001 - 0.05,,до 0.04,,,,,,,,,,,,,,,,,,,,,,,,,,,,,,,,,,,,,,,,,,,
1699,1200,М74,М74,для изготовления железнодорожных рельсов типа Р50,,,,0.69 - 0.8,,0.18 - 0.4,,0.75 - 1.05,,,,,,,,Сталь для рельсового транспорта,Сталь для рельсового транспорта,,,,,,,,,до 0.035,,,до 0.045,,,,,,,,,,,,,,,,,,,,,,,,,,,,,,,,,,,,,,,,,,,
1700,1197,М74Т,М74Т,для изготовления железнодорожных рельсов типа Р50,,,,0.69 - 0.8,,0.18 - 0.4,,0.75 - 1.05,,0.007 - 0.025,,,,,,Сталь для рельсового транспорта,Сталь для рельсового транспорта,,,,,,,,,до 0.035,,,до 0.045,,,,,,,,,,,,,,,,,,,,,,,,,,,,,,,,,,,,,,,,,,,
1701,1198,М74Ц,М74Ц,для изготовления железнодорожных рельсов типа Р50,,,,0.69 - 0.8,,0.18 - 0.4,,0.75 - 1.05,,,,,,,,Сталь для рельсового транспорта,Сталь для рельсового транспорта,,,,,,,,,до 0.035,0.001 - 0.05,,до 0.045,,,,,,,,,,,,,,,,,,,,,,,,,,,,,,,,,,,,,,,,,,,
1702,1199,М76,М76,"для изготовления железнодорожных рельсов типа Р75, Р65, Р50. Способ выплавки - мартеновская сталь",,,до 0.025,0.71 - 0.82,,0.25 - 0.6,,0.75 - 1.15,,,,,,,,Сталь для рельсового транспорта,Сталь для рельсового транспорта,,,,,,,,,до 0.035,,,до 0.04,,,,,,,,,,,,,,,,,,,,,,,,,,,,,,,,,,,,,,,,,,,
1703,1195,М76ВТ,М76ВТ,"для изготовления железнодорожных рельсов типа Р75, Р65",,,,0.71 - 0.82,,0.18 - 0.4,,0.75 - 1.05,,0.005 - 0.025,,,,,0.01 - 0.02,Сталь для рельсового транспорта,Сталь для рельсового транспорта,,,,,,,,,до 0.035,,,до 0.045,,,,,,,,,,,,,,,,,,,,,,,,,,,,,,,,,,,,,,,,,,,
1704,1193,М76В,М76В,"для изготовления железнодорожных рельсов типа Р75, Р65",,,,0.71 - 0.82,,0.25 - 0.45,,0.75 - 1.05,,,,,,,0.03 - 0.07,Сталь для рельсового транспорта,Сталь для рельсового транспорта,,,,,,,,,до 0.035,,,до 0.045,,,,,,,,,,,,,,,,,,,,,,,,,,,,,,,,,,,,,,,,,,,
1705,1194,М76Т,М76Т,"для изготовления железнодорожных рельсов типа Р75, Р65, Р50. Способ выплавки - мартеновская сталь",,,до 0.02,0.71 - 0.82,,0.25 - 0.6,,0.75 - 1.15,,до 0.007,,,,,,Сталь для рельсового транспорта,Сталь для рельсового транспорта,,,,,,,,,до 0.035,,,до 0.04,,,,,,,,,,,,,,,,,,,,,,,,,,,,,,,,,,,,,,,,,,,
1706,1781,М76Ф,М76Ф,"для изготовления железнодорожных рельсов типа Р75, Р65, Р50. Способ выплавки - мартеновская сталь",,,до 0.02,0.71 - 0.82,,0.25 - 0.6,,0.75 - 1.15,,,,,,,0.03 - 0.15,Сталь для рельсового транспорта,Сталь для рельсового транспорта,,,,,,,,,до 0.035,,,до 0.04,,,,,,,,,,,,,,,,,,,,,,,,,,,,,,,,,,,,,,,,,,,
1707,1196,М76Ц,М76Ц,"для изготовления железнодорожных рельсов типа Р75, Р65",,,,0.71 - 0.82,,0.18 - 0.4,,0.75 - 1.05,,,,,,,,Сталь для рельсового транспорта,Сталь для рельсового транспорта,,,,,,,,,до 0.035,0.001 - 0.05,,до 0.045,,,,,,,,,,,,,,,,,,,,,,,,,,,,,,,,,,,,,,,,,,,
1708,1793,Н50,Н50,"для изготовления рельсов, предназначенных для укладки на железных дорогах узкой колеи.",,,,0.4 - 0.55,,до 0.13,,до 0.5,,,,,,,,Сталь для рельсового транспорта,Сталь для рельсового транспорта,,,,,,,,,до 0.04,,,до 0.045,,,,,,,,,до 0.15,,,,,,,,,,,,,,,,,,,,,,,,,,,,,,,,,,
1709,1774,ОС,ОС,"для изготовления прокатанных заготовок квадратного или круглого сечения предназначенных для производства осей локомотивов, электропоездов, дизель- и электропоездов, вагонов железных дорог и вагонов метрополитена железных дорог колеи 1520 мм",,до 0.25,,0.42 - 0.5,до 0.3,0.15 - 0.35,до 0.3,0.6 - 0.9,,,,,,,,Сталь для рельсового транспорта,Сталь для рельсового транспорта,,,,,,,,,до 0.04,,,до 0.04,,,,,,,,,,,,,,,,,,,,,,,,,,,,,,,,,,,,,,,,,,,
1710,2609,СтальГОСТ5257-98,СтальГОСТ5257-98,Изготовление бандажей для подвижного состава трамвая,"В ГОСТ 5257-98 приведен хим. состав стали, но не указано ее обозначение",,,0.57 - 0.67,,0.2 - 0.45,,0.5 - 0.9,,,,,,,,Сталь для рельсового транспорта,Сталь для рельсового транспорта,,,,,,,,,до 0.035,,,до 0.04,,,,,,,,,,,,,,,,,,,,,,,,,,,,,,,,,,,,,,,,,,,
1711,1795,ПТ70,ПТ70,"для изготовления рельсов, предназначенных для укладки на железных дорогах узкой колеи.",,,,0.67 - 0.82,,до 0.13,,до 0.5,,,,,,,,Сталь для рельсового транспорта,Сталь для рельсового транспорта,,,,,,,,,до 0.04,,,до 0.045,,,,,,,,,до 0.15,,,,,,,,,,,,,,,,,,,,,,,,,,,,,,,,,,
1712,1787,Э76,Э76,"для изготовления железнодорожных рельсов типа Р75, Р65, Р50. Способ выплавки - электросталь",,,до 0.025,0.71 - 0.82,,0.25 - 0.6,,0.75 - 1.15,,,,,,,,Сталь для рельсового транспорта,Сталь для рельсового транспорта,,,,,,,,,до 0.025,,,до 0.025,,,,,,,,,,,,,,,,,,,,,,,,,,,,,,,,,,,,,,,,,,,
1713,1794,Т60,Т60,"для изготовления рельсов, предназначенных для укладки на железных дорогах узкой колеи.",,,,0.56 - 0.66,,до 0.13,,до 0.5,,,,,,,,Сталь для рельсового транспорта,Сталь для рельсового транспорта,,,,,,,,,до 0.04,,,до 0.045,,,,,,,,,до 0.15,,,,,,,,,,,,,,,,,,,,,,,,,,,,,,,,,,
1714,1785,Э76Т,Э76Т,"для изготовления железнодорожных рельсов типа Р75, Р65, Р50. Способ выплавки - электросталь",,,до 0.02,0.71 - 0.82,,0.25 - 0.6,,0.75 - 1.15,,до 0.025,,,,,,Сталь для рельсового транспорта,Сталь для рельсового транспорта,,,,,,,,,до 0.025,,,до 0.025,,,,,,,,,,,,,,,,,,,,,,,,,,,,,,,,,,,,,,,,,,,
1715,1783,Э76Ф,Э76Ф,"для изготовления железнодорожных рельсов типа Р75, Р65, Р50. Способ выплавки - электросталь",,,до 0.02,0.71 - 0.82,,0.25 - 0.6,,0.75 - 1.15,,,,,,,0.03 - 0.15,Сталь для рельсового транспорта,Сталь для рельсового транспорта,,,,,,,,,до 0.025,,,до 0.025,,,,,,,,,,,,,,,,,,,,,,,,,,,,,,,,,,,,,,,,,,,
1716,1780,Э78ХСФ,Э78ХСФ,"для изготовления железнодорожных рельсов типа Р75, Р65, Р50. Способ выплавки - электросталь",,,до 0.005,0.74 - 0.82,,0.4 - 0.8,0.4 - 0.6,0.75 - 1.15,,,,,,,0.05 - 0.15,Сталь для рельсового транспорта,Сталь для рельсового транспорта,,,,,,,,,до 0.025,,,до 0.025,,,,,,,,,,,,,,,,,,,,,,,,,,,,,,,,,,,,,,,,,,,
1717,1789,Э86Ф,Э86Ф,"для изготовления железнодорожных рельсов типа Р75, Р65, Р50. Способ выплавки - электросталь",,,до 0.01,0.83 - 0.9,,0.25 - 0.6,до 0.3,0.75 - 1.15,,,,,,,0.03 - 0.15,Сталь для рельсового транспорта,Сталь для рельсового транспорта,,,,,,,,,до 0.025,,,до 0.025,,,,,,,,,,,,,,,,,,,,,,,,,,,,,,,,,,,,,,,,,,,
1718,1767,A27S,A27S,"Для производства проката, предназначенного для изготовления корпусов или других сварных конструкций судов и плавучих сооружений",Сталь повышенной прочности,до 0.35,0.015 - 0.06,до 0.18,до 0.4,0.15 - 0.35,до 0.3,0.6 - 1.4,,,,,,,,Сталь для судостроения,Сталь для судостроения,,,,,,,,,до 0.04,,,до 0.04,,,,,,,,до 0.008,до 0.08,,,,,,,,,,,,,,,,,,,,,,,,,,,,,,,,,,
1719,2437,A27SW,A27SW,"Для производства проката, предназначенного для изготовления корпусов или других сварных конструкций судов и плавучих сооружений",Сталь повышенной прочности улучшенной свариваемости с гарантией сопротивляемости слоистым разрывам,до 0.35,0.02 - 0.06,до 0.12,до 0.4,0.15 - 0.35,до 0.2,0.6 - 1.4,,,,,до 0.08,,0.05 - 0.1,Сталь для судостроения,Сталь для судостроения,,,,,,,,0.02 - 0.05,до 0.01,,,до 0.05,,,,,,,,,,,,,,,,,,,,,,,,,,,,,,,,,,,,,,,,,,,
1720,2413,A27SZ25,A27SZ25,"Для производства проката, предназначенного для изготовления корпусов или других сварных конструкций судов и плавучих сооружений",Сталь повышенной прочности с гарантией сопротивляемости слоистым разрывам,до 0.35,0.02 - 0.06,до 0.18,до 0.4,0.15 - 0.35,до 0.2,0.6 - 1.4,,,,,до 0.08,,0.05 - 0.1,Сталь для судостроения,Сталь для судостроения,,,,,,,,0.02 - 0.05,до 0.01,,,до 0.08,,,,,,,,,,,,,,,,,,,,,,,,,,,,,,,,,,,,,,,,,,,
1721,2416,A27SZ35,A27SZ35,"Для производства проката, предназначенного для изготовления корпусов или других сварных конструкций судов и плавучих сооружений",Сталь повышенной прочности с гарантией сопротивляемости слоистым разрывам,до 0.35,0.02 - 0.06,до 0.18,до 0.4,0.15 - 0.35,до 0.2,0.6 - 1.4,,,,,до 0.08,,0.05 - 0.1,Сталь для судостроения,Сталь для судостроения,,,,,,,,0.02 - 0.05,до 0.01,,,до 0.05,,,,,,,,,,,,,,,,,,,,,,,,,,,,,,,,,,,,,,,,,,,
