Repository: a-dev-mobile/splav-kharkov

File: base/base.csv (part 18 of 32)
,id,name_x,Марка :,Применение:,Дополнение:,Cu,Al,C,Ni,Si,Cr,Mn,Zn,Ti,Fe,Заменитель:,Mo,Mg,V,Классификация :,type_x,Pb,Примесей,-,W,Sn,Co,Ag,Nb,P,Zr,Sb,S,Cd,B,Pt,Ni+Co,Au,Pd,Bi,N,As,O,Ca,Be,Rh,sв,d5,Ir,Ce,Te,sT,Tl,y,Se,H,Na,Ta,Hg,In,Ru,Ga,KCU,Ba,Nd,Li,Al+Mg,Cl,La,РЗМ,Sr,Re,Cu+P,Sc,Hf,F
1722,848,A32,A32,"Для производства проката, предназначенного для изготовления корпусов или других сварных конструкций судов и плавучих сооружений",Сталь повышенной прочности,до 0.35,0.015 - 0.06,до 0.18,до 0.4,0.15 - 0.5,до 0.2,0.9 - 1.6,,,,,до 0.08,,,Сталь для судостроения,Сталь для судостроения,,,,,,,,,до 0.035,,,до 0.035,,,,,,,,до 0.008,до 0.08,,,,,,,,,,,,,,,,,,,,,,,,,,,,,,,,,,
1723,2440,A32W,A32W,"Для производства проката, предназначенного для изготовления корпусов или других сварных конструкций судов и плавучих сооружений",Сталь повышенной прочности улучшенной свариваемости с гарантией сопротивляемости слоистым разрывам,до 0.35,0.02 - 0.06,до 0.12,до 0.4,0.15 - 0.35,до 0.2,0.9 - 1.6,,,,,до 0.08,,0.05 - 0.1,Сталь для судостроения,Сталь для судостроения,,,,,,,,0.02 - 0.05,до 0.01,,,до 0.05,,,,,,,,,,,,,,,,,,,,,,,,,,,,,,,,,,,,,,,,,,,
1724,2419,A32Z25,A32Z25,"Для производства проката, предназначенного для изготовления корпусов или других сварных конструкций судов и плавучих сооружений",Сталь повышенной прочности с гарантией сопротивляемости слоистым разрывам,до 0.35,0.02 - 0.06,до 0.18,до 0.4,0.15 - 0.35,до 0.2,0.9 - 1.6,,,,,до 0.08,,0.05 - 0.1,Сталь для судостроения,Сталь для судостроения,,,,,,,,0.02 - 0.05,до 0.01,,,до 0.08,,,,,,,,,,,,,,,,,,,,,,,,,,,,,,,,,,,,,,,,,,,
1725,2428,A32Z35,A32Z35,"Для производства проката, предназначенного для изготовления корпусов или других сварных конструкций судов и плавучих сооружений",Сталь повышенной прочности с гарантией сопротивляемости слоистым разрывам,до 0.35,0.02 - 0.06,до 0.18,до 0.4,0.15 - 0.35,до 0.2,0.9 - 1.6,,,,,до 0.08,,0.05 - 0.1,Сталь для судостроения,Сталь для судостроения,,,,,,,,0.02 - 0.05,до 0.01,,,до 0.05,,,,,,,,,,,,,,,,,,,,,,,,,,,,,,,,,,,,,,,,,,,
1726,851,A36,A36,"Для производства проката, предназначенного для изготовления корпусов или других сварных конструкций судов и плавучих сооружений",Сталь повышенной прочности,до 0.35,0.015 - 0.06,до 0.18,до 0.4,0.15 - 0.5,до 0.2,0.9 - 1.6,,,,,до 0.08,,до 0.1,Сталь для судостроения,Сталь для судостроения,,,,,,,,до 0.05,до 0.035,,,до 0.035,,,,,,,,до 0.008,до 0.08,,,,,,,,,,,,,,,,,,,,,,,,,,,,,,,,,,
1727,2443,A36W,A36W,"Для производства проката, предназначенного для изготовления корпусов или других сварных конструкций судов и плавучих сооружений",Сталь повышенной прочности улучшенной свариваемости с гарантией сопротивляемости слоистым разрывам,до 0.35,0.02 - 0.06,до 0.12,до 0.4,0.15 - 0.35,до 0.2,0.9 - 1.6,,,,,до 0.08,,0.05 - 0.1,Сталь для судостроения,Сталь для судостроения,,,,,,,,0.02 - 0.05,до 0.01,,,до 0.05,,,,,,,,,,,,,,,,,,,,,,,,,,,,,,,,,,,,,,,,,,,
1728,2422,A36Z25,A36Z25,"Для производства проката, предназначенного для изготовления корпусов или других сварных конструкций судов и плавучих сооружений",Сталь повышенной прочности с гарантией сопротивляемости слоистым разрывам,до 0.35,0.02 - 0.06,до 0.18,до 0.4,0.15 - 0.35,до 0.2,0.9 - 1.6,,,,,до 0.08,,0.05 - 0.1,Сталь для судостроения,Сталь для судостроения,,,,,,,,0.02 - 0.05,до 0.01,,,до 0.08,,,,,,,,,,,,,,,,,,,,,,,,,,,,,,,,,,,,,,,,,,,
1729,2431,A36Z35,A36Z35,"Для производства проката, предназначенного для изготовления корпусов или других сварных конструкций судов и плавучих сооружений",Сталь повышенной прочности с гарантией сопротивляемости слоистым разрывам,до 0.35,0.02 - 0.06,до 0.18,до 0.4,0.15 - 0.35,до 0.2,0.9 - 1.6,,,,,до 0.08,,0.05 - 0.1,Сталь для судостроения,Сталь для судостроения,,,,,,,,0.02 - 0.05,до 0.01,,,до 0.05,,,,,,,,,,,,,,,,,,,,,,,,,,,,,,,,,,,,,,,,,,,
1730,854,A40,A40,"Для производства проката, предназначенного для изготовления корпусов или других сварных конструкций судов и плавучих сооружений",Сталь повышенной прочности,до 0.35,0.015 - 0.06,до 0.18,до 0.4,0.15 - 0.5,до 0.2,0.9 - 1.6,,,,,до 0.08,,0.05 - 0.1,Сталь для судостроения,Сталь для судостроения,,,,,,,,0.02 - 0.05,до 0.035,,,до 0.035,,,,,,,,до 0.008,до 0.08,,,,,,,,,,,,,,,,,,,,,,,,,,,,,,,,,,
1731,1770,A40S,A40S,"Для производства проката, предназначенного для изготовления корпусов или других сварных конструкций судов и плавучих сооружений",Сталь повышенной прочности,0.4 - 0.6,0.015 - 0.06,до 0.12,0.5 - 0.8,0.8 - 1.1,0.6 - 0.9,0.5 - 0.8,,,,,,,,Сталь для судостроения,Сталь для судостроения,,,,,,,,,до 0.035,,,до 0.035,,,,,,,,до 0.008,до 0.08,,,,,,,,,,,,,,,,,,,,,,,,,,,,,,,,,,
1732,2449,A40SW,A40SW,"Для производства проката, предназначенного для изготовления корпусов или других сварных конструкций судов и плавучих сооружений",Сталь повышенной прочности улучшенной свариваемости с гарантией сопротивляемости слоистым разрывам,0.4 - 0.6,0.02 - 0.06,до 0.12,0.5 - 0.8,0.8 - 1.1,0.6 - 0.9,0.5 - 0.8,,,,,до 0.08,,0.05 - 0.1,Сталь для судостроения,Сталь для судостроения,,,,,,,,0.02 - 0.05,до 0.01,,,до 0.05,,,,,,,,,,,,,,,,,,,,,,,,,,,,,,,,,,,,,,,,,,,
1733,2446,A40W,A40W,"Для производства проката, предназначенного для изготовления корпусов или других сварных конструкций судов и плавучих сооружений",Сталь повышенной прочности улучшенной свариваемости с гарантией сопротивляемости слоистым разрывам,до 0.35,0.02 - 0.06,до 0.12,до 0.4,0.15 - 0.35,до 0.2,0.9 - 1.6,,,,,до 0.08,,0.05 - 0.1,Сталь для судостроения,Сталь для судостроения,,,,,,,,0.02 - 0.05,до 0.01,,,до 0.05,,,,,,,,,,,,,,,,,,,,,,,,,,,,,,,,,,,,,,,,,,,
1734,2425,A40Z25,A40Z25,"Для производства проката, предназначенного для изготовления корпусов или других сварных конструкций судов и плавучих сооружений",Сталь повышенной прочности с гарантией сопротивляемости слоистым разрывам,до 0.35,0.02 - 0.06,до 0.18,до 0.4,0.15 - 0.35,до 0.2,0.9 - 1.6,,,,,до 0.08,,0.05 - 0.1,Сталь для судостроения,Сталь для судостроения,,,,,,,,0.02 - 0.05,до 0.01,,,до 0.08,,,,,,,,,,,,,,,,,,,,,,,,,,,,,,,,,,,,,,,,,,,
1735,2434,A40Z35,A40Z35,"Для производства проката, предназначенного для изготовления корпусов или других сварных конструкций судов и плавучих сооружений",Сталь повышенной прочности с гарантией сопротивляемости слоистым разрывам,до 0.35,0.02 - 0.06,до 0.18,до 0.4,0.15 - 0.35,до 0.2,0.9 - 1.6,,,,,до 0.08,,0.05 - 0.1,Сталь для судостроения,Сталь для судостроения,,,,,,,,0.02 - 0.05,до 0.01,,,до 0.05,,,,,,,,,,,,,,,,,,,,,,,,,,,,,,,,,,,,,,,,,,,
1736,2409,BW,BW,"Для производства проката, предназначенного для изготовления корпусов или других сварных конструкций судов и плавучих сооружений",Сталь нормальной прочности улучшенной свариваемости с гарантией сопротивляемости слоистым разрывам,до 0.35,0.02 - 0.06,до 0.12,до 0.4,0.15 - 0.35,до 0.3,0.6 - 1,,,,,,,,Сталь для судостроения,Сталь для судостроения,,,,,,,,,до 0.01,,,до 0.005,,,,,,,,,,,,,,,,,,,,,,,,,,,,,,,,,,,,,,,,,,,
1737,2403,BZ25,BZ25,"Для производства проката, предназначенного для изготовления корпусов или других сварных конструкций судов и плавучих сооружений",Сталь нормальной прочности с гарантией сопротивляемости слоистым разрывам,до 0.35,0.02 - 0.06,до 0.21,до 0.4,0.15 - 0.35,до 0.3,0.6 - 1,,,,,,,,Сталь для судостроения,Сталь для судостроения,,,,,,,,,до 0.01,,,до 0.008,,,,,,,,,,,,,,,,,,,,,,,,,,,,,,,,,,,,,,,,,,,
1738,2405,BZ35,BZ35,"Для производства проката, предназначенного для изготовления корпусов или других сварных конструкций судов и плавучих сооружений",Сталь нормальной прочности с гарантией сопротивляемости слоистым разрывам,до 0.35,0.02 - 0.06,до 0.21,до 0.4,0.15 - 0.35,до 0.3,0.6 - 1,,,,,,,,Сталь для судостроения,Сталь для судостроения,,,,,,,,,до 0.01,,,до 0.005,,,,,,,,,,,,,,,,,,,,,,,,,,,,,,,,,,,,,,,,,,,
1739,846,D,D,"Для производства проката, предназначенного для изготовления корпусов или других сварных конструкций судов и плавучих сооружений",Сталь нормальной прочности,до 0.35,0.015 - 0.06,до 0.21,до 0.4,0.15 - 0.35,до 0.3,0.6 - 1.4,,,,,,,,Сталь для судостроения,Сталь для судостроения,,,,,,,,,до 0.04,,,до 0.04,,,,,,,,до 0.008,до 0.08,,,,,,,,,,,,,,,,,,,,,,,,,,,,,,,,,,
1740,1768,D27S,D27S,"Для производства проката, предназначенного для изготовления корпусов или других сварных конструкций судов и плавучих сооружений",Сталь повышенной прочности,до 0.35,0.015 - 0.06,до 0.18,до 0.4,0.15 - 0.35,до 0.3,0.6 - 1.4,,,,,,,,Сталь для судостроения,Сталь для судостроения,,,,,,,,,до 0.04,,,до 0.04,,,,,,,,до 0.008,до 0.08,,,,,,,,,,,,,,,,,,,,,,,,,,,,,,,,,,
1741,2438,D27SW,D27SW,"Для производства проката, предназначенного для изготовления корпусов или других сварных конструкций судов и плавучих сооружений",Сталь повышенной прочности улучшенной свариваемости с гарантией сопротивляемости слоистым разрывам,до 0.35,0.02 - 0.06,до 0.12,до 0.4,0.15 - 0.35,до 0.2,0.6 - 1.4,,,,,до 0.08,,0.05 - 0.1,Сталь для судостроения,Сталь для судостроения,,,,,,,,0.02 - 0.05,до 0.01,,,до 0.05,,,,,,,,,,,,,,,,,,,,,,,,,,,,,,,,,,,,,,,,,,,
1742,2414,D27SZ25,D27SZ25,"Для производства проката, предназначенного для изготовления корпусов или других сварных конструкций судов и плавучих сооружений",Сталь повышенной прочности с гарантией сопротивляемости слоистым разрывам,до 0.35,0.02 - 0.06,до 0.18,до 0.4,0.15 - 0.35,до 0.2,0.6 - 1.4,,,,,до 0.08,,0.05 - 0.1,Сталь для судостроения,Сталь для судостроения,,,,,,,,0.02 - 0.05,до 0.01,,,до 0.08,,,,,,,,,,,,,,,,,,,,,,,,,,,,,,,,,,,,,,,,,,,
1743,2417,D27SZ35,D27SZ35,"Для производства проката, предназначенного для изготовления корпусов или других сварных конструкций судов и плавучих сооружений",Сталь повышенной прочности с гарантией сопротивляемости слоистым разрывам,до 0.35,0.02 - 0.06,до 0.18,до 0.4,0.15 - 0.35,до 0.2,0.6 - 1.4,,,,,до 0.08,,0.05 - 0.1,Сталь для судостроения,Сталь для судостроения,,,,,,,,0.02 - 0.05,до 0.01,,,до 0.05,,,,,,,,,,,,,,,,,,,,,,,,,,,,,,,,,,,,,,,,,,,
1744,849,D32,D32,"Для производства проката, предназначенного для изготовления корпусов или других сварных конструкций судов и плавучих сооружений",Сталь повышенной прочности,до 0.35,0.015 - 0.06,до 0.18,до 0.4,0.15 - 0.5,до 0.2,0.9 - 1.6,,,,,до 0.08,,,Сталь для судостроения,Сталь для судостроения,,,,,,,,,до 0.035,,,до 0.035,,,,,,,,до 0.008,до 0.08,,,,,,,,,,,,,,,,,,,,,,,,,,,,,,,,,,
1745,2441,D32W,D32W,"Для производства проката, предназначенного для изготовления корпусов или других сварных конструкций судов и плавучих сооружений",Сталь повышенной прочности улучшенной свариваемости с гарантией сопротивляемости слоистым разрывам,до 0.35,0.02 - 0.06,до 0.12,до 0.4,0.15 - 0.35,до 0.2,0.9 - 1.6,,,,,до 0.08,,0.05 - 0.1,Сталь для судостроения,Сталь для судостроения,,,,,,,,0.02 - 0.05,до 0.01,,,до 0.05,,,,,,,,,,,,,,,,,,,,,,,,,,,,,,,,,,,,,,,,,,,
1746,2429,D32Z35,D32Z35,"Для производства проката, предназначенного для изготовления корпусов или других сварных конструкций судов и плавучих сооружений",Сталь повышенной прочности с гарантией сопротивляемости слоистым разрывам,до 0.35,0.02 - 0.06,до 0.18,до 0.4,0.15 - 0.35,до 0.2,0.9 - 1.6,,,,,до 0.08,,0.05 - 0.1,Сталь для судостроения,Сталь для судостроения,,,,,,,,0.02 - 0.05,до 0.01,,,до 0.05,,,,,,,,,,,,,,,,,,,,,,,,,,,,,,,,,,,,,,,,,,,
1747,2420,D32Z25,D32Z25,"Для производства проката, предназначенного для изготовления корпусов или других сварных конструкций судов и плавучих сооружений",Сталь повышенной прочности с гарантией сопротивляемости слоистым разрывам,до 0.35,0.02 - 0.06,до 0.18,до 0.4,0.15 - 0.35,до 0.2,0.9 - 1.6,,,,,до 0.08,,0.05 - 0.1,Сталь для судостроения,Сталь для судостроения,,,,,,,,0.02 - 0.05,до 0.01,,,до 0.08,,,,,,,,,,,,,,,,,,,,,,,,,,,,,,,,,,,,,,,,,,,
1748,852,D36,D36,"Для производства проката, предназначенного для изготовления корпусов или других сварных конструкций судов и плавучих сооружений",Сталь повышенной прочности,до 0.35,0.015 - 0.06,до 0.18,до 0.4,0.15 - 0.5,до 0.2,0.9 - 1.6,,,,,до 0.08,,до 0.1,Сталь для судостроения,Сталь для судостроения,,,,,,,,до 0.05,до 0.035,,,до 0.035,,,,,,,,до 0.008,до 0.08,,,,,,,,,,,,,,,,,,,,,,,,,,,,,,,,,,
1749,2444,D36W,D36W,"Для производства проката, предназначенного для изготовления корпусов или других сварных конструкций судов и плавучих сооружений",Сталь повышенной прочности улучшенной свариваемости с гарантией сопротивляемости слоистым разрывам,до 0.35,0.02 - 0.06,до 0.12,до 0.4,0.15 - 0.35,до 0.2,0.9 - 1.6,,,,,до 0.08,,0.05 - 0.1,Сталь для судостроения,Сталь для судостроения,,,,,,,,0.02 - 0.05,до 0.01,,,до 0.05,,,,,,,,,,,,,,,,,,,,,,,,,,,,,,,,,,,,,,,,,,,
1750,2432,D36Z35,D36Z35,"Для производства проката, предназначенного для изготовления корпусов или других сварных конструкций судов и плавучих сооружений",Сталь повышенной прочности с гарантией сопротивляемости слоистым разрывам,до 0.35,0.02 - 0.06,до 0.18,до 0.4,0.15 - 0.35,до 0.2,0.9 - 1.6,,,,,до 0.08,,0.05 - 0.1,Сталь для судостроения,Сталь для судостроения,,,,,,,,0.02 - 0.05,до 0.01,,,до 0.05,,,,,,,,,,,,,,,,,,,,,,,,,,,,,,,,,,,,,,,,,,,
1751,2423,D36Z25,D36Z25,"Для производства проката, предназначенного для изготовления корпусов или других сварных конструкций судов и плавучих сооружений",Сталь повышенной прочности с гарантией сопротивляемости слоистым разрывам,до 0.35,0.02 - 0.06,до 0.18,до 0.4,0.15 - 0.35,до 0.2,0.9 - 1.6,,,,,до 0.08,,0.05 - 0.1,Сталь для судостроения,Сталь для судостроения,,,,,,,,0.02 - 0.05,до 0.01,,,до 0.08,,,,,,,,,,,,,,,,,,,,,,,,,,,,,,,,,,,,,,,,,,,
1752,855,D40,D40,"Для производства проката, предназначенного для изготовления корпусов или других сварных конструкций судов и плавучих сооружений",Сталь повышенной прочности,до 0.35,0.015 - 0.06,до 0.18,до 0.4,0.15 - 0.5,до 0.2,0.9 - 1.6,,,,,до 0.08,,0.05 - 0.1,Сталь для судостроения,Сталь для судостроения,,,,,,,,0.02 - 0.05,до 0.035,,,до 0.035,,,,,,,,до 0.008,до 0.08,,,,,,,,,,,,,,,,,,,,,,,,,,,,,,,,,,
1753,1771,D40S,D40S,"Для производства проката, предназначенного для изготовления корпусов или других сварных конструкций судов и плавучих сооружений",Сталь повышенной прочности,0.4 - 0.6,0.015 - 0.06,до 0.12,0.5 - 0.8,0.8 - 1.1,0.6 - 0.9,0.5 - 0.8,,,,,,,,Сталь для судостроения,Сталь для судостроения,,,,,,,,,до 0.035,,,до 0.035,,,,,,,,до 0.008,до 0.08,,,,,,,,,,,,,,,,,,,,,,,,,,,,,,,,,,
1754,2450,D40SW,D40SW,"Для производства проката, предназначенного для изготовления корпусов или других сварных конструкций судов и плавучих сооружений",Сталь повышенной прочности улучшенной свариваемости с гарантией сопротивляемости слоистым разрывам,0.4 - 0.6,0.02 - 0.06,до 0.12,0.5 - 0.8,0.8 - 1.1,0.6 - 0.9,0.5 - 0.8,,,,,до 0.08,,0.05 - 0.1,Сталь для судостроения,Сталь для судостроения,,,,,,,,0.02 - 0.05,до 0.01,,,до 0.05,,,,,,,,,,,,,,,,,,,,,,,,,,,,,,,,,,,,,,,,,,,
1755,2447,D40W,D40W,"Для производства проката, предназначенного для изготовления корпусов или других сварных конструкций судов и плавучих сооружений",Сталь повышенной прочности улучшенной свариваемости с гарантией сопротивляемости слоистым разрывам,до 0.35,0.02 - 0.06,до 0.12,до 0.4,0.15 - 0.35,до 0.2,0.9 - 1.6,,,,,до 0.08,,0.05 - 0.1,Сталь для судостроения,Сталь для судостроения,,,,,,,,0.02 - 0.05,до 0.01,,,до 0.05,,,,,,,,,,,,,,,,,,,,,,,,,,,,,,,,,,,,,,,,,,,
1756,2426,D40Z25,D40Z25,"Для производства проката, предназначенного для изготовления корпусов или других сварных конструкций судов и плавучих сооружений",Сталь повышенной прочности с гарантией сопротивляемости слоистым разрывам,до 0.35,0.02 - 0.06,до 0.18,до 0.4,0.15 - 0.35,до 0.2,0.9 - 1.6,,,,,до 0.08,,0.05 - 0.1,Сталь для судостроения,Сталь для судостроения,,,,,,,,0.02 - 0.05,до 0.01,,,до 0.08,,,,,,,,,,,,,,,,,,,,,,,,,,,,,,,,,,,,,,,,,,,
1757,2435,D40Z35,D40Z35,"Для производства проката, предназначенного для изготовления корпусов или других сварных конструкций судов и плавучих сооружений",Сталь повышенной прочности с гарантией сопротивляемости слоистым разрывам,до 0.35,0.02 - 0.06,до 0.18,до 0.4,0.15 - 0.35,до 0.2,0.9 - 1.6,,,,,до 0.08,,0.05 - 0.1,Сталь для судостроения,Сталь для судостроения,,,,,,,,0.02 - 0.05,до 0.01,,,до 0.05,,,,,,,,,,,,,,,,,,,,,,,,,,,,,,,,,,,,,,,,,,,
1758,2460,D500W,D500W,"Для производства проката, предназначенного для изготовления корпусов или других сварных конструкций судов и плавучих сооружений",Сталь высокой прочности улучшенной свариваемости с гарантией сопротивляемости слоистым разрывам,0.35 - 0.65,0.01 - 0.05,0.08 - 0.12,1.85 - 2.15,0.2 - 0.4,1.05 - 1.3,0.45 - 0.75,,,,,0.1 - 0.18,,0.02 - 0.06,Сталь для судостроения,Сталь для судостроения,,,,,,,,0.02 - 0.05,до 0.01,,,до 0.005,,,,,,,,,,,,,,,,,,,,,,,,,,,,,,,,,,,,,,,,,,,
1759,2457,D460W,D460W,"Для производства проката, предназначенного для изготовления корпусов или других сварных конструкций судов и плавучих сооружений",Сталь высокой прочности улучшенной свариваемости с гарантией сопротивляемости слоистым разрывам,0.3 - 0.6,0.02 - 0.06,0.08 - 0.11,0.65 - 1.05,0.1 - 0.4,до 0.2,1.15 - 1.6,,,,,до 0.08,,0.02 - 0.06,Сталь для судостроения,Сталь для судостроения,,,,,,,,0.02 - 0.05,до 0.01,,,до 0.005,,,,,,,,,,,,,,,,,,,,,,,,,,,,,,,,,,,,,,,,,,,
1760,2410,DW,DW,"Для производства проката, предназначенного для изготовления корпусов или других сварных конструкций судов и плавучих сооружений",Сталь нормальной прочности улучшенной свариваемости с гарантией сопротивляемости слоистым разрывам,до 0.35,0.02 - 0.06,до 0.12,до 0.4,0.15 - 0.35,до 0.3,0.6 - 1,,,,,,,,Сталь для судостроения,Сталь для судостроения,,,,,,,,,до 0.01,,,до 0.005,,,,,,,,,,,,,,,,,,,,,,,,,,,,,,,,,,,,,,,,,,,
1761,2404,DZ25,DZ25,"Для производства проката, предназначенного для изготовления корпусов или других сварных конструкций судов и плавучих сооружений",Сталь нормальной прочности с гарантией сопротивляемости слоистым разрывам,до 0.35,0.02 - 0.06,до 0.21,до 0.4,0.15 - 0.35,до 0.3,0.6 - 1,,,,,,,,Сталь для судостроения,Сталь для судостроения,,,,,,,,,до 0.01,,,до 0.008,,,,,,,,,,,,,,,,,,,,,,,,,,,,,,,,,,,,,,,,,,,
1762,2406,DZ35,DZ35,"Для производства проката, предназначенного для изготовления корпусов или других сварных конструкций судов и плавучих сооружений",Сталь нормальной прочности с гарантией сопротивляемости слоистым разрывам,до 0.35,0.02 - 0.06,до 0.21,до 0.4,0.15 - 0.35,до 0.3,0.6 - 1,,,,,,,,Сталь для судостроения,Сталь для судостроения,,,,,,,,,до 0.01,,,до 0.005,,,,,,,,,,,,,,,,,,,,,,,,,,,,,,,,,,,,,,,,,,,
1763,1769,E27S,E27S,"Для производства проката, предназначенного для изготовления корпусов или других сварных конструкций судов и плавучих сооружений",Сталь повышенной прочности,до 0.35,0.015 - 0.06,до 0.18,до 0.4,0.15 - 0.35,до 0.3,0.6 - 1.4,,,,,,,,Сталь для судостроения,Сталь для судостроения,,,,,,,,,до 0.04,,,до 0.04,,,,,,,,до 0.008,до 0.08,,,,,,,,,,,,,,,,,,,,,,,,,,,,,,,,,,
1764,2439,E27SW,E27SW,"Для производства проката, предназначенного для изготовления корпусов или других сварных конструкций судов и плавучих сооружений",Сталь повышенной прочности улучшенной свариваемости с гарантией сопротивляемости слоистым разрывам,до 0.35,0.02 - 0.06,до 0.12,до 0.4,0.15 - 0.35,до 0.2,0.6 - 1.4,,,,,до 0.08,,0.05 - 0.1,Сталь для судостроения,Сталь для судостроения,,,,,,,,0.02 - 0.05,до 0.01,,,до 0.05,,,,,,,,,,,,,,,,,,,,,,,,,,,,,,,,,,,,,,,,,,,
1765,2415,E27SZ25,E27SZ25,"Для производства проката, предназначенного для изготовления корпусов или других сварных конструкций судов и плавучих сооружений",Сталь повышенной прочности с гарантией сопротивляемости слоистым разрывам,до 0.35,0.02 - 0.06,до 0.18,до 0.4,0.15 - 0.35,до 0.2,0.6 - 1.4,,,,,до 0.08,,0.05 - 0.1,Сталь для судостроения,Сталь для судостроения,,,,,,,,0.02 - 0.05,до 0.01,,,до 0.08,,,,,,,,,,,,,,,,,,,,,,,,,,,,,,,,,,,,,,,,,,,
1766,2418,E27SZ35,E27SZ35,"Для производства проката, предназначенного для изготовления корпусов или других сварных конструкций судов и плавучих сооружений",Сталь повышенной прочности с гарантией сопротивляемости слоистым разрывам,до 0.35,0.02 - 0.06,до 0.18,до 0.4,0.15 - 0.35,до 0.2,0.6 - 1.4,,,,,до 0.08,,0.05 - 0.1,Сталь для судостроения,Сталь для судостроения,,,,,,,,0.02 - 0.05,до 0.01,,,до 0.05,,,,,,,,,,,,,,,,,,,,,,,,,,,,,,,,,,,,,,,,,,,
1767,850,E32,E32,"Для производства проката, предназначенного для изготовления корпусов или других сварных конструкций судов и плавучих сооружений",Сталь повышенной прочности,до 0.35,0.015 - 0.06,до 0.18,до 0.4,0.15 - 0.5,до 0.2,0.9 - 1.6,,,,,до 0.08,,,Сталь для судостроения,Сталь для судостроения,,,,,,,,,до 0.035,,,до 0.035,,,,,,,,до 0.008,до 0.08,,,,,,,,,,,,,,,,,,,,,,,,,,,,,,,,,,
1768,2442,E32W,E32W,"Для производства проката, предназначенного для изготовления корпусов или других сварных конструкций судов и плавучих сооружений",Сталь повышенной прочности улучшенной свариваемости с гарантией сопротивляемости слоистым разрывам,до 0.35,0.02 - 0.06,до 0.12,до 0.4,0.15 - 0.35,до 0.2,0.9 - 1.6,,,,,до 0.08,,0.05 - 0.1,Сталь для судостроения,Сталь для судостроения,,,,,,,,0.02 - 0.05,до 0.01,,,до 0.05,,,,,,,,,,,,,,,,,,,,,,,,,,,,,,,,,,,,,,,,,,,
1769,2421,E32Z25,E32Z25,"Для производства проката, предназначенного для изготовления корпусов или других сварных конструкций судов и плавучих сооружений",Сталь повышенной прочности с гарантией сопротивляемости слоистым разрывам,до 0.35,0.02 - 0.06,до 0.18,до 0.4,0.15 - 0.35,до 0.2,0.9 - 1.6,,,,,до 0.08,,0.05 - 0.1,Сталь для судостроения,Сталь для судостроения,,,,,,,,0.02 - 0.05,до 0.01,,,до 0.08,,,,,,,,,,,,,,,,,,,,,,,,,,,,,,,,,,,,,,,,,,,
1770,2430,E32Z35,E32Z35,"Для производства проката, предназначенного для изготовления корпусов или других сварных конструкций судов и плавучих сооружений",Сталь повышенной прочности с гарантией сопротивляемости слоистым разрывам,до 0.35,0.02 - 0.06,до 0.18,до 0.4,0.15 - 0.35,до 0.2,0.9 - 1.6,,,,,до 0.08,,0.05 - 0.1,Сталь для судостроения,Сталь для судостроения,,,,,,,,0.02 - 0.05,до 0.01,,,до 0.05,,,,,,,,,,,,,,,,,,,,,,,,,,,,,,,,,,,,,,,,,,,
1771,853,E36,E36,"Для производства проката, предназначенного для изготовления корпусов или других сварных конструкций судов и плавучих сооружений",Сталь повышенной прочности,до 0.35,0.015 - 0.06,до 0.18,до 0.4,0.15 - 0.5,до 0.2,0.9 - 1.6,,,,,до 0.08,,0.05 - 0.1,Сталь для судостроения,Сталь для судостроения,,,,,,,,0.02 - 0.05,до 0.035,,,до 0.035,,,,,,,,до 0.008,до 0.08,,,,,,,,,,,,,,,,,,,,,,,,,,,,,,,,,,
1772,2445,E36W,E36W,"Для производства проката, предназначенного для изготовления корпусов или других сварных конструкций судов и плавучих сооружений",Сталь повышенной прочности улучшенной свариваемости с гарантией сопротивляемости слоистым разрывам,до 0.35,0.02 - 0.06,до 0.12,до 0.4,0.15 - 0.35,до 0.2,0.9 - 1.6,,,,,до 0.08,,0.05 - 0.1,Сталь для судостроения,Сталь для судостроения,,,,,,,,0.02 - 0.05,до 0.01,,,до 0.05,,,,,,,,,,,,,,,,,,,,,,,,,,,,,,,,,,,,,,,,,,,
1773,2424,E36Z25,E36Z25,"Для производства проката, предназначенного для изготовления корпусов или других сварных конструкций судов и плавучих сооружений",Сталь повышенной прочности с гарантией сопротивляемости слоистым разрывам,до 0.35,0.02 - 0.06,до 0.18,до 0.4,0.15 - 0.35,до 0.2,0.9 - 1.6,,,,,до 0.08,,0.05 - 0.1,Сталь для судостроения,Сталь для судостроения,,,,,,,,0.02 - 0.05,до 0.01,,,до 0.08,,,,,,,,,,,,,,,,,,,,,,,,,,,,,,,,,,,,,,,,,,,
1774,2433,E36Z35,E36Z35,"Для производства проката, предназначенного для изготовления корпусов или других сварных конструкций судов и плавучих сооружений",Сталь повышенной прочности с гарантией сопротивляемости слоистым разрывам,до 0.35,0.02 - 0.06,до 0.18,до 0.4,0.15 - 0.35,до 0.2,0.9 - 1.6,,,,,до 0.08,,0.05 - 0.1,Сталь для судостроения,Сталь для судостроения,,,,,,,,0.02 - 0.05,до 0.01,,,до 0.05,,,,,,,,,,,,,,,,,,,,,,,,,,,,,,,,,,,,,,,,,,,
1775,1772,E40S,E40S,"Для производства проката, предназначенного для изготовления корпусов или других сварных конструкций судов и плавучих сооружений",Сталь повышенной прочности,0.4 - 0.6,0.015 - 0.06,до 0.12,0.5 - 0.8,0.8 - 1.1,0.6 - 0.9,0.5 - 0.8,,,,,,,,Сталь для судостроения,Сталь для судостроения,,,,,,,,,до 0.035,,,до 0.035,,,,,,,,до 0.008,до 0.08,,,,,,,,,,,,,,,,,,,,,,,,,,,,,,,,,,
1776,856,E40,E40,"Для производства проката, предназначенного для изготовления корпусов или других сварных конструкций судов и плавучих сооружений",Сталь повышенной прочности,до 0.35,0.015 - 0.06,до 0.18,до 0.4,0.15 - 0.5,до 0.2,0.9 - 1.6,,,,,до 0.08,,0.05 - 0.1,Сталь для судостроения,Сталь для судостроения,,,,,,,,0.02 - 0.05,до 0.035,,,до 0.035,,,,,,,,до 0.008,до 0.08,,,,,,,,,,,,,,,,,,,,,,,,,,,,,,,,,,
1777,2451,E40SW,E40SW,"Для производства проката, предназначенного для изготовления корпусов или других сварных конструкций судов и плавучих сооружений","Сталь повышенной прочности улучшенной свариваемости с гарантией сопротивляемости слоистым разрывам для конструкций, работающих при низких температурах",0.4 - 0.6,0.02 - 0.06,до 0.12,0.5 - 0.8,0.8 - 1.1,0.6 - 0.9,0.5 - 0.8,,,,,до 0.08,,0.05 - 0.1,Сталь для судостроения,Сталь для судостроения,,,,,,,,0.02 - 0.05,до 0.01,,,до 0.05,,,,,,,,,,,,,,,,,,,,,,,,,,,,,,,,,,,,,,,,,,,
1778,2448,E40W,E40W,"Для производства проката, предназначенного для изготовления корпусов или других сварных конструкций судов и плавучих сооружений",Сталь повышенной прочности улучшенной свариваемости с гарантией сопротивляемости слоистым разрывам,до 0.35,0.02 - 0.06,до 0.12,до 0.4,0.15 - 0.35,до 0.2,0.9 - 1.6,,,,,до 0.08,,0.05 - 0.1,Сталь для судостроения,Сталь для судостроения,,,,,,,,0.02 - 0.05,до 0.01,,,до 0.05,,,,,,,,,,,,,,,,,,,,,,,,,,,,,,,,,,,,,,,,,,,
1779,2427,E40Z25,E40Z25,"Для производства проката, предназначенного для изготовления корпусов или других сварных конструкций судов и плавучих сооружений",Сталь повышенной прочности с гарантией сопротивляемости слоистым разрывам,до 0.35,0.02 - 0.06,до 0.18,до 0.4,0.15 - 0.35,до 0.2,0.9 - 1.6,,,,,до 0.08,,0.05 - 0.1,Сталь для судостроения,Сталь для судостроения,,,,,,,,0.02 - 0.05,до 0.01,,,до 0.08,,,,,,,,,,,,,,,,,,,,,,,,,,,,,,,,,,,,,,,,,,,
1780,2436,E40Z35,E40Z35,"Для производства проката, предназначенного для изготовления корпусов или других сварных конструкций судов и плавучих сооружений",Сталь повышенной прочности с гарантией сопротивляемости слоистым разрывам,до 0.35,0.02 - 0.06,до 0.18,до 0.4,0.15 - 0.35,до 0.2,0.9 - 1.6,,,,,до 0.08,,0.05 - 0.1,Сталь для судостроения,Сталь для судостроения,,,,,,,,0.02 - 0.05,до 0.01,,,до 0.05,,,,,,,,,,,,,,,,,,,,,,,,,,,,,,,,,,,,,,,,,,,
1781,2458,E460W,E460W,"Для производства проката, предназначенного для изготовления корпусов или других сварных конструкций судов и плавучих сооружений",Сталь высокой прочности улучшенной свариваемости с гарантией сопротивляемости слоистым разрывам,0.3 - 0.6,0.02 - 0.06,0.08 - 0.11,0.65 - 1.05,0.1 - 0.4,до 0.2,1.15 - 1.6,,,,,до 0.08,,0.02 - 0.06,Сталь для судостроения,Сталь для судостроения,,,,,,,,0.02 - 0.05,до 0.01,,,до 0.005,,,,,,,,,,,,,,,,,,,,,,,,,,,,,,,,,,,,,,,,,,,
1782,2461,E500W,E500W,"Для производства проката, предназначенного для изготовления корпусов или других сварных конструкций судов и плавучих сооружений",Сталь высокой прочности улучшенной свариваемости с гарантией сопротивляемости слоистым разрывам,0.35 - 0.65,0.01 - 0.05,0.08 - 0.12,1.85 - 2.15,0.2 - 0.4,1.05 - 1.3,0.45 - 0.75,,,,,0.1 - 0.18,,0.02 - 0.06,Сталь для судостроения,Сталь для судостроения,,,,,,,,0.02 - 0.05,до 0.01,,,до 0.005,,,,,,,,,,,,,,,,,,,,,,,,,,,,,,,,,,,,,,,,,,,
1783,2407,EZ25,EZ25,"Для производства проката, предназначенного для изготовления корпусов или других сварных конструкций судов и плавучих сооружений",Сталь нормальной прочности с гарантией сопротивляемости слоистым разрывам,до 0.35,0.02 - 0.06,до 0.18,до 0.4,0.15 - 0.35,до 0.3,0.6 - 1,,,,,,,,Сталь для судостроения,Сталь для судостроения,,,,,,,,,до 0.01,,,до 0.008,,,,,,,,,,,,,,,,,,,,,,,,,,,,,,,,,,,,,,,,,,,
1784,2411,EW,EW,"Для производства проката, предназначенного для изготовления корпусов или других сварных конструкций судов и плавучих сооружений",Сталь нормальной прочности улучшенной свариваемости с гарантией сопротивляемости слоистым разрывам,до 0.35,0.02 - 0.06,до 0.12,до 0.4,0.15 - 0.35,до 0.3,0.6 - 1,,,,,,,,Сталь для судостроения,Сталь для судостроения,,,,,,,,,до 0.01,,,до 0.005,,,,,,,,,,,,,,,,,,,,,,,,,,,,,,,,,,,,,,,,,,,
1785,2408,EZ35,EZ35,"Для производства проката, предназначенного для изготовления корпусов или других сварных конструкций судов и плавучих сооружений",Сталь нормальной прочности с гарантией сопротивляемости слоистым разрывам,до 0.35,0.02 - 0.06,до 0.18,до 0.4,0.15 - 0.35,до 0.3,0.6 - 1,,,,,,,,Сталь для судостроения,Сталь для судостроения,,,,,,,,,до 0.01,,,до 0.008,,,,,,,,,,,,,,,,,,,,,,,,,,,,,,,,,,,,,,,,,,,
1786,2452,F32W,F32W,"Для производства проката, предназначенного для изготовления корпусов или других сварных конструкций судов и плавучих сооружений","Сталь повышенной прочности улучшенной свариваемости с гарантией сопротивляемости слоистым разрывам для конструкций, работающих при низких температурах",до 0.35,0.02 - 0.06,0.07 - 0.12,до 0.4,0.15 - 0.35,до 0.3,0.6 - 0.9,,,,,до 0.08,,0.02 - 0.05,Сталь для судостроения,Сталь для судостроения,,,,,,,,0.02 - 0.05,до 0.01,,,до 0.05,,,,,,,,,,,,,,,,,,,,,,,,,,,,,,,,,,,,,,,,,,,
1787,2453,F36W,F36W,"Для производства проката, предназначенного для изготовления корпусов или других сварных конструкций судов и плавучих сооружений","Сталь повышенной прочности улучшенной свариваемости с гарантией сопротивляемости слоистым разрывам для конструкций, работающих при низких температурах",до 0.35,0.02 - 0.06,0.07 - 0.11,до 0.8,0.1 - 0.4,до 0.2,1.15 - 1.6,,,,,до 0.08,,0.02 - 0.1,Сталь для судостроения,Сталь для судостроения,,,,,,,,0.02 - 0.05,до 0.01,,,до 0.05,,,,,,,,,,,,,,,,,,,,,,,,,,,,,,,,,,,,,,,,,,,
1788,2455,F36SW,F36SW,"Для производства проката, предназначенного для изготовления корпусов или других сварных конструкций судов и плавучих сооружений","Сталь повышенной прочности улучшенной свариваемости с гарантией сопротивляемости слоистым разрывам для конструкций, работающих при низких температурах",до 0.25,0.02 - 0.06,0.08 - 0.11,0.65 - 1.05,0.1 - 0.4,до 0.2,1.15 - 1.6,,,,,до 0.08,,0.02 - 0.1,Сталь для судостроения,Сталь для судостроения,,,,,,,,0.02 - 0.05,до 0.01,,,до 0.05,,,,,,,,,,,,,,,,,,,,,,,,,,,,,,,,,,,,,,,,,,,
1789,2456,F40SW,F40SW,"Для производства проката, предназначенного для изготовления корпусов или других сварных конструкций судов и плавучих сооружений",Сталь повышенной прочности улучшенной свариваемости с гарантией сопротивляемости слоистым разрывам,до 0.25,0.02 - 0.06,0.08 - 0.11,0.65 - 1.05,0.1 - 0.4,до 0.2,1.15 - 1.6,,,,,до 0.08,,0.02 - 0.1,Сталь для судостроения,Сталь для судостроения,,,,,,,,0.02 - 0.05,до 0.01,,,до 0.05,,,,,,,,,,,,,,,,,,,,,,,,,,,,,,,,,,,,,,,,,,,
1790,2454,F40W,F40W,"Для производства проката, предназначенного для изготовления корпусов или других сварных конструкций судов и плавучих сооружений","Сталь повышенной прочности улучшенной свариваемости с гарантией сопротивляемости слоистым разрывам для конструкций, работающих при низких температурах",до 0.35,0.02 - 0.06,0.07 - 0.11,до 0.8,0.1 - 0.4,до 0.2,1.15 - 1.6,,,,,до 0.08,,0.02 - 0.1,Сталь для судостроения,Сталь для судостроения,,,,,,,,0.02 - 0.05,до 0.01,,,до 0.05,,,,,,,,,,,,,,,,,,,,,,,,,,,,,,,,,,,,,,,,,,,
1791,2462,F500W,F500W,"Для производства проката, предназначенного для изготовления корпусов или других сварных конструкций судов и плавучих сооружений","Сталь высокой прочности улучшенной свариваемости с гарантией сопротивляемости слоистым разрывам для конструкций, работающих при низких температурах",0.35 - 0.65,0.01 - 0.05,0.08 - 0.12,1.85 - 2.15,0.2 - 0.4,1.05 - 1.3,0.45 - 0.75,,,,,0.1 - 0.18,,0.02 - 0.06,Сталь для судостроения,Сталь для судостроения,,,,,,,,0.02 - 0.05,до 0.01,,,до 0.005,,,,,,,,,,,,,,,,,,,,,,,,,,,,,,,,,,,,,,,,,,,
1792,2459,F460W,F460W,"Для производства проката, предназначенного для изготовления корпусов или других сварных конструкций судов и плавучих сооружений","Сталь высокой прочности улучшенной свариваемости с гарантией сопротивляемости слоистым разрывам для конструкций, работающих при низких температурах",0.3 - 0.6,0.02 - 0.06,0.08 - 0.11,0.65 - 1.05,0.1 - 0.4,до 0.2,1.15 - 1.6,,,,,до 0.08,,0.02 - 0.06,Сталь для судостроения,Сталь для судостроения,,,,,,,,0.02 - 0.05,до 0.01,,,до 0.005,,,,,,,,,,,,,,,,,,,,,,,,,,,,,,,,,,,,,,,,,,,
1793,2412,FW,FW,"Для производства проката, предназначенного для изготовления корпусов или других сварных конструкций судов и плавучих сооружений","Сталь нормальной прочности улучшенной свариваемости с гарантией сопротивляемости слоистым разрывам для конструкций, работающих при низких температурах",до 0.35,0.02 - 0.06,до 0.12,до 0.4,0.15 - 0.35,до 0.3,0.6 - 1,,,,,,,,Сталь для судостроения,Сталь для судостроения,,,,,,,,,до 0.01,,,до 0.005,,,,,,,,,,,,,,,,,,,,,,,,,,,,,,,,,,,,,,,,,,,
1794,844,А,А,"Для производства проката, предназначенного для изготовления корпусов или других сварных конструкций судов и плавучих сооружений",Сталь нормальной прочности,до 0.35,,до 0.21,до 0.4,0.15 - 0.35,до 0.3,0.4 - 1,,,,,,,,Сталь для судостроения,Сталь для судостроения,,,,,,,,,до 0.04,,,до 0.04,,,,,,,,до 0.008,до 0.08,,,,,,,,,,,,,,,,,,,,,,,,,,,,,,,,,,
1795,847,Е,Е,"Для производства проката, предназначенного для изготовления корпусов или других сварных конструкций судов и плавучих сооружений",Сталь нормальной прочности,до 0.35,0.015 - 0.06,до 0.18,до 0.4,0.15 - 0.35,до 0.3,0.7 - 1.4,,,,,,,,Сталь для судостроения,Сталь для судостроения,,,,,,,,,до 0.04,,,до 0.04,,,,,,,,до 0.008,до 0.08,,,,,,,,,,,,,,,,,,,,,,,,,,,,,,,,,,
1796,845,В,В,"Для производства проката, предназначенного для изготовления корпусов или других сварных конструкций судов и плавучих сооружений",Сталь нормальной прочности,до 0.35,0.015 - 0.06,до 0.21,до 0.4,0.15 - 0.35,до 0.3,0.6 - 1,,,,,,,,Сталь для судостроения,Сталь для судостроения,,,,,,,,,до 0.04,,,до 0.04,,,,,,,,до 0.008,до 0.08,,,,,,,,,,,,,,,,,,,,,,,,,,,,,,,,,,
1797,881,С235,С235,"изготовления проката, предназначенного для строительных стальных конструкций со сварными и другими соединениями",,до 0.3,,до 0.22,до 0.3,до 0.05,до 0.3,до 0.6,,,,Ст3кп2,,,,Сталь для строительных конструкций,Сталь для строительных конструкций,,,,,,,,,до 0.04,,,до 0.05,,,,,,,,до 0.012,,,,,,,,,,,,,,,,,,,,,,,,,,,,,,,,,,,
1798,882,С245,С245,"изготовления проката, предназначенного для строительных стальных конструкций со сварными и другими соединениями",,до 0.3,,до 0.22,до 0.3,0.05 - 0.15,до 0.3,до 0.65,,,,"Ст3пс5, Ст3сп5",,,,Сталь для строительных конструкций,Сталь для строительных конструкций,,,,,,,,,до 0.04,,,до 0.05,,,,,,,,до 0.012,,,,,,,,,,,,,,,,,,,,,,,,,,,,,,,,,,,
1799,884,С255,С255,"изготовления проката, предназначенного для строительных стальных конструкций со сварными и другими соединениями",,до 0.3,,до 0.22,до 0.3,0.15 - 0.3,до 0.3,до 0.65,,,,"Ст3Гпс, Ст3Гсп",,,,Сталь для строительных конструкций,Сталь для строительных конструкций,,,,,,,,,до 0.04,,,до 0.05,,,,,,,,до 0.012,,,,,,,,,,,,,,,,,,,,,,,,,,,,,,,,,,,
1800,883,С275,С275,"изготовления проката, предназначенного для строительных стальных конструкций со сварными и другими соединениями",,до 0.3,,до 0.22,до 0.3,0.05 - 0.15,до 0.3,до 0.65,,,,Ст3пс,,,,Сталь для строительных конструкций,Сталь для строительных конструкций,,,,,,,,,до 0.04,,,до 0.05,,,,,,,,до 0.012,,,,,,,,,,,,,,,,,,,,,,,,,,,,,,,,,,,
1801,943,С285,С285,"изготовления проката, предназначенного для строительных стальных конструкций со сварными и другими соединениями",,до 0.3,,до 0.22,до 0.3,0.15 - 0.3,до 0.3,до 0.65,,,,"Ст3сп, Ст3Гпс, Ст3Гсп",,,,Сталь для строительных конструкций,Сталь для строительных конструкций,,,,,,,,,до 0.04,,,до 0.05,,,,,,,,до 0.012,,,,,,,,,,,,,,,,,,,,,,,,,,,,,,,,,,,
1802,893,С345Д,С345Д,"изготовления проката, предназначенного для строительных стальных конструкций со сварными и другими соединениями",,0.15 - 0.3,,до 0.15,до 0.3,до 0.8,до 0.3,1.3 - 1.7,,,,"12Г2СД, 09Г2СД",,,,Сталь для строительных конструкций,Сталь для строительных конструкций,,,,,,,,,до 0.035,,,до 0.04,,,,,,,,до 0.012,,,,,,,,,,,,,,,,,,,,,,,,,,,,,,,,,,,
1803,885,С345,С345,"изготовления проката, предназначенного для строительных стальных конструкций со сварными и другими соединениями",,до 0.3,,до 0.15,до 0.3,до 0.8,до 0.3,1.3 - 1.7,,,,"12Г2С, 09Г2С",,,,Сталь для строительных конструкций,Сталь для строительных конструкций,,,,,,,,,до 0.035,,,до 0.04,,,,,,,,до 0.012,,,,,,,,,,,,,,,,,,,,,,,,,,,,,,,,,,,
1804,1796,С345Т,С345Т,"изготовления проката, предназначенного для строительных стальных конструкций со сварными и другими соединениями",,до 0.3,,до 0.22,до 0.3,0.05 - 0.15,до 0.3,0.8 - 1.1,,,,,,,,Сталь для строительных конструкций,Сталь для строительных конструкций,,,,,,,,,до 0.04,,,до 0.05,,,,,,,,до 0.012,,,,,,,,,,,,,,,,,,,,,,,,,,,,,,,,,,,
1805,887,С345К,С345К,"изготовления проката, предназначенного для строительных стальных конструкций со сварными и другими соединениями",,0.3 - 0.5,0.08 - 0.15,до 0.12,0.3 - 0.6,0.17 - 0.37,0.5 - 0.8,0.3 - 0.6,,,,10ХНДП,,,,Сталь для строительных конструкций,Сталь для строительных конструкций,,,,,,,,,0.07 - 0.12,,,до 0.04,,,,,,,,до 0.012,,,,,,,,,,,,,,,,,,,,,,,,,,,,,,,,,,,
1806,894,С375Д,С375Д,"изготовления проката, предназначенного для строительных стальных конструкций со сварными и другими соединениями",,0.15 - 0.3,,до 0.15,до 0.3,до 0.8,до 0.3,1.3 - 1.7,,,,12Г2СД,,,,Сталь для строительных конструкций,Сталь для строительных конструкций,,,,,,,,,до 0.035,,,до 0.04,,,,,,,,до 0.012,,,,,,,,,,,,,,,,,,,,,,,,,,,,,,,,,,,
1807,886,С375,С375,"изготовления проката, предназначенного для строительных стальных конструкций со сварными и другими соединениями",,до 0.3,,до 0.15,до 0.3,до 0.8,до 0.3,1.3 - 1.7,,,,12Г2С,,,,Сталь для строительных конструкций,Сталь для строительных конструкций,,,,,,,,,до 0.035,,,до 0.04,,,,,,,,до 0.012,,,,,,,,,,,,,,,,,,,,,,,,,,,,,,,,,,,
1808,1797,С375Т,С375Т,"изготовления проката, предназначенного для строительных стальных конструкций со сварными и другими соединениями",,до 0.3,,до 0.2,до 0.3,0.15 - 0.3,до 0.3,0.8 - 1.1,,,,,,,,Сталь для строительных конструкций,Сталь для строительных конструкций,,,,,,,,,до 0.04,,,до 0.05,,,,,,,,до 0.012,,,,,,,,,,,,,,,,,,,,,,,,,,,,,,,,,,,
1809,895,С390Д,С390Д,"изготовления проката, предназначенного для строительных стальных конструкций со сварными и другими соединениями",,0.15 - 0.3,,до 0.18,до 0.3,до 0.6,до 0.4,1.2 - 1.6,,,,14Г2АФД,,,0.07 - 0.12,Сталь для строительных конструкций,Сталь для строительных конструкций,,,,,,,,,до 0.035,,,до 0.04,,,,,,,,0.015 - 0.025,,,,,,,,,,,,,,,,,,,,,,,,,,,,,,,,,,,
1810,889,С390К,С390К,"изготовления проката, предназначенного для строительных стальных конструкций со сварными и другими соединениями",,0.2 - 0.4,,до 0.18,до 0.3,до 0.17,до 0.3,1.2 - 1.6,,,,15Г2АФДпс,,,0.08 - 0.15,Сталь для строительных конструкций,Сталь для строительных конструкций,,,,,,,,,до 0.035,,,до 0.04,,,,,,,,0.015 - 0.025,,,,,,,,,,,,,,,,,,,,,,,,,,,,,,,,,,,
1811,888,С390,С390,"изготовления проката, предназначенного для строительных стальных конструкций со сварными и другими соединениями",,до 0.3,,до 0.18,до 0.3,до 0.6,до 0.4,1.2 - 1.6,,,,14Г2АФ,,,0.07 - 0.12,Сталь для строительных конструкций,Сталь для строительных конструкций,,,,,,,,,до 0.035,,,до 0.04,,,,,,,,0.015 - 0.025,,,,,,,,,,,,,,,,,,,,,,,,,,,,,,,,,,,
1812,1798,С390Т,С390Т,"изготовления проката, предназначенного для строительных стальных конструкций со сварными и другими соединениями",,до 0.3,,до 0.15,до 0.3,до 0.8,до 0.3,1.3 - 1.7,,,,,,,,Сталь для строительных конструкций,Сталь для строительных конструкций,,,,,,,,,до 0.035,,,до 0.04,,,,,,,,,,,,,,,,,,,,,,,,,,,,,,,,,,,,,,,,,,,
1813,890,С440,С440,"изготовления проката, предназначенного для строительных стальных конструкций со сварными и другими соединениями",,до 0.3,,до 0.2,до 0.3,до 0.6,до 0.4,1.3 - 1.7,,,,16Г2АФ,,,0.08 - 0.14,Сталь для строительных конструкций,Сталь для строительных конструкций,,,,,,,,,до 0.035,,,до 0.04,,,,,,,,0.015 - 0.025,,,,,,,,,,,,,,,,,,,,,,,,,,,,,,,,,,,
1814,896,С440Д,С440Д,"изготовления проката, предназначенного для строительных стальных конструкций со сварными и другими соединениями",,0.15 - 0.3,,до 0.2,до 0.3,до 0.6,до 0.4,1.3 - 1.7,,,,16Г2АФД,,,0.08 - 0.14,Сталь для строительных конструкций,Сталь для строительных конструкций,,,,,,,,,до 0.035,,,до 0.04,,,,,,,,0.015 - 0.025,,,,,,,,,,,,,,,,,,,,,,,,,,,,,,,,,,,
1815,891,С590,С590,"изготовления проката, предназначенного для строительных стальных конструкций со сварными и другими соединениями",,до 0.3,,до 0.15,до 0.3,0.4 - 0.7,до 0.3,1.3 - 1.7,,,,12Г2СМФ,0.15 - 0.25,,0.07 - 0.15,Сталь для строительных конструкций,Сталь для строительных конструкций,,,,,,,,,до 0.035,,,до 0.035,,,,,,,,до 0.012,,,,,,,,,,,,,,,,,,,,,,,,,,,,,,,,,,,
