Repository: a-dev-mobile/splav-kharkov

File: base/base.csv (part 19 of 32)
,id,name_x,Марка :,Применение:,Дополнение:,Cu,Al,C,Ni,Si,Cr,Mn,Zn,Ti,Fe,Заменитель:,Mo,Mg,V,Классификация :,type_x,Pb,Примесей,-,W,Sn,Co,Ag,Nb,P,Zr,Sb,S,Cd,B,Pt,Ni+Co,Au,Pd,Bi,N,As,O,Ca,Be,Rh,sв,d5,Ir,Ce,Te,sT,Tl,y,Se,H,Na,Ta,Hg,In,Ru,Ga,KCU,Ba,Nd,Li,Al+Mg,Cl,La,РЗМ,Sr,Re,Cu+P,Sc,Hf,F
1816,892,С590К,С590К,"изготовления проката, предназначенного для строительных стальных конструкций со сварными и другими соединениями",,до 0.3,0.05 - 0.1,до 0.14,1.4 - 1.75,0.2 - 0.5,0.2 - 0.5,0.9 - 1.4,,,,12ГН2МФАЮ,0.15 - 0.25,,0.05 - 0.1,Сталь для строительных конструкций,Сталь для строительных конструкций,,,,,,,,,до 0.035,,,до 0.035,,,,,,,,0.02 - 0.03,,,,,,,,,,,,,,,,,,,,,,,,,,,,,,,,,,,
1817,1799,С590КШ,С590КШ,"изготовления проката, предназначенного для строительных стальных конструкций со сварными и другими соединениями",,до 0.3,0.05 - 0.1,до 0.14,1.4 - 1.75,0.2 - 0.5,0.2 - 0.5,0.9 - 1.4,,,,,0.15 - 0.25,,0.05 - 0.1,Сталь для строительных конструкций,Сталь для строительных конструкций,,,,,,,,,до 0.02,,,до 0.01,,,,,,,,0.02 - 0.03,,,,,,,,,,,,,,,,,,,,,,,,,,,,,,,,,,,
1818,443,Л1,Л1,для дальнейшей переплавки в чугунолитейных цехах при производстве отливок,,,,,,3.2 - 3.6,,до 1.5,,,,,,,,Чугун литейный,Чугун литейный,,,,,,,,,до 1.2,,,до 0.04,,,,,,,,,,,,,,,,,,,,,,,,,,,,,,,,,,,,,,,,,,,
1819,444,Л2,Л2,для дальнейшей переплавки в чугунолитейных цехах при производстве отливок,,,,,,2.8 - 3.2,,до 1.5,,,,,,,,Чугун литейный,Чугун литейный,,,,,,,,,до 1.2,,,до 0.04,,,,,,,,,,,,,,,,,,,,,,,,,,,,,,,,,,,,,,,,,,,
1820,445,Л3,Л3,для дальнейшей переплавки в чугунолитейных цехах при производстве отливок,,,,,,2.4 - 2.8,,до 1.5,,,,,,,,Чугун литейный,Чугун литейный,,,,,,,,,до 1.2,,,до 0.04,,,,,,,,,,,,,,,,,,,,,,,,,,,,,,,,,,,,,,,,,,,
1821,446,Л4,Л4,для дальнейшей переплавки в чугунолитейных цехах при производстве отливок,,,,,,2 - 2.4,,до 1.5,,,,,,,,Чугун литейный,Чугун литейный,,,,,,,,,до 1.2,,,до 0.05,,,,,,,,,,,,,,,,,,,,,,,,,,,,,,,,,,,,,,,,,,,
1822,448,Л6,Л6,для дальнейшей переплавки в чугунолитейных цехах при производстве отливок,,,,,,1.2 - 1.6,,до 1.5,,,,,,,,Чугун литейный,Чугун литейный,,,,,,,,,до 1.2,,,до 0.05,,,,,,,,,,,,,,,,,,,,,,,,,,,,,,,,,,,,,,,,,,,
1823,447,Л5,Л5,для дальнейшей переплавки в чугунолитейных цехах при производстве отливок,,,,,,1.6 - 2,,до 1.5,,,,,,,,Чугун литейный,Чугун литейный,,,,,,,,,до 1.2,,,до 0.05,,,,,,,,,,,,,,,,,,,,,,,,,,,,,,,,,,,,,,,,,,,
1824,450,ЛР2,ЛР2,Для дальнейшей переплавки в чугунолитейных цехах при производстве отливок,Чугун литейный рафинированный магнием,,до 0.005,,,2.8 - 3.2,до 0.04,до 1,,до 0.06,,,,до 0.019,до 0.05,Чугун литейный,Чугун литейный,до 0.005,,,,,,,,до 0.12,,,до 0.01,,,,,,,,,,,,,,,,,,,,,,,,,,,,,,,,,,,,,,,,,,,
1825,449,ЛР1,ЛР1,Для дальнейшей переплавки в чугунолитейных цехах при производстве отливок,Чугун литейный рафинированный магнием,,до 0.005,,,3.2 - 3.6,до 0.04,до 1,,до 0.06,,,,до 0.019,до 0.05,Чугун литейный,Чугун литейный,до 0.005,,,,,,,,до 0.12,,,до 0.01,,,,,,,,,,,,,,,,,,,,,,,,,,,,,,,,,,,,,,,,,,,
1826,451,ЛР3,ЛР3,Для дальнейшей переплавки в чугунолитейных цехах при производстве отливок,Чугун литейный рафинированный магнием,,до 0.005,,,2.4 - 2.8,до 0.04,до 1,,до 0.05,,,,до 0.019,до 0.05,Чугун литейный,Чугун литейный,до 0.005,,,,,,,,до 0.12,,,до 0.01,,,,,,,,,,,,,,,,,,,,,,,,,,,,,,,,,,,,,,,,,,,
1827,452,ЛР4,ЛР4,Для дальнейшей переплавки в чугунолитейных цехах при производстве отливок,Чугун литейный рафинированный магнием,,до 0.005,,,2 - 2.4,до 0.04,до 1,,до 0.05,,,,до 0.019,до 0.05,Чугун литейный,Чугун литейный,до 0.005,,,,,,,,до 0.12,,,до 0.01,,,,,,,,,,,,,,,,,,,,,,,,,,,,,,,,,,,,,,,,,,,
1828,454,ЛР6,ЛР6,Для дальнейшей переплавки в чугунолитейных цехах при производстве отливок,Чугун литейный рафинированный магнием,,до 0.005,,,1.2 - 1.6,до 0.04,до 1,,до 0.05,,,,до 0.019,до 0.05,Чугун литейный,Чугун литейный,до 0.005,,,,,,,,до 0.12,,,до 0.01,,,,,,,,,,,,,,,,,,,,,,,,,,,,,,,,,,,,,,,,,,,
1829,453,ЛР5,ЛР5,Для дальнейшей переплавки в чугунолитейных цехах при производстве отливок,Чугун литейный рафинированный магнием,,до 0.005,,,1.6 - 2,до 0.04,до 1,,до 0.05,,,,до 0.019,до 0.05,Чугун литейный,Чугун литейный,до 0.005,,,,,,,,до 0.12,,,до 0.01,,,,,,,,,,,,,,,,,,,,,,,,,,,,,,,,,,,,,,,,,,,
1830,433,П1,П1,передельный чугун для сталеплавильного производства предназначен для дальнейшего передела в сталь или переплавки в чугунолитейных цехах при производстве отливок,,,,,,0.5 - 0.9,,до 1.5,,,,,,,,Чугун передельный,Чугун передельный,,,,,,,,,до 0.3,,,до 0.05,,,,,,,,,,,,,,,,,,,,,,,,,,,,,,,,,,,,,,,,,,,
1831,455,ЛР7,ЛР7,Для дальнейшей переплавки в чугунолитейных цехах при производстве отливок,Чугун литейный рафинированный магнием,,до 0.005,,,0.8 - 1.2,до 0.04,до 1,,до 0.05,,,,до 0.019,до 0.05,Чугун литейный,Чугун литейный,до 0.005,,,,,,,,до 0.12,,,до 0.01,,,,,,,,,,,,,,,,,,,,,,,,,,,,,,,,,,,,,,,,,,,
1832,440,ПВК1,ПВК1,передельный высококачественный чугун предназначен для дальнейшего передела в сталь или переплавки в чугунолитейных цехах при производстве отливок,,,,,,0.9 - 1.2,,до 1.5,,,,,,,,Чугун передельный,Чугун передельный,,,,,,,,,до 0.05,,,до 0.025,,,,,,,,,,,,,,,,,,,,,,,,,,,,,,,,,,,,,,,,,,,
1833,434,П2,П2,передельный чугун для сталеплавильного производства предназначен для дальнейшего передела в сталь или переплавки в чугунолитейных цехах при производстве отливок,,,,,,до 0.5,,до 1.5,,,,,,,,Чугун передельный,Чугун передельный,,,,,,,,,до 0.3,,,до 0.05,,,,,,,,,,,,,,,,,,,,,,,,,,,,,,,,,,,,,,,,,,,
1834,442,ПВК3,ПВК3,передельный высококачественный чугун предназначен для дальнейшего передела в сталь или переплавки в чугунолитейных цехах при производстве отливок,,,,,,до 0.5,,до 1.5,,,,,,,,Чугун передельный,Чугун передельный,,,,,,,,,до 0.05,,,до 0.025,,,,,,,,,,,,,,,,,,,,,,,,,,,,,,,,,,,,,,,,,,,
1835,441,ПВК2,ПВК2,передельный высококачественный чугун предназначен для дальнейшего передела в сталь или переплавки в чугунолитейных цехах при производстве отливок,,,,,,0.5 - 0.9,,до 1.5,,,,,,,,Чугун передельный,Чугун передельный,,,,,,,,,до 0.05,,,до 0.025,,,,,,,,,,,,,,,,,,,,,,,,,,,,,,,,,,,,,,,,,,,
1836,435,ПЛ1,ПЛ1,передельный чугун для литейного производства предназначен для дальнейшего передела в сталь или переплавки в чугунолитейных цехах при производстве отливок,,,,,,0.9 - 1.2,,до 1.5,,,,,,,,Чугун передельный,Чугун передельный,,,,,,,,,до 0.3,,,до 0.05,,,,,,,,,,,,,,,,,,,,,,,,,,,,,,,,,,,,,,,,,,,
1837,436,ПЛ2,ПЛ2,передельный чугун для литейного производства предназначен для дальнейшего передела в сталь или переплавки в чугунолитейных цехах при производстве отливок,,,,,,0.5 - 0.9,,до 1.5,,,,,,,,Чугун передельный,Чугун передельный,,,,,,,,,до 0.3,,,до 0.05,,,,,,,,,,,,,,,,,,,,,,,,,,,,,,,,,,,,,,,,,,,
1838,438,ПФ2,ПФ2,передельный фосфористый чугун предназначен для дальнейшего передела в сталь или переплавки в чугунолитейных цехах при производстве отливок,,,,,,0.5 - 0.9,,до 2,,,,,,,,Чугун передельный,Чугун передельный,,,,,,,,,0.3 - 2,,,до 0.07,,,,,,,,,до 0.2,,,,,,,,,,,,,,,,,,,,,,,,,,,,,,,,,,
1839,437,ПФ1,ПФ1,передельный фосфористый чугун предназначен для дальнейшего передела в сталь или переплавки в чугунолитейных цехах при производстве отливок,,,,,,0.9 - 1.2,,до 2,,,,,,,,Чугун передельный,Чугун передельный,,,,,,,,,0.3 - 2,,,до 0.07,,,,,,,,,до 0.2,,,,,,,,,,,,,,,,,,,,,,,,,,,,,,,,,,
1840,456,СЧ10,СЧ10,для изготовления отливок,,,,3.5 - 3.7,,2.2 - 2.6,,0.5 - 0.8,,,,,,,,Чугун серый,Чугун серый,,,,,,,,,до 0.3,,,до 0.15,,,,,,,,,,,,,,,,,,,,,,,,,,,,,,,,,,,,,,,,,,,
1841,439,ПФ3,ПФ3,передельный фосфористый чугун предназначен для дальнейшего передела в сталь или переплавки в чугунолитейных цехах при производстве отливок.,,,,,,до 0.5,,до 2,,,,,,,,Чугун передельный,Чугун передельный,,,,,,,,,0.3 - 2,,,до 0.07,,,,,,,,,до 0.2,,,,,,,,,,,,,,,,,,,,,,,,,,,,,,,,,,
1842,458,СЧ20,СЧ20,для изготовления отливок,,,,3.3 - 3.5,,1.4 - 2.4,,0.7 - 1,,,,,,,,Чугун серый,Чугун серый,,,,,,,,,до 0.2,,,до 0.15,,,,,,,,,,,,,,,,,,,,,,,,,,,,,,,,,,,,,,,,,,,
1843,457,СЧ15,СЧ15,для изготовления отливок,,,,3.5 - 3.7,,2 - 2.4,,0.5 - 0.8,,,,,,,,Чугун серый,Чугун серый,,,,,,,,,до 0.2,,,до 0.15,,,,,,,,,,,,,,,,,,,,,,,,,,,,,,,,,,,,,,,,,,,
1844,459,СЧ25,СЧ25,для изготовления отливок,,,,3.2 - 3.4,,1.4 - 2.2,,0.7 - 1,,,,,,,,Чугун серый,Чугун серый,,,,,,,,,до 0.2,,,до 0.15,,,,,,,,,,,,,,,,,,,,,,,,,,,,,,,,,,,,,,,,,,,
1845,460,СЧ30,СЧ30,для изготовления отливок,,,,3 - 3.2,,1.3 - 1.9,,0.7 - 1,,,,,,,,Чугун серый,Чугун серый,,,,,,,,,до 0.2,,,до 0.12,,,,,,,,,,,,,,,,,,,,,,,,,,,,,,,,,,,,,,,,,,,
1846,461,СЧ35,СЧ35,для изготовления отливок,,,,2.9 - 3,,1.2 - 1.5,,0.7 - 1.1,,,,,,,,Чугун серый,Чугун серый,,,,,,,,,до 0.2,,,до 0.12,,,,,,,,,,,,,,,,,,,,,,,,,,,,,,,,,,,,,,,,,,,
1847,422,КЧ30-6,КЧ30-6,"детали, работающие при низких статических и динамических нагрузках; сантехническое и строительное оборудование","Чугун ферритного класса, способ выплавки - вагранка",,,2.6 - 2.9,,1 - 1.6,до 0.08,0.4 - 0.6,,,,,,,,Чугун ковкий,Чугун ковкий,,,C+Si = 3.7 - 4.2,,,,,,до 0.18,,,до 0.2,,,,,,,,,,,,,,,,,,,,,,,,,,,,,,,,,,,,,,,,,,,
1848,423,КЧ33-8,КЧ33-8,"детали, работающие при средних статических и динамических нагрузках","Чугун ферритного класса, способ выплавки - вагранка",,,2.5 - 2.9,,1 - 1.6,до 0.08,0.4 - 0.6,,,,,,,,Чугун ковкий,Чугун ковкий,,,C+Si = 3.7 - 4.2,,,,,,до 0.18,,,до 0.2,,,,,,,,,,,,,,,,,,,,,,,,,,,,,,,,,,,,,,,,,,,
1849,424,КЧ35-10,КЧ35-10,"детали, работающие при высоких статических и динамических нагрузках","Чугун ферритного класса, способ выплавки вагранка - электропечь",,,2.5 - 2.8,,1.1 - 1.3,до 0.06,0.3 - 0.6,,,,,,,,Чугун ковкий,Чугун ковкий,,,C+Si = 3.6 - 4,,,,,,до 0.12,,,до 0.2,,,,,,,,,,,,,,,,,,,,,,,,,,,,,,,,,,,,,,,,,,,
1850,425,КЧ37-12,КЧ37-12,"детали, работающие при высоких статических и динамических нагрузках","Чугун ферритного класса, способ выплавки электропечь - электропечь",,,2.4 - 2.7,,1.2 - 1.4,до 0.06,0.2 - 0.4,,,,,,,,Чугун ковкий,Чугун ковкий,,,C+Si = 3.6 - 4,,,,,,до 0.12,,,до 0.06,,,,,,,,,,,,,,,,,,,,,,,,,,,,,,,,,,,,,,,,,,,
1851,1505,КЧ50-5,КЧ50-5,"для изготовления деталей машин, требующих высокой прочности и пластичности","Чугун перлитного класса, способ выплавки вагранка - электропечь",,,2.5 - 2.8,,1.1 - 1.3,до 0.08,0.3 - 1,,,,,,,,Чугун ковкий,Чугун ковкий,,,C+Si = 3.6 - 3.9,,,,,,до 0.1,,,до 0.2,,,,,,,,,,,,,,,,,,,,,,,,,,,,,,,,,,,,,,,,,,,
1852,499,КЧ45-7,КЧ45-7,"детали, работающие при высоких статических и динамических нагрузках","Чугун перлитного класса, способ выплавки вагранка - электропечь",,,2.5 - 2.8,,1.1 - 1.3,до 0.08,0.3 - 1,,,,,,,,Чугун ковкий,Чугун ковкий,,,C+Si = 3.6 - 3.9,,,,,,до 0.1,,,до 0.2,,,,,,,,,,,,,,,,,,,,,,,,,,,,,,,,,,,,,,,,,,,
1853,1507,КЧ60-3,КЧ60-3,"для изготовления деталей машин, требующих высокой прочности и пластичности","Чугун перлитного класса, способ выплавки вагранка - электропечь",,,2.5 - 2.8,,1.1 - 1.3,до 0.08,0.3 - 1,,,,,,,,Чугун ковкий,Чугун ковкий,,,C+Si = 3.6 - 3.9,,,,,,до 0.1,,,до 0.2,,,,,,,,,,,,,,,,,,,,,,,,,,,,,,,,,,,,,,,,,,,
1854,1506,КЧ55-4,КЧ55-4,"для изготовления деталей машин, требующих высокой прочности и пластичности","Чугун перлитного класса, способ выплавки вагранка - электропечь",,,2.5 - 2.8,,1.1 - 1.3,до 0.08,0.3 - 1,,,,,,,,Чугун ковкий,Чугун ковкий,,,C+Si = 3.6 - 3.9,,,,,,до 0.1,,,до 0.2,,,,,,,,,,,,,,,,,,,,,,,,,,,,,,,,,,,,,,,,,,,
1855,500,КЧ65-3,КЧ65-3,"детали, работающие при высоких статических и динамических нагрузках","Чугун перлитного класса, способ выплавки электропечь - электропечь",,,2.4 - 2.7,,1.2 - 1.4,до 0.08,0.3 - 1,,,,,,,,Чугун ковкий,Чугун ковкий,,,C+Si = 3.6 - 3.9,,,,,,до 0.1,,,до 0.06,,,,,,,,,,,,,,,,,,,,,,,,,,,,,,,,,,,,,,,,,,,
1856,1508,КЧ70-2,КЧ70-2,"для изготовления деталей машин, требующих высокой прочности и пластичности","Чугун перлитного класса, способ выплавки электропечь - электропечь",,,2.4 - 2.7,,1.2 - 1.4,до 0.08,0.3 - 1,,,,,,,,Чугун ковкий,Чугун ковкий,,,C+Si = 3.6 - 3.9,,,,,,до 0.1,,,до 0.06,,,,,,,,,,,,,,,,,,,,,,,,,,,,,,,,,,,,,,,,,,,
1857,492,ЧН2Х,ЧН2Х,"для деталей с высокими механическими свойствами, сопротивлением износу и коррозии в слабощелочных, газовых средах (продукты сгорания топлива, технический кислород), водных растворах и расплавах каустика.",Чугун никелевый низколегированный износостойкий,,,3 - 3.6,1.5 - 2,1.2 - 2,0.4 - 0.6,0.6 - 1,,,,,,,,Чугун низколегированный,Чугун низколегированный,,,,,,,,,до 0.25,,,до 0.12,,,,,,,,,,,,,,,,,,,,,,,,,,,,,,,,,,,,,,,,,,,
1858,1509,КЧ80-1.5,КЧ80-1.5,"для изготовления деталей машин, требующих высокой прочности и пластичности","Чугун перлитного класса, способ выплавки электропечь - электропечь",,,2.4 - 2.7,,1.2 - 1.4,до 0.08,0.3 - 1,,,,,,,,Чугун ковкий,Чугун ковкий,,,C+Si = 3.6 - 3.9,,,,,,до 0.1,,,до 0.06,,,,,,,,,,,,,,,,,,,,,,,,,,,,,,,,,,,,,,,,,,,
1859,493,ЧН3ХМДШ,ЧН3ХМДШ,"для деталей с высокими механическими свойствами, сопротивлением износу и коррозии в слабощелочных, газовых средах (продукты сгорания топлива, технический кислород), водных растворах и расплавах каустика.","Чугун никелевый низколегированный износостойкий, повышенной прочности",0.7 - 1.5,,3 - 3.6,2.5 - 4.5,2 - 2.8,0.2 - 0.5,до 0.8,,,,,0.4 - 1,,,Чугун низколегированный,Чугун низколегированный,,,,,,,,,до 0.08,,,до 0.03,,,,,,,,,,,,,,,,,,,,,,,,,,,,,,,,,,,,,,,,,,,
1860,491,ЧНМШ,ЧНМШ,для деталей с повышенными механическими свойствами и термостойкостью при температуре до 500 град.С,"Чугун никелевый низколегированный, коррозионностойкий в газовых средах двигателей внутреннего сгорания",,,2.8 - 3.8,0.8 - 1.5,1.7 - 3.2,до 0.1,0.8 - 1.2,,,,,0.3 - 0.7,,,Чугун низколегированный,Чугун низколегированный,,,,,,,,,до 0.1,,,до 0.03,,,,,,,,,,,,,,,,,,,,,,,,,,,,,,,,,,,,,,,,,,,
1861,490,ЧНХМД,ЧНХМД,"для деталей с высокими механическими свойствами, сопротивлением износу и коррозии в слабощелочных, газовых средах (продукты сгорания топлива, технический кислород) и водных растворах.","Чугун никелевый низколегированный, коррозионностойкий в газовых средах двигателей внутреннего сгорания",0.2 - 0.5,,2.8 - 3.2,0.7 - 1.6,1.6 - 2,0.2 - 0.7,0.8 - 1.2,,,,,0.2 - 0.7,,,Чугун низколегированный,Чугун низколегированный,,,,,,,,,до 0.15,,,до 0.12,,,,,,,,,,,,,,,,,,,,,,,,,,,,,,,,,,,,,,,,,,,
1862,822,ЧНХМДШ,ЧНХМДШ,"Для деталей с высокими механическими свойствами, сопротивлением износу и коррозии в слабощелочных, газовых средах и водных растворах","Чугун никелевый низколегированный, повышенной прочности, коррозионностойкий в газовых средах",0.5 - 0.8,,3 - 3.6,0.6 - 1,2 - 2.8,0.2 - 0.4,до 0.6,,,,,0.2 - 0.6,,,Чугун низколегированный,Чугун низколегированный,,,,,,,,,до 0.08,,,до 0.03,,,,,,,,,,,,,,,,,,,,,,,,,,,,,,,,,,,,,,,,,,,
1863,426,ЧНХТ,ЧНХТ,"для деталей с высокими механическими свойствами, сопротивлением износу и коррозии в слабощелочных, газовых средах (продукты сгорания топлива, технический кислород) и водных растворах.","Чугун никелевый низколегированный, коррозионностойкий в газовых средах двигателей внутреннего сгорания",,,2.7 - 3.4,0.3 - 0.7,1.4 - 2,0.2 - 0.6,0.8 - 1.6,,0.05 - 0.12,,,,,,Чугун низколегированный,Чугун низколегированный,,,,,,,,,0.3 - 0.6,,,до 0.15,,,,,,,,,,,,,,,,,,,,,,,,,,,,,,,,,,,,,,,,,,,
1864,475,ЧС5,ЧС5,для деталей с жаростойкостью в топочных газах и воздушной среде до 700 град.С,Чугун кремнистый низколегированный жаростойкий,,,2.5 - 3.2,,4.5 - 6,0.5 - 1,до 0.8,,,,,,,,Чугун низколегированный,Чугун низколегированный,,,,,,,,,до 0.3,,,до 0.12,,,,,,,,,,,,,,,,,,,,,,,,,,,,,,,,,,,,,,,,,,,
1865,476,ЧС5Ш,ЧС5Ш,для деталей с жаростойкостью в топочных газах и воздушной среде до 800 град.С,Чугун кремнистый низколегированный жаростойкий,,0.1 - 0.3,2.7 - 3.3,,4.5 - 5.5,до 0.2,до 0.8,,,,,,,,Чугун низколегированный,Чугун низколегированный,,,,,,,,,до 0.1,,,до 0.03,,,,,,,,,,,,,,,,,,,,,,,,,,,,,,,,,,,,,,,,,,,
1866,462,ЧХ1,ЧХ1,"для деталей с повышенной коррозионной стойкостью в газовой, воздушной, щелочной средах в условиях трения и износа; жаростойкий в воздушной среде до 500 град.С",Чугун хромистый низколегированный жаростойкий,,,3 - 3.8,,1.5 - 2.5,0.4 - 1,до 1,,,,,,,,Чугун низколегированный,Чугун низколегированный,,,,,,,,,до 0.3,,,до 0.12,,,,,,,,,,,,,,,,,,,,,,,,,,,,,,,,,,,,,,,,,,,
1867,463,ЧХ2,ЧХ2,"для деталей с повышенной коррозионной стойкостью в газовой, воздушной, щелочной средах в условиях трения и износа; жаростойкий в воздушной среде до 600 град.С",Чугун хромистый низколегированный жаростойкий,,,3 - 3.8,,2 - 3,1.01 - 2,до 1,,,,,,,,Чугун низколегированный,Чугун низколегированный,,,,,,,,,до 0.3,,,до 0.12,,,,,,,,,,,,,,,,,,,,,,,,,,,,,,,,,,,,,,,,,,,
1868,464,ЧХ3,ЧХ3,"для деталей с повышенной коррозионной стойкостью в газовой, воздушной, щелочной средах в условиях трения и износа; жаростойкий в воздушной среде до 700 град.С","Чугун хромистый низколегированный жаростойкий, износостойкий",,,3 - 3.8,,2.8 - 3.8,2.01 - 3,до 1,,,,,,,,Чугун низколегированный,Чугун низколегированный,,,,,,,,,до 0.3,,,до 0.12,,,,,,,,,,,,,,,,,,,,,,,,,,,,,,,,,,,,,,,,,,,
1869,465,ЧХ3Т,ЧХ3Т,"для деталей с повышенной стойкостью против абразивного износа и истирания в пульпо- и пылепроводах, насосах.",Чугун хромистый низколегированный износостойкий,0.5 - 0.8,,2.6 - 3.6,,0.7 - 1.5,2.01 - 3,до 1,,0.7 - 1,,,,,,Чугун низколегированный,Чугун низколегированный,,,,,,,,,до 0.3,,,до 0.12,,,,,,,,,,,,,,,,,,,,,,,,,,,,,,,,,,,,,,,,,,,
1870,482,ЧЮХШ,ЧЮХШ,"для деталей с жаростойкостью в воздушной среде до 700 град.С, стойких против истирания.",Чугун алюминиевый низколегированный жаростойкий,,0.6 - 1.5,3 - 3.8,,2 - 3,0.4 - 1,до 0.5,,,,,,,,Чугун низколегированный,Чугун низколегированный,,,,,,,,,до 0.1,,,до 0.03,,,,,,,,,,,,,,,,,,,,,,,,,,,,,,,,,,,,,,,,,,,
1871,487,ЧГ6С3Ш,ЧГ6С3Ш,"для деталей с повышенной стойкостью против абразивного износа и истирания в пульпо- и пылепроводах, мельницах и т.д.",Чугун марганцевый высоколегированный износостойкий,,0.5 - 1.5,2.2 - 3,,2 - 3.5,до 0.15,4 - 7,,,,,0.5 - 1,,,Чугун высоколегированный,Чугун высоколегированный,,,,,,,,,до 0.06,,,до 0.03,,,,,,,,,,,,,,,,,,,,,,,,,,,,,,,,,,,,,,,,,,,
1872,488,ЧГ7Х4,ЧГ7Х4,"для деталей с повышенной стойкостью против абразивного износа и истирания в пульпо- и пылепроводах, мельницах и т.д.",Чугун марганцевый высоколегированный износостойкий,,,3 - 3.8,,1.4 - 2,3 - 5,6 - 8,,,,,,,,Чугун высоколегированный,Чугун высоколегированный,,,,,,,,,до 0.1,,,до 0.05,,,,,,,,,,,,,,,,,,,,,,,,,,,,,,,,,,,,,,,,,,,
1873,489,ЧГ8Д3,ЧГ8Д3,"для немагнитных износостойких деталей, эксплуатирующихся в условиях повышенных температур.","Чугун марганцевый высоколегированный износостойкий, маломагнитный",2.5 - 3.5,0.5 - 1,3 - 3.8,0.8 - 1.5,2 - 2.5,,7 - 9,,,,,,,,Чугун высоколегированный,Чугун высоколегированный,,,,,,,,,до 0.3,,,до 0.1,,,,,,,,,,,,,,,,,,,,,,,,,,,,,,,,,,,,,,,,,,,
1874,495,ЧН11Г7Ш,ЧН11Г7Ш,"для деталей с высокой коррозионной и эрозионной стойкостью в щелочах, слабых растворах кислот, серных кислотах любой концентрации до 50 град.С, в морской воде, в среде перегретых водяных паров; жаропрочный при температурах до 600 град.С","Чугун никелевый высоколегированный жаропрочный, маломагнитный",,,2.3 - 3,10 - 12,1.8 - 2.5,1.5 - 2.5,5 - 8,,,,,,,,Чугун высоколегированный,Чугун высоколегированный,,,,,,,,,до 0.08,,,до 0.03,,,,,,,,,,,,,,,,,,,,,,,,,,,,,,,,,,,,,,,,,,,
1875,467,ЧХ16,ЧХ16,"для деталей с жаростойкостью в воздушной среде до 900 град.С, износостойких при нормальной и повышенной температурах, устойчивых против воздействия неорганических кислот большой концентрации","Чугун хромистый высоколегированный износостойкий, жаростойкий",,,1.6 - 2.4,,1.5 - 2.2,13 - 19,до 1,,,,,,,,Чугун высоколегированный,Чугун высоколегированный,,,,,,,,,до 0.1,,,до 0.05,,,,,,,,,,,,,,,,,,,,,,,,,,,,,,,,,,,,,,,,,,,
1876,481,ЧС17М3,ЧС17М3,"для деталей с особо высокой коррозионной стойкостью в серной, азотной, соляной кислотах разной концентрации и температуры, водных растворах щелочей и солей при местном перепаде температур до 30 град в теле детали при отсутствии динамических, а также переменных и пульсирующих нагрузок.","Чугун кремнистый высоколегированный, коррозионностойкий в жидкой среде",,,0.3 - 0.6,,16 - 18,,до 1,,,,,2 - 3,,,Чугун высоколегированный,Чугун высоколегированный,,,,,,,,,до 0.3,,,до 0.1,,,,,,,,,,,,,,,,,,,,,,,,,,,,,,,,,,,,,,,,,,,
1877,480,ЧС17,ЧС17,"для деталей с высокой коррозионной стойкостью к воздействию концентрированных кислот, растворов щелочей, солей (кроме фтористоводородных и фтористых соединений) при температуре до 200 град.С; не допускает резко переменных, а также ударных нагрузок и перепада температур.","Чугун кремнистый высоколегированный, коррозионностойкий в жидкой среде",,,0.3 - 0.5,,16.1 - 18,,до 0.8,,,,,,,,Чугун высоколегированный,Чугун высоколегированный,,,,,,,,,до 0.1,,,до 0.07,,,,,,,,,,,,,,,,,,,,,,,,,,,,,,,,,,,,,,,,,,,
1878,431,ЧН19Х3Ш,ЧН19Х3Ш,"для деталей, работающих под нагрузкой при повышенных температурах (до 600 град.); для деталей с высокой коррозионной и эрозионной стойкостью в щелочах, слабых растворах кислот, серных кислотах любой концентрации до 50 град, в морской воде, в среде перегретых водяных паров.","Чугун никелевый высоколегированный жаропрочный, маломагнитный",,,2.3 - 3,18 - 20,1.8 - 2.5,1.5 - 3,1 - 1.6,,,,,,,,Чугун высоколегированный,Чугун высоколегированный,,,,,,,,,до 0.1,,,до 0.03,,,,,,,,,,,,,,,,,,,,,,,,,,,,,,,,,,,,,,,,,,,
1879,477,ЧС13,ЧС13,"для деталей с высокой коррозионной стойкостью к воздействию концентрированных кислот, растворов щелочей, солей (кроме фтористоводородных и фтористых соединений) при температуре до 200 град.С; не допускает резко переменных, а также ударных нагрузок и перепада температур.","Чугун кремнистый высоколегированный, коррозионностойкий в жидкой среде",,,0.6 - 1.4,,12 - 14,,до 0.8,,,,,,,,Чугун высоколегированный,Чугун высоколегированный,,,,,,,,,до 0.1,,,до 0.07,,,,,,,,,,,,,,,,,,,,,,,,,,,,,,,,,,,,,,,,,,,
1880,479,ЧС15М4,ЧС15М4,"для деталей с особо высокой коррозионной стойкостью в серной, азотной, соляной кислотах разной концентрации и температуры, водных растворах щелочей и солей при местном перепаде температур до 30 град в теле детали при отсутствии динамических, а также переменных и пульсирующих нагрузок.","Чугун кремнистый высоколегированный, коррозионностойкий в жидкой среде",,,0.5 - 0.9,,14 - 16,,до 0.8,,,,,3 - 4,,,Чугун высоколегированный,Чугун высоколегированный,,,,,,,,,до 0.1,,,до 0.1,,,,,,,,,,,,,,,,,,,,,,,,,,,,,,,,,,,,,,,,,,,
1881,494,ЧН4Х2,ЧН4Х2,для деталей с высокой стойкостью против абразивного износа и истирания.,Чугун никелевый износостойкий,,,2.8 - 3.6,3.5 - 5,до 1,0.8 - 2.5,0.8 - 1.3,,,,,,,,Чугун высоколегированный,Чугун высоколегированный,,,,,,,,,до 0.3,,,до 0.15,,,,,,,,,,,,,,,,,,,,,,,,,,,,,,,,,,,,,,,,,,,
1882,468,ЧХ16М2,ЧХ16М2,"для деталей с высокой стойкостью против ударно-абразивного износа и истирания в мельницах, дробеметных и дробеструйных камерах",Чугун хромистый высоколегированный износостойкий,1 - 1.5,,2.4 - 3.6,,0.5 - 1.5,13 - 19,1.5 - 2.5,,,,,0.5 - 2,,,Чугун высоколегированный,Чугун высоколегированный,,,,,,,,,до 0.1,,,до 0.05,,,,,,,,,,,,,,,,,,,,,,,,,,,,,,,,,,,,,,,,,,,
1883,497,ЧН15Д3Ш,ЧН15Д3Ш,"для деталей с высокой коррозионной и эрозионной стойкостью в щелочах, слабых растворах кислот, серных кислотах любой концентрации до 50 град.С, в морской воде, в среде перегретых водяных паров.","Чугун никелевый высоколегированный жаропрочный, маломагнитный",3 - 3.5,,2.5 - 3,14 - 16,1.4 - 3,0.6 - 1,1.3 - 1.8,,,,,,,,Чугун высоколегированный,Чугун высоколегированный,,,,,,,,,до 0.08,,,до 0.03,,,,,,,,,,,,,,,,,,,,,,,,,,,,,,,,,,,,,,,,,,,
1884,498,ЧН20Д2Ш,ЧН20Д2Ш,для деталей с высокими механическими свойствами при температуре до -100 град.С,"Чугун никелевый высоколегированный жаропрочный, маломагнитный, хладостойкий",1.5 - 2,до 0.3,1.8 - 2.5,19 - 21,3 - 3.5,0.5 - 1,1.5 - 2,,,,,,,,Чугун высоколегированный,Чугун высоколегированный,,,,,,,,,до 0.03,,,до 0.01,,,,,,,,,,,,,,,,,,,,,,,,,,,,,,,,,,,,,,,,,,,
1885,470,ЧХ22С,ЧХ22С,"для деталей с повышенной коррозионной стойкостью в запыленных газовых средах при температуре до 1000 град.С, высокой кислотостойкостью и сопротивлением межкристаллитной коррозии","Чугун хромистый высоколегированный коррозионностойкий, жаростойкий",,,0.6 - 1,,3 - 4,19 - 25,до 1,,,,,,,,Чугун высоколегированный,Чугун высоколегированный,,,,,,,,,до 0.1,,,до 0.08,,,,,,,,,,,,,,,,,,,,,,,,,,,,,,,,,,,,,,,,,,,
1886,496,ЧН15Д7,ЧН15Д7,"для деталей с высокой коррозионной и эрозионной стойкостью в щелочах, слабых растворах кислот, серных кислотах любой концентрации до 50 град.С, в морской воде, в среде перегретых водяных паров;","Чугун никелевый высоколегированный маломагнитный, износостойкий в двигателях",5 - 8,,2.2 - 3,14 - 16,2 - 2.7,1.5 - 3,0.5 - 1.6,,,,,,,,Чугун высоколегированный,Чугун высоколегированный,,,,,,,,,до 0.3,,,до 0.1,,,,,,,,,,,,,,,,,,,,,,,,,,,,,,,,,,,,,,,,,,,
1887,478,ЧС15,ЧС15,"для деталей с высокой коррозионной стойкостью к воздействию концентрированных кислот, растворов щелочей, солей (кроме фтористоводородных и фтористых соединений) при температуре до 200 град.С; не допускает резко переменных, а также ударных нагрузок и перепада температур.","Чугун кремнистый высоколегированный, коррозионностойкий в жидкой среде",,,0.3 - 0.8,,14.1 - 16,,до 0.8,,,,,,,,Чугун высоколегированный,Чугун высоколегированный,,,,,,,,,до 0.1,,,до 0.07,,,,,,,,,,,,,,,,,,,,,,,,,,,,,,,,,,,,,,,,,,,
1888,469,ЧХ22,ЧХ22,"для деталей с высокой стойкостью против абразивного износа и истирания в условиях размольного оборудования, грохотов и склизов, агломашин и песко- и дробеструйных камер при повышенных температурах.",Чугун хромистый высоколегированный износостойкий,,,2.4 - 3.6,,0.2 - 1,19 - 25,1.5 - 2.5,,0.15 - 0.35,,,,,0.15 - 0.35,Чугун высоколегированный,Чугун высоколегированный,,,,,,,,,до 0.1,,,до 0.08,,,,,,,,,,,,,,,,,,,,,,,,,,,,,,,,,,,,,,,,,,,
1889,471,ЧХ28,ЧХ28,"для деталей с высокой коррозионной стойкостью в растворах кислот, щелочей и солей, в газах. содержащих серу или углекислый газ; с высоким сопротивлением абразивному износу; жаростойкий до 1100-1300 град.С","Чугун хромистый высоколегированный коррозионностойкий, жаростойкий",,,0.5 - 1.6,,0.5 - 1.5,25 - 30,до 1,,,,,,,,Чугун высоколегированный,Чугун высоколегированный,,,,,,,,,до 0.1,,,до 0.08,,,,,,,,,,,,,,,,,,,,,,,,,,,,,,,,,,,,,,,,,,,
1890,473,ЧХ28Д2,ЧХ28Д2,"для деталей с высокой стойкостью против абразивного износа и истирания в условиях размольного оборудования, грохотов и склизов, агломашин и песко- и дробеструйных камер при повышенных температурах.","Чугун хромистый высоколегированный износостойкий, коррозионностойкий",1.5 - 2.5,,2.2 - 3,0.4 - 0.8,0.5 - 1.5,25 - 30,1.5 - 2.5,,,,,,,,Чугун высоколегированный,Чугун высоколегированный,,,,,,,,,до 0.1,,,до 0.08,,,,,,,,,,,,,,,,,,,,,,,,,,,,,,,,,,,,,,,,,,,
1891,472,ЧХ28П,ЧХ28П,для деталей с высокой стойкостью после окислительного отжига в цинковых расплавах при температуре до 600 град.С,"Чугун хромистый высоколегированный, стойкий в цинковом расплаве",,,1.8 - 3,,1.5 - 2.5,25 - 30,до 1,,,,,,,,Чугун высоколегированный,Чугун высоколегированный,,,,,,,,,0.8 - 1.5,,,до 0.08,,,,,,,,,,,,,,,,,,,,,,,,,,,,,,,,,,,,,,,,,,,
1892,474,ЧХ32,ЧХ32,"для деталей с высокой коррозионной стойкостью в растворах кислот, щелочей и солей, в газах. содержащих серу или углекислый газ; с высоким сопротивлением абразивному износу; жаростойкий до 1100-1300 град.С","Чугун хромистый высоколегированный износостойкий, жаростойкий",,,1.6 - 3.2,,1.5 - 2.5,30 - 34,до 1,,0.1 - 0.3,,,,,,Чугун высоколегированный,Чугун высоколегированный,,,,,,,,,до 0.1,,,до 0.08,,,,,,,,,,,,,,,,,,,,,,,,,,,,,,,,,,,,,,,,,,,
1893,466,ЧХ9Н5,ЧХ9Н5,"для деталей с высокой стойкостью против абразивного износа и истирания в мельницах, пескометах и дробеметах",Чугун хромистый высоколегированный износостойкий,,,2.8 - 3.6,4 - 6,1.2 - 2,8 - 9.5,0.5 - 1.5,,,,,до 0.4,,,Чугун высоколегированный,Чугун высоколегированный,,,,,,,,,до 0.06,,,до 0.1,,,,,,,,,,,,,,,,,,,,,,,,,,,,,,,,,,,,,,,,,,,
1894,485,ЧЮ22Ш,ЧЮ22Ш,"для деталей с жаростойкостью в воздушной среде до 1100 град.С; жаростойких в среде, содержащей серу, сернистый газ, окислы ванадия, пары воды; высокая прочность при нормальной и повышенной температурах.","Чугун алюминиевый высоколегированный жаростойкий, износостойкий при высокой температуре",,19 - 25,1.6 - 2.5,,1 - 2,,до 0.8,,,,,,,,Чугун высоколегированный,Чугун высоколегированный,,,,,,,,,до 0.2,,,до 0.03,,,,,,,,,,,,,,,,,,,,,,,,,,,,,,,,,,,,,,,,,,,
1895,486,ЧЮ30,ЧЮ30,"для деталей с жаростойкостью в воздушной среде до 1100 град.С, стойких против износа.","Чугун алюминиевый высоколегированный жаростойкий, износостойкий при высокой температуре",,29 - 31,1 - 1.2,,до 0.5,,до 0.7,,0.05 - 0.12,,,,,,Чугун высоколегированный,Чугун высоколегированный,,,,,,,,,до 0.04,,,до 0.08,,,,,,,,,,,,,,,,,,,,,,,,,,,,,,,,,,,,,,,,,,,
1896,483,ЧЮ6С5,ЧЮ6С5,"для деталей с жаростойкостью в воздушной среде до 800 град.С; коррозионностойких в среде, содержащей соединения серы; стойких к резким сменам температуры.","Чугун алюминиевый высоколегированный жаростойкий, износостойкий",,5.5 - 7,1.8 - 2.4,,4.5 - 6,,до 0.8,,,,,,,,Чугун высоколегированный,Чугун высоколегированный,,,,,,,,,до 0.3,,,до 0.12,,,,,,,,,,,,,,,,,,,,,,,,,,,,,,,,,,,,,,,,,,,
1897,484,ЧЮ7Х2,ЧЮ7Х2,"для деталей с жаростойкостью в воздушной среде до 800 град.С, стойких против истирания.","Чугун алюминиевый высоколегированный жаростойкий, износостойкий",,5 - 9,2.5 - 3,,1.5 - 3,1.5 - 3,до 1,,,,,,,,Чугун высоколегированный,Чугун высоколегированный,,,,,,,,,до 0.3,,,до 0.02,,,,,,,,,,,,,,,,,,,,,,,,,,,,,,,,,,,,,,,,,,,
1898,1014,АЧВ-1,АЧВ-1,для работы в узлах трения с повышенными окружными скоростями в паре с термически обработанным (закаленным или нормализованным) валом.,Чугун антифрикционный высокопрочный с шаровидным графитом,до 0.7,,2.8 - 3.5,,1.8 - 2.7,,0.6 - 1.2,,,,,,0.03 - 0.08,,Чугун антифрикционный,Чугун антифрикционный,,,,,,,,,до 0.2,,,до 0.03,,,,,,,,,,,,,,,,,,,,,,,,,,,,,,,,,,,,,,,,,,,
1899,1015,АЧВ-2,АЧВ-2,"для работы в узлах трения с повышенными окружными скоростями в паре с валом, не подвергающимся термической обработке.",Чугун антифрикционный высокопрочный с шаровидным графитом,,,2.8 - 3.5,,2.2 - 2.7,,0.4 - 0.8,,,,,,0.03 - 0.08,,Чугун антифрикционный,Чугун антифрикционный,,,,,,,,,до 0.2,,,до 0.03,,,,,,,,,,,,,,,,,,,,,,,,,,,,,,,,,,,,,,,,,,,
1900,1016,АЧК-1,АЧК-1,для работы в паре с термически обработанным (закаленным или нормализованным) валом.,Чугун антифрикционный ковкий с компактным графитом,1 - 1.5,,2.3 - 3,,0.5 - 1,,0.6 - 1.2,,,,,,,,Чугун антифрикционный,Чугун антифрикционный,,,,,,,,,до 0.2,,,до 0.12,,,,,,,,,,,,,,,,,,,,,,,,,,,,,,,,,,,,,,,,,,,
1901,1017,АЧК-2,АЧК-2,"для работы в паре валом, не подвергающимся термической обработке.",Чугун антифрикционный ковкий с компактным графитом,,,2.6 - 3,,0.8 - 1.3,,0.2 - 0.6,,,,,,,,Чугун антифрикционный,Чугун антифрикционный,,,,,,,,,до 0.25,,,до 0.12,,,,,,,,,,,,,,,,,,,,,,,,,,,,,,,,,,,,,,,,,,,
1902,1008,АЧС-1,АЧС-1,для работы в паре с термически обработанным (закаленным или нормализованным) валом,Чугун антифрикционный серый с пластинчатым графитом,0.8 - 1.6,,3.2 - 3.6,,1.3 - 2,0.2 - 0.5,0.6 - 1.2,,,,,,,,Чугун антифрикционный,Чугун антифрикционный,,,,,,,,,0.15 - 0.4,,,до 0.12,,,,,,,,,,,,,,,,,,,,,,,,,,,,,,,,,,,,,,,,,,,
1903,1009,АЧС-2,АЧС-2,для работы в паре с термически обработанным (закаленным или нормализованным) валом,Чугун антифрикционный серый с пластинчатым графитом,0.2 - 0.5,,3 - 3.8,0.2 - 0.5,1.4 - 2.2,0.2 - 0.5,0.3 - 1,,0.03 - 0.1,,,,,,Чугун антифрикционный,Чугун антифрикционный,,,,,,,,,0.15 - 0.4,,,до 0.12,,,,,,,,,,,,,,,,,,,,,,,,,,,,,,,,,,,,,,,,,,,
1904,1010,АЧС-3,АЧС-3,для работы в паре с сырым (в состоянии поставки) или термически обработанным (закаленным или нормализованным) валом.,Чугун антифрикционный серый с пластинчатым графитом,0.2 - 0.5,,3.2 - 3.8,до 0.3,1.7 - 2.6,до 0.3,0.3 - 0.7,,0.03 - 0.1,,,,,,Чугун антифрикционный,Чугун антифрикционный,,,,,,,,,0.15 - 0.4,,,до 0.12,,,,,,,,,,,,,,,,,,,,,,,,,,,,,,,,,,,,,,,,,,,
1905,1013,АЧС-4,АЧС-4,для работы в паре с термически обработанным (закаленным или нормализованным) валом,Чугун антифрикционный серый с пластинчатым графитом,,,3 - 3.5,,1.4 - 2.2,,0.4 - 0.8,,,,,,,,Чугун антифрикционный,Чугун антифрикционный,,,,,,,,,до 0.3,,0.04 - 0.4,0.12 - 0.2,,,,,,,,,,,,,,,,,,,,,,,,,,,,,,,,,,,,,,,,,,,
1906,1011,АЧС-5,АЧС-5,для работы в особо нагруженных узлах трения в паре с термически обработанным (закаленным или нормализованным) валом,Чугун антифрикционный серый с пластинчатым графитом,,0.4 - 0.8,3.5 - 4.3,,2.5 - 3.5,,7.5 - 12.5,,,,,,,,Чугун антифрикционный,Чугун антифрикционный,,,,,,,,,до 0.2,,,до 0.05,,,,,,,,,,,,,,,,,,,,,,,,,,,,,,,,,,,,,,,,,,,
1907,1012,АЧС-6,АЧС-6,"для работы в узлах трения с температурой до 300 град. в паре с валом, не подвергающимся термической обработке.",Чугун антифрикционный серый с пластинчатым графитом,,,2.2 - 2.8,,3 - 4,,0.2 - 0.6,,,,,,,,Чугун антифрикционный,Чугун антифрикционный,0.5 - 1,,,,,,,,0.5 - 1,,,до 0.12,,,,,,,,,,,,,,,,,,,,,,,,,,,,,,,,,,,,,,,,,,,
1908,869,L-Ni35,L-Ni35,"Для деталей, обладающих способностью сохранять размеры (например, в станках); для научных приборов; для стеклянных форм",Обладает стойкостью тепловому напряжению и низкой степенью термического расширения.,до 0.5,,до 2.4,34 - 36,1 - 2,до 0.2,0.5 - 1.5,,,,,,,,Чугун высоконикелевый,Чугун высоконикелевый,,,,,,,,,,,,,,,,,,,,,,,,,,,,,,,,,,,,,,,,,,,,,,,,,,,,,,,
1909,864,L-NiCr20-2,L-NiCr20-2,"Для насосов для перекачки щелочи,для сосудов, в которых хранятся едкие щелочи; деталей оборудования мыловаренной и пищевой промышленности, отраслей промышленности по производству искусственного шелка и пластмасс; пригоден в тех случаях, когда требуются материалы, не содержащие медь.","Обладает хорошим сопротивлением коррозии, особенно в щелочных средах; хорошей теплостойкостью, хорошими несущими свойствами; высоким коэффициентом термического расширения",до 0.5,,до 3,18 - 22,1 - 2.8,1 - 2.5,0.5 - 1.5,,,,,,,,Чугун высоконикелевый,Чугун высоконикелевый,,,,,,,,,,,,,,,,,,,,,,,,,,,,,,,,,,,,,,,,,,,,,,,,,,,,,,,
1910,865,L-NiCr20-3,L-NiCr20-3,"для изготовления деталей насосов, перекачивающих щелочь; для сосудов, в которых хранятся едкие щелочи, работающих в условиях высоких температур:","Обладает хорошим сопротивлением коррозии, особенно в щелочных средах, повышенной теплостойкостью, высоким тепловым расширением",до 0.5,,до 3,18 - 22,1 - 2.8,2.5 - 3.5,0.5 - 1.5,,,,,,,,Чугун высоконикелевый,Чугун высоконикелевый,,,,,,,,,,,,,,,,,,,,,,,,,,,,,,,,,,,,,,,,,,,,,,,,,,,,,,,
1911,867,L-NiCr30-3,L-NiCr30-3,"Для изготовления деталей насосов, сосудов под давлением, клапанов, деталей фильтрующих устройств, выхлопных трубопроводов и корпусов турбозагрузочных устройств.","Обладает стойкостью к нагреванию и термическому удару до температуры 800°С, хорошим сопротивлением к коррозии при высоких температурах, высоким сопротивлением эррозии в условиях мокрого пара и соляной суспензии, средней степенью термического расширения.",до 0.5,,до 2.5,28 - 32,1 - 2,2.5 - 3.5,0.5 - 1.5,,,,,,,,Чугун высоконикелевый,Чугун высоконикелевый,,,,,,,,,,,,,,,,,,,,,,,,,,,,,,,,,,,,,,,,,,,,,,,,,,,,,,,
1912,862,L-NiCuCr15-6-2,L-NiCuCr15-6-2,"насосы, клапаны, составляющие печи, втулки для кольцевых даржателей поршня и т.д.;","Высоконикелевый чугун. Обладает хорошим сопротивлением коррозии, в особенности в щелочных средах, в разбавленных растворах кислот, в морской воде и в солевых растворах. Обладает хорошей теплостойкостью, хорошими несущими свойствами, высоким тепловым расширением, не обладает магнитными свойствами при низких содержаниях хрома",5.5 - 7.5,,до 3,13.5 - 17.5,1 - 2.8,1 - 2.5,0.5 - 1.5,,,,,,,,Чугун высоконикелевый,Чугун высоконикелевый,,,,,,,,,,,,,,,,,,,,,,,,,,,,,,,,,,,,,,,,,,,,,,,,,,,,,,,
1913,863,L-NiCuCr15-6-3,L-NiCuCr15-6-3,"насосы, клапаны, составляющие печи, втулки для кольцевых даржателей поршня и т.д.;","Высоконикелевый чугун. Обладает хорошим сопротивлением коррозии, в особенности в щелочных средах, в разбавленных растворах кислот, в морской воде и в солевых растворах. Обладает хорошей теплостойкостью, хорошими несущими свойствами, высоким тепловым расширением, не обладает магнитными свойствами при низких содержаниях хрома",5.5 - 7.5,,до 3,13.5 - 17.5,1 - 2.8,2.5 - 3.5,0.5 - 1.5,,,,,,,,Чугун высоконикелевый,Чугун высоконикелевый,,,,,,,,,,,,,,,,,,,,,,,,,,,,,,,,,,,,,,,,,,,,,,,,,,,,,,,
1914,861,L-NiMn13-7,L-NiMn13-7,"кожухи распределительных устройств, фланцы изоляторов, зажимы и трубы;",Не обладает магнитными свойствами,до 0.5,,до 3,12 - 14,1.5 - 3,до 0.2,6 - 7,,,,,,,,Чугун высоконикелевый,Чугун высоконикелевый,,,,,,,,,,,,,,,,,,,,,,,,,,,,,,,,,,,,,,,,,,,,,,,,,,,,,,,
1915,866,L-NiSiCr20-5-3,L-NiSiCr20-5-3,"Составные части насосов; отливки клапанов,применяемых в промышленных печах;","обладает хорошим сопротивлением коррозии, даже в условиях разбавленной серной кислоты; повышенной теплостойкостью",до 0.5,,до 2.5,18 - 22,4.5 - 5.5,1.5 - 4.5,0.5 - 1.5,,,,,,,,Чугун высоконикелевый,Чугун высоконикелевый,,,,,,,,,,,,,,,,,,,,,,,,,,,,,,,,,,,,,,,,,,,,,,,,,,,,,,,
1916,868,L-NiSiCr30-5-5,L-NiSiCr30-5-5,"Для составных частей насосов; для клапанов, применяемых в промышленных печах.","Хорошее сопротивление коррозии, эррозии и теплостойкость; средняя степень теплового расширения.",до 0.5,,до 2.5,29 - 32,5 - 6,4.5 - 5.5,0.5 - 1.5,,,,,,,,Чугун высоконикелевый,Чугун высоконикелевый,,,,,,,,,,,,,,,,,,,,,,,,,,,,,,,,,,,,,,,,,,,,,,,,,,,,,,,
1917,874,S-Ni22,S-Ni22,"Для деталей насосов, клапанов, компрессоров, втулок, корпусов турбонагнетателей, деталей выхлопных трубопроводов.",Высокий коэффициент теплового расширения; хорошие характеристики динамического воздействия вплоть до минус 100 °С. Магнитными свойствами не обладает.,до 0.5,,до 3,21 - 24,1 - 3,до 0.5,1.5 - 2.5,,,,,,,,Чугун высоконикелевый,Чугун высоконикелевый,,,,,,,,,до 0.08,,,,,,,,,,,,,,,,,,,,,,,,,,,,,,,,,,,,,,,,,,,,,,
1918,879,S-Ni35,S-Ni35,"Для деталей, обладающих способностью сохранять размеры (например, в станках); для научных приборов; для стеклянных форм",Имеет небольшой коэффициент теплового расширения,до 0.5,,до 2.4,34 - 36,1.5 - 3,до 0.2,0.5 - 1.5,,,,,,,,Чугун высоконикелевый,Чугун высоконикелевый,,,,,,,,,до 0.08,,,,,,,,,,,,,,,,,,,,,,,,,,,,,,,,,,,,,,,,,,,,,,
1919,871,S-NiCr20-2,S-NiCr20-2,"Для деталей насосов, клапанов, компрессоров, втулок, корпусов турбонагнетателей, выхлопных трубопроводов.","Обладает хорошим сопротивлением коррозии, особенно в щелочных средах; хорошей теплостойкостью, хорошими несущими свойствами; высоким коэффициентом термического расширения",до 0.5,,до 3,18 - 22,1.5 - 3,1 - 2.5,0.5 - 1.5,,,,,,,,Чугун высоконикелевый,Чугун высоконикелевый,,,,,,,,,до 0.08,,,,,,,,,,,,,,,,,,,,,,,,,,,,,,,,,,,,,,,,,,,,,,
1920,872,S-NiCr20-3,S-NiCr20-3,"Для деталей насосов, клапанов, компрессоров, втулок, корпусов турбонагнетателей, выхлопных трубопроводов.","Обладает хорошим сопротивлением коррозии, особенно в щелочных средах; хорошей теплостойкостью, хорошими несущими свойствами; высоким коэффициентом термического расширения",до 0.5,,до 3,18 - 22,1.5 - 3,2.5 - 3.5,0.5 - 1.5,,,,,,,,Чугун высоконикелевый,Чугун высоконикелевый,,,,,,,,,до 0.08,,,,,,,,,,,,,,,,,,,,,,,,,,,,,,,,,,,,,,,,,,,,,,
1921,876,S-NiCr30-1,S-NiCr30-1,"Для изготовления отливок деталей насосов, котлов, клапанов, деталей фильтрующих устройств, выхлопных трубопроводов, корпусов турбонагнетателей.","Обладает повышенным сопротивлением ползучести, при добавлении 1 % по массе молибдена. Обладает стойкостью к нагреванию и термическому удару до температуры 800°С, хорошим сопротивлением к коррозии при высоких температурах, высоким сопротивлением эррозии в условиях мокрого пара и соляной суспензии, средней степенью термического расширения. Хорошие опорные характеристики",до 0.5,,до 2.6,28 - 32,1.5 - 3,1 - 1.5,0.5 - 1.5,,,,,,,,Чугун высоконикелевый,Чугун высоконикелевый,,,,,,,,,до 0.08,,,,,,,,,,,,,,,,,,,,,,,,,,,,,,,,,,,,,,,,,,,,,,
1922,877,S-NiCr30-3,S-NiCr30-3,"Для деталей насосов, котлов, клапанов, деталей фильтрующих устройств, выхлопных трубопроводов, корпусов турбонагнетателей.","Обладает повышенным сопротивлением ползучести, при добавлении 1 % по массе молибдена.
Обладает стойкостью к нагреванию и термическому удару до температуры 800°С, хорошим сопротивлением к коррозии при высоких температурах, высоким сопротивлением эррозии в условиях мокрого пара и соляной суспензии, средней степенью термического расширения.",до 0.5,,до 2.6,28 - 32,1.5 - 3,2.5 - 3.5,0.5 - 1.5,,,,,,,,Чугун высоконикелевый,Чугун высоконикелевый,,,,,,,,,до 0.08,,,,,,,,,,,,,,,,,,,,,,,,,,,,,,,,,,,,,,,,,,,,,,
