Repository: a-dev-mobile/splav-kharkov

File: base/base.csv (part 20 of 32)
,id,name_x,Марка :,Применение:,Дополнение:,Cu,Al,C,Ni,Si,Cr,Mn,Zn,Ti,Fe,Заменитель:,Mo,Mg,V,Классификация :,type_x,Pb,Примесей,-,W,Sn,Co,Ag,Nb,P,Zr,Sb,S,Cd,B,Pt,Ni+Co,Au,Pd,Bi,N,As,O,Ca,Be,Rh,sв,d5,Ir,Ce,Te,sT,Tl,y,Se,H,Na,Ta,Hg,In,Ru,Ga,KCU,Ba,Nd,Li,Al+Mg,Cl,La,РЗМ,Sr,Re,Cu+P,Sc,Hf,F
1923,880,S-NiCr35-3,S-NiCr35-3,Составные части корпусов газовых турбин; формы стекольного производства.,Имеет небольшой коэффициент теплового расширения; обладает повышенным сопротивлением ползучести при добавлении 1 % по массе молибдена.,до 0.5,,до 2.4,34 - 36,1.5 - 3,2 - 3,0.5 - 1.5,,,,,,,,Чугун высоконикелевый,Чугун высоконикелевый,,,,,,,,,до 0.08,,,,,,,,,,,,,,,,,,,,,,,,,,,,,,,,,,,,,,,,,,,,,,
1924,870,S-NiMn13-7,S-NiMn13-7,"Крышки, создающие давление в турбогенераторных установках; кожухи распределительных устройств,фланцы изоляторов, зажимы и трубы;",Не обладает магнитными свойствами,до 0.5,,до 3,12 - 14,2 - 3,до 0.2,6 - 7,,,,,,,,Чугун высоконикелевый,Чугун высоконикелевый,,,,,,,,,до 0.08,,,,,,,,,,,,,,,,,,,,,,,,,,,,,,,,,,,,,,,,,,,,,,
1925,875,S-NiMn23-4,S-NiMn23-4,Отливки в холодильной технике для использования до температуры -196 °С,"Очень высокий коэффициент теплового расширения, хорошие характеристики динамического воздействия вплоть до минус 196 °С. Магнитными свойствами не обладает.",до 0.5,,до 2.6,22 - 24,1.5 - 2.5,до 0.2,4 - 4.5,,,,,,,,Чугун высоконикелевый,Чугун высоконикелевый,,,,,,,,,до 0.08,,,,,,,,,,,,,,,,,,,,,,,,,,,,,,,,,,,,,,,,,,,,,,
1926,873,S-NiSiCr20-5-2,S-NiSiCr20-5-2,"Для отливок деталей клапанов, насосов; отливок, применяемых в промышленных печах, которые подвергаются высокому механическому напряжению.","Обладает хорошим сопротивлением коррозии даже в разбавленной серной кислоте, хорошей теплостойкостью.",до 0.5,,до 3,18 - 22,4.5 - 5.5,1 - 2.5,0.5 - 1.5,,,,,,,,Чугун высоконикелевый,Чугун высоконикелевый,,,,,,,,,до 0.08,,,,,,,,,,,,,,,,,,,,,,,,,,,,,,,,,,,,,,,,,,,,,,
1927,878,S-NiSiCr30-5-5,S-NiSiCr30-5-5,"Для деталей насосов, клапанов, промышленных печей, подвергаемых высокому механическому напряжению.","Хорошее сопротивление коррозии, эррозии и теплостойкость; средняя степень теплового расширения. Обладает повышенным сопротивлением ползучести при добавлении 1 % по массе молибдена",до 0.5,,до 2.6,28 - 32,5 - 6,4.5 - 5.5,0.5 - 1.5,,,,,,,,Чугун высоконикелевый,Чугун высоконикелевый,,,,,,,,,до 0.08,,,,,,,,,,,,,,,,,,,,,,,,,,,,,,,,,,,,,,,,,,,,,,
1928,1504,ВЧ100,ВЧ100,для изделий с высокой прочностью и удовлетворительной пластичностью,,до 0.6,,3.2 - 3.6,до 0.8,3 - 3.8,до 0.15,0.4 - 0.7,,,,,,,,Чугун с шаровидным графитом,Чугун с шаровидным графитом,,,,,,,,,до 0.1,,,до 0.01,,,,,,,,,,,,,,,,,,,,,,,,,,,,,,,,,,,,,,,,,,,
1929,1497,ВЧ35,ВЧ35,для изделий с высокой прочностью и удовлетворительной пластичностью,,,,2.7 - 3.8,,0.8 - 2.9,до 0.05,0.2 - 0.6,,,,,,,,Чугун с шаровидным графитом,Чугун с шаровидным графитом,,,,,,,,,до 0.1,,,до 0.02,,,,,,,,,,,,,,,,,,,,,,,,,,,,,,,,,,,,,,,,,,,
1930,1498,ВЧ40,ВЧ40,для изделий с высокой прочностью и удовлетворительной пластичностью,,,,2.7 - 3.8,,0.5 - 2.9,до 0.1,0.2 - 0.6,,,,,,,,Чугун с шаровидным графитом,Чугун с шаровидным графитом,,,,,,,,,до 0.1,,,до 0.02,,,,,,,,,,,,,,,,,,,,,,,,,,,,,,,,,,,,,,,,,,,
1931,1500,ВЧ50,ВЧ50,для изделий с высокой прочностью и удовлетворительной пластичностью,,,,2.7 - 3.7,,0.8 - 2.9,до 0.15,0.3 - 0.7,,,,,,,,Чугун с шаровидным графитом,Чугун с шаровидным графитом,,,,,,,,,до 0.1,,,до 0.02,,,,,,,,,,,,,,,,,,,,,,,,,,,,,,,,,,,,,,,,,,,
1932,1499,ВЧ45,ВЧ45,для изделий с высокой прочностью и удовлетворительной пластичностью,,,,2.7 - 3.8,,0.5 - 2.9,до 0.1,0.3 - 0.7,,,,,,,,Чугун с шаровидным графитом,Чугун с шаровидным графитом,,,,,,,,,до 0.1,,,до 0.02,,,,,,,,,,,,,,,,,,,,,,,,,,,,,,,,,,,,,,,,,,,
1933,1501,ВЧ60,ВЧ60,для изделий с высокой прочностью и удовлетворительной пластичностью,,до 0.3,,3 - 3.6,до 0.4,2.4 - 2.8,до 0.15,0.4 - 0.7,,,,,,,,Чугун с шаровидным графитом,Чугун с шаровидным графитом,,,,,,,,,до 0.1,,,до 0.02,,,,,,,,,,,,,,,,,,,,,,,,,,,,,,,,,,,,,,,,,,,
1934,1502,ВЧ70,ВЧ70,для изделий с высокой прочностью и удовлетворительной пластичностью,,до 0.4,,3 - 3.6,до 0.6,2.6 - 2.9,до 0.15,0.4 - 0.7,,,,,,,,Чугун с шаровидным графитом,Чугун с шаровидным графитом,,,,,,,,,до 0.1,,,до 0.015,,,,,,,,,,,,,,,,,,,,,,,,,,,,,,,,,,,,,,,,,,,
1935,1503,ВЧ80,ВЧ80,для изделий с высокой прочностью и удовлетворительной пластичностью,,до 0.6,,3.2 - 3.6,до 0.6,2.6 - 2.9,до 0.15,0.4 - 0.7,,,,,,,,Чугун с шаровидным графитом,Чугун с шаровидным графитом,,,,,,,,,до 0.1,,,до 0.01,,,,,,,,,,,,,,,,,,,,,,,,,,,,,,,,,,,,,,,,,,,
1936,857,ЧВГ30,ЧВГ30,"детали общего машиностроения, работающие при повышенных циклических механических нагрузках; детали ДВС, работающих при переменных повышенных температурах и механических нагрузках",Временное сопротивление при сжатии 450 МПа,,,3.5 - 3.8,,2.2 - 3,до 0.15,0.2 - 0.6,,,,,,0.015 - 0.028,,Чугун с вермикулярным графитом для отливок,Чугун с вермикулярным графитом для отливок,,,,,,,,,до 0.08,,,до 0.025,,,,,,,,,,,,,,,,,,,,,,,,,,,,,,,,,,,,,0.1 - 0.2,,,,,,
1937,859,ЧВГ40,ЧВГ40,"детали общего машиностроения, работающие при повышенных циклических механических нагрузках; детали ДВС, работающих при переменных повышенных температурах и механических нагрузках",Временное сопротивление при сжатии 1000 МПа,0.4 - 0.6,,3.1 - 3.5,,2 - 2.5,до 0.2,0.4 - 1,,,,,,0.02 - 0.028,,Чугун с вермикулярным графитом для отливок,Чугун с вермикулярным графитом для отливок,,,,,,,,,до 0.08,,,до 0.025,,,,,,,,,,,,,,,,,,,,,,,,,,,,,,,,,,,,,0.1 - 0.2,,,,,,
1938,858,ЧВГ35,ЧВГ35,"детали общего машиностроения, работающие при повышенных циклических механических нагрузках; детали ДВС, работающих при переменных повышенных температурах и механических нагрузках",Временное сопротивление при сжатии 700 МПа,,,3.5 - 3.8,,2.2 - 2.8,до 0.15,0.2 - 0.6,,,,,,0.02 - 0.028,,Чугун с вермикулярным графитом для отливок,Чугун с вермикулярным графитом для отливок,,,,,,,,,до 0.08,,,до 0.025,,,,,,,,,,,,,,,,,,,,,,,,,,,,,,,,,,,,,0.1 - 0.2,,,,,,
1939,860,ЧВГ45,ЧВГ45,"детали, работающие при значительных механических нагрузках, в условиях трения, износа, гидрокавитации и при переменных повышенных термоциклических нагрузках",Временное сопротивление при сжатии 1400 МПа,0.8 - 1,,3.1 - 3.5,0.8 - 1.2,2 - 2.5,до 0.3,0.8 - 1.2,,,,,0.2 - 0.4,0.02 - 0.028,,Чугун с вермикулярным графитом для отливок,Чугун с вермикулярным графитом для отливок,,,,,,,,,до 0.05,,,до 0.025,,,,,,,,,,,,,,,,,,,,,,,,,,,,,,,,,,,,,0.1 - 0.2,,,,,,
1940,2899,ПЖВ1,ПЖВ1,"Порошок получен методом восстановления, предназначен для изготовления изделий методом порошковой металлургии, сварочных материалов и других целей.
При давлении 400 МПа плотность не менее 6.4 г/см ³. При давлении 700 МПа плотность не менее 7.1 г/см ³ (класс крупности 160 и 200)",,,,до 0.02,,до 0.08,,до 0.1,,,,,,,,Порошок железный,Порошок железный,,,,,,,,,до 0.15,,,до 0.015,,,,,,,,,,,,,,,,,,,,,,,,,,,,,,,,,,,,,,,,,,,
1941,2900,ПЖВ2,ПЖВ2,"Порошок получен методом восстановления, предназначен для изготовления изделий методом порошковой металлургии, сварочных материалов и других целей.
При давлении 400 МПа плотность не менее 6.2 г/см ³. При давлении 700 МПа плотность не менее 7.0 г/см ³ (класс крупности 160 и 200)",,,,до 0.02,,до 0.1,,до 0.35,,,,,,,,Порошок железный,Порошок железный,,,,,,,,,до 0.02,,,до 0.02,,,,,,,,,,,,,,,,,,,,,,,,,,,,,,,,,,,,,,,,,,,
1942,2902,ПЖВ4,ПЖВ4,"Порошок получен методом восстановления, предназначен для изготовления изделий методом порошковой металлургии, сварочных материалов и других целей.
При давлении 400 МПа плотность не менее 5.7 г/см ³. При давлении 700 МПа плотность не менее 6.4 г/см ³ (класс крупности 160 и 200)",,,,до 0.12,,до 0.15,,до 0.45,,,,,,,,Порошок железный,Порошок железный,,,,,,,,,до 0.03,,,до 0.03,,,,,,,,,,,,,,,,,,,,,,,,,,,,,,,,,,,,,,,,,,,
1943,2901,ПЖВ3,ПЖВ3,"Порошок получен методом восстановления, предназначен для изготовления изделий методом порошковой металлургии, сварочных материалов и других целей.
При давлении 400 МПа плотность не менее 6.1 г/см ³. При давлении 700 МПа плотность не менее 6.8 г/см ³ (класс крупности 160 и 200)",,,,до 0.05,,до 0.15,,до 0.4,,,,,,,,Порошок железный,Порошок железный,,,,,,,,,до 0.02,,,до 0.02,,,,,,,,,,,,,,,,,,,,,,,,,,,,,,,,,,,,,,,,,,,
1944,2904,ПЖР2,ПЖР2,"Порошок получен методом распыления расплава металла водой высокого давления или сжатым воздухом, предназначен для изготовления изделий методом порошковой металлургии, сварочных материалов и других целей. При давлении 400 МПа плотность не менее 6.3 г/см ³. При давлении 700 МПа плотность не менее 7.0 г/см ³ (класс крупности 160 и 200)",,,,до 0.02,,до 0.05,,до 0.15,,,,,,,,Порошок железный,Порошок железный,,,,,,,,,до 0.02,,,до 0.02,,,,,,,,,,,,,,,,,,,,,,,,,,,,,,,,,,,,,,,,,,,
1945,2906,ПЖР5,ПЖР5,"Порошок получен методом распыления расплава металла водой высокого давления или сжатым воздухом, предназначен для изготовления изделий методом порошковой металлургии, сварочных материалов и других целей.",,,,до 0.1,,до 0.1,,до 0.3,,,,,,,,Порошок железный,Порошок железный,,,,,,,,,до 0.03,,,до 0.03,,,,,,,,,,,,,,,,,,,,,,,,,,,,,,,,,,,,,,,,,,,
1946,2905,ПЖР3,ПЖР3,"Порошок получен методом распыления расплава металла водой высокого давления или сжатым воздухом, предназначен для изготовления изделий методом порошковой металлургии, сварочных материалов и других целей. При давлении 400 МПа плотность не менее 6.2 г/см ³. При давлении 700 МПа плотность не менее 6.9 г/см ³ (класс крупности 160 и 200)",,,,до 0.05,,до 0.08,,до 0.2,,,,,,,,Порошок железный,Порошок железный,,,,,,,,,до 0.02,,,до 0.02,,,,,,,,,,,,,,,,,,,,,,,,,,,,,,,,,,,,,,,,,,,
1947,2903,ПЖВ5,ПЖВ5,"Порошок получен методом восстановления, предназначен для изготовления изделий методом порошковой металлургии, сварочных материалов и других целей.",,,,до 0.25,,до 0.25,,до 0.45,,,,,,,,Порошок железный,Порошок железный,,,,,,,,,до 0.05,,,до 0.05,,,,,,,,,,,,,,,,,,,,,,,,,,,,,,,,,,,,,,,,,,,
1948,3225,ПО2,ПО2,Для производства электроугольных изделий и других металлокерамических композиций в различных отраслях промышленности,,до 0.03,,,,,,,,,до 0.02,,,,,Порошок оловянный,Порошок оловянный,до 0.25,,,,min 99,,,,,,до 0.05,до 0.016,,,,,,,до 0.05,,до 0.015,до 0.5,,,,,,,,,,,,,,,,,,,,,,,,,,,,,,,,,
1949,3224,ПО1,ПО1,Для производства электроугольных изделий и других металлокерамических композиций в различных отраслях промышленности,,до 0.03,,,,,,,,,до 0.02,,,,,Порошок оловянный,Порошок оловянный,до 0.15,,,,min 99.1,,,,,,до 0.05,до 0.016,,,,,,,до 0.05,,до 0.015,до 0.5,,,,,,,,,,,,,,,,,,,,,,,,,,,,,,,,,
1950,3227,ПО4,ПО4,Для производства электроугольных изделий и других металлокерамических композиций в различных отраслях промышленности,,до 0.1,,,,,,,,,до 0.05,,,,,Порошок оловянный,Порошок оловянный,до 1,,,,min 98.1,,,,,,до 0.3,до 0.04,,,,,,,до 0.06,,до 0.05,до 0.1,,,,,,,,,,,,,,,,,,,,,,,,,,,,,,,,,
1951,3226,ПО3,ПО3,Для производства электроугольных изделий и других металлокерамических композиций в различных отраслях промышленности,,до 0.03,,,,,,,,,до 0.02,,,,,Порошок оловянный,Порошок оловянный,до 0.25,,,,min 99,,,,,,до 0.05,до 0.016,,,,,,,до 0.05,,до 0.015,до 0.5,,,,,,,,,,,,,,,,,,,,,,,,,,,,,,,,,
1952,3223,ПОЭ,ПОЭ,Для производства электроугольных изделий и других металлокерамических композиций в различных отраслях промышленности,,до 0.03,,,,,,,,,до 0.02,,,,,Порошок оловянный,Порошок оловянный,до 0.25,,,,min 99,,,,,,до 0.05,до 0.016,,,,,,,до 0.05,,до 0.015,до 0.5,,,,,,,,,,,,,,,,,,,,,,,,,,,,,,,,,
1953,3215,ПА-БрО,ПА-БрО,"Подшипники узлов трения приборов магнитной записи и воспроизведения, малогабаритных редукторов, электродвигателей, акустических приборов, машин по обработке пищевых продуктов, бытовых приборов, текстильных машин и др. Применяются с целью замены подшипников качения, литых сплавов на основе цветных металлов (бронз, баббитов и др.)",,89.25 - 90.5,,до 0.25,,,,,,,,,,,,Материалы антифрикционные порошковые на основе меди,Материалы антифрикционные порошковые на основе меди,,,Cu - basis,,9.5 - 10.5,,,,,,,,,,,,,,,,,,,,,,,,,,,,,,,,,,,,,,,,,,,,,,,,,,
1954,3216,ПА-БрОГр,ПА-БрОГр,"Подшипники узлов трения швейных машин, аппаратов я приборов бытовой техники, соковыжималок, фенов, магнитофонов, электрических двигателей малой мощности, конвейеров, счетно-вычислительных машин, плат малогабаритных редукторов, автомобилей, тракторов, комбайнов, мотоциклов и т.п. Заменяют оловянные литые бронзы, латуни, подшипники качения",,88.5 - 90,,0.5 - 1,,,,,,,,,,,,Материалы антифрикционные порошковые на основе меди,Материалы антифрикционные порошковые на основе меди,,,Cu - basis,,9.5 - 10.5,,,,,,,,,,,,,,,,,,,,,,,,,,,,,,,,,,,,,,,,,,,,,,,,,,
1955,3217,ПА-БрОГр2,ПА-БрОГр2,"Подшипники узлов трения швейных машин, аппаратов я приборов бытовой техники, соковыжималок, фенов, магнитофонов, электрических двигателей малой мощности, конвейеров, счетно-вычислительных машин, плат малогабаритных редукторов, автомобилей, тракторов, комбайнов, мотоциклов и т.п. Заменяют оловянные литые бронзы, латуни, подшипники качения",,86.5 - 89.5,,1.5 - 2.5,,,,,,,,,,,,Материалы антифрикционные порошковые на основе меди,Материалы антифрикционные порошковые на основе меди,,,Cu - basis,,9 - 11,,,,,,,,,,,,,,,,,,,,,,,,,,,,,,,,,,,,,,,,,,,,,,,,,,
1956,3218,ПА-БрОГр4,ПА-БрОГр4,"Подшипники узлов трения швейных машин, аппаратов я приборов бытовой техники, соковыжималок, фенов, магнитофонов, электрических двигателей малой мощности, конвейеров, счетно-вычислительных машин, плат малогабаритных редукторов, автомобилей, тракторов, комбайнов, мотоциклов и т.п. Заменяют оловянные литые бронзы, латуни, подшипники качения",,84.5 - 88,,3 - 4.5,,,,,,,,,,,,Материалы антифрикционные порошковые на основе меди,Материалы антифрикционные порошковые на основе меди,,,Cu - basis,,9 - 11,,,,,,,,,,,,,,,,,,,,,,,,,,,,,,,,,,,,,,,,,,,,,,,,,,
1957,3219,ПА-БрОЖГр,ПА-БрОЖГр ( другое обозначение Бр72Ж2008Гр0.5-65 Бр72Ж2008Гр0.5-69 ),"Подшипники узлов трения швейных машин, аппаратов я приборов бытовой техники, соковыжималок, фенов, магнитофонов, электрических двигателей малой мощности, конвейеров, счетно-вычислительных машин, плат малогабаритных редукторов, автомобилей, тракторов, комбайнов, мотоциклов и т.п. Заменяют оловянные литые бронзы, латуни, подшипники качения",,69.5 - 73,,0.5 - 1,,,,,,,19 - 21,,,,,Материалы антифрикционные порошковые на основе меди,Материалы антифрикционные порошковые на основе меди,,,Cu - basis,,7.5 - 8.5,,,,,,,,,,,,,,,,,,,,,,,,,,,,,,,,,,,,,,,,,,,,,,,,,,
1958,3220,ПА-БрОХ,ПА-БрОХ ( другое обозначение БрОХ5-10 ),"Детали узлов трения для машиностроения, автостроения, приборостроения, гидронасосов, судостроения и др., заменяют баббиты, литые бронзы типа марок Бр05Ц5С5; Бр012; Бр030; БрАЖ9-4, БрАЖМц10-3-1,5 и др.",,84 - 86,,,,,9.5 - 10.5,,,,,,,,,Материалы антифрикционные порошковые на основе меди,Материалы антифрикционные порошковые на основе меди,,,Cu - basis,,4.5 - 5.5,,,,,,,,,,,,,,,,,,,,,,,,,,,,,,,,,,,,,,,,,,,,,,,,,,
1959,3221,ПА-БрОХН,ПА-БрОХН ( другое обозначение БрОХН5-10-7 ),"Детали узлов трения для машиностроения, автостроения, приборостроения, гидронасосов, судостроения и др., заменяют баббиты, литые бронзы типа марок Бр05Ц5С5; Бр012; Бр030; БрАЖ9-4, БрАЖМц10-3-1,5 и др.",,76.5 - 79.5,,,6.5 - 7.5,,9.5 - 10.5,,,,,,,,,Материалы антифрикционные порошковые на основе меди,Материалы антифрикционные порошковые на основе меди,,,Cu - basis,,4.5 - 5.5,,,,,,,,,,,,,,,,,,,,,,,,,,,,,,,,,,,,,,,,,,,,,,,,,,
1960,3222,ПА-ДГр10,ПА-ДГр10 ( другое обозначение МГ-10 ДГр-10 ),"Узлы трения насосов, приборов и др. механизмов, торцевые уплотнения быстровращающихся валов",,89 - 91,,9 - 11,,,,,,,,,,,,Материалы антифрикционные порошковые на основе меди,Материалы антифрикционные порошковые на основе меди,,,Cu - basis,,,,,,,,,,,,,,,,,,,,,,,,,,,,,,,,,,,,,,,,,,,,,,,,,,,,
1961,3052,В-3,В-3,"Чистовая и получистовая обработка без ударов закаленных конструкционных сталей HRC 30-50, серых ковких и легированных чугунов HB 190-340, графита, цветных металлов на основе меди с высокими скоростями резания (в 2-3 раза большими, чем для наиболее износостойких марок твердых сплавов) с малыми сечениями среза",,,,,,,,,,,,,,,,Материалы керамические инструментальные,Материалы керамические инструментальные,,,Не указан,,,,,,,,,,,,,,,,,,,,,,,,,,,,,,,,,,,,,,,,,,,,,,,,,,,,
1962,3054,ВО-13,ВО-13,Токарная обработка чугуна и стали при получистовом и чистовом точении,,,,,,,,,,,,,,,,Материалы керамические инструментальные,Материалы керамические инструментальные,,,Не указан,,,,,,,,,,,,,,,,,,,,,,,,,,,,,,,,,,,,,,,,,,,,,,,,,,,,
1963,3053,ВОК-60,ВОК-60,"Чистовая и получистовая токарная обработка закаленных конструкционных сталей HRC 45-60 и более, серых ковких легированных чугунов с высокими скоростями резания с малыми сечениями среза",,,,,,,,,,,,,,,,Материалы керамические инструментальные,Материалы керамические инструментальные,,,Не указан,,,,,,,,,,,,,,,,,,,,,,,,,,,,,,,,,,,,,,,,,,,,,,,,,,,,
1964,3048,АПС-1А,АПС-1А,Применяется для изготовления теплопрочного деформируемого материала типа САП,,,,,,,,,,,до 0.2,,,,,Пудра алюминиевая комкованная,Пудра алюминиевая комкованная,,,Окись Al 6-8%; влага 0.1%; жировые добавки 0.25%,,,,,,,,,,,,,,,,,,,,,,,,,,,,,,,,,,,,,,,,,,,,,,,,,,,,
1965,3049,АПС-1Б,АПС-1Б,Применяется для изготовления теплопрочного деформируемого материала типа САП,,,,,,,,,,,до 0.25,,,,,Пудра алюминиевая комкованная,Пудра алюминиевая комкованная,,,Окись Al 6-8%; влага 0.1%; жировые добавки 0.25%,,,,,,,,,,,,,,,,,,,,,,,,,,,,,,,,,,,,,,,,,,,,,,,,,,,,
1966,3050,АПС-2,АПС-2,Применяется для изготовления теплопрочного деформируемого материала типа САП,,,,,,,,,,,до 0.25,,,,,Пудра алюминиевая комкованная,Пудра алюминиевая комкованная,,,Окись Al 9-12%; влага 0.1%; жировые добавки 0.3%,,,,,,,,,,,,,,,,,,,,,,,,,,,,,,,,,,,,,,,,,,,,,,,,,,,,
1967,3051,АПС-3,АПС-3,Применяется для изготовления теплопрочного деформируемого материала типа САП,,,,,,,,,,,до 0.25,,,,,Пудра алюминиевая комкованная,Пудра алюминиевая комкованная,,,Окись Al 13-17%; влага 0.1%; жировые добавки 0.3%,,,,,,,,,,,,,,,,,,,,,,,,,,,,,,,,,,,,,,,,,,,,,,,,,,,,
1968,3044,ПМС-11,ПМС-11,"Для производства спеченных изделий в автомобильной, металлургической, электротехнической (в том числе взамен фасонного проката), авиационной, машиностроительной промышленности для изготовления колец, втулок, подшипников, электрических контактов, электродов, щеток электрических машин, товаров народного потребления и фильтров для тонкой очистки масел",,min 99.5,,,,,,,,,до 0.018,,,,,Порошок медный электролитический,Порошок медный электролитический,до 0.05,,,,,,,,,,до 0.005,,,,,,,,,,до 0.003,до 0.2,,,,,,,,,,,,,,,,,,,,,,,,,,,,,,,,,
1969,3043,ПМС-1,ПМС-1,"Применяется в качестве легирующих добавок, катализаторов, для изготовления реактивов в металлургической, химической промышленности; в обработке оптических стекол, линз; для смешения с железным порошком в машиностроении; Для производства спеченных изделий в автомобильной, металлургической, электротехнической (в том числе взамен фасонного проката), авиационной, машиностроительной промышленности для изготовления колец, втулок, подшипников, электрических контактов, электродов, щеток электрических машин, товаров народного потребления и фильтров для тонкой очистки масел; Для производства антифрикционных деталей, фрикционных колодок, алмазных фрез, отрезных алмазных кругов в автомобильной, машиностроительной промышленности; Для производства изделий из дисперсно-упрочненных композиционных материалов - токопроводящих наконечников и электродов для сварки, жал паяльников, тяжело нагруженных сухих подшипников скольжения",,min 99.5,,,,,,,,,до 0.018,,,,,Порошок медный электролитический,Порошок медный электролитический,до 0.05,,,,,,,,,,до 0.005,,,,,,,,,,до 0.003,до 0.2,,,,,,,,,,,,,,,,,,,,,,,,,,,,,,,,,
1970,3045,ПМС-А,ПМС-А,"Для производства спеченных изделий в автомобильной, металлургической, электротехнической (в том числе взамен фасонного проката), авиационной, машиностроительной промышленности для изготовления колец, втулок, подшипников, электрических контактов, электродов, щеток электрических машин, товаров народного потребления и фильтров для тонкой очистки масел; Для производства антифрикционных деталей, фрикционных колодок, алмазных фрез, отрезных алмазных кругов в автомобильной, машиностроительной промышленности",,min 99.5,,,,,,,,,до 0.018,,,,,Порошок медный электролитический,Порошок медный электролитический,до 0.05,,,,,,,,,,до 0.005,,,,,,,,,,до 0.003,до 0.3,,,,,,,,,,,,,,,,,,,,,,,,,,,,,,,,,
1971,3042,ПМС-В,ПМС-В,"Для производства спеченных изделий в автомобильной, металлургической, электротехнической (в том числе взамен фасонного проката), авиационной, машиностроительной промышленности для изготовления колец, втулок, подшипников, электрических контактов, электродов, щеток электрических машин, товаров народного потребления и фильтров для тонкой очистки масел; Для производства антифрикционных деталей, фрикционных колодок, алмазных фрез, отрезных алмазных кругов в автомобильной, машиностроительной промышленности",,min 99.5,,,,,,,,,до 0.018,,,,,Порошок медный электролитический,Порошок медный электролитический,до 0.05,,,,,,,,,,до 0.005,,,,,,,,,,до 0.003,до 0.1,,,,,,,,,,,,,,,,,,,,,,,,,,,,,,,,,
1972,3046,ПМС-К,ПМС-К,"Для производства спеченных изделий в автомобильной, металлургической, электротехнической (в том числе взамен фасонного проката), авиационной, машиностроительной промышленности для изготовления колец, втулок, подшипников, электрических контактов, электродов, щеток электрических машин, товаров народного потребления и фильтров для тонкой очистки масел; В электроугольной промышленности для заделки контактов, для производства угольных электродов",,min 99.5,,,,,,,,,до 0.06,,,,,Порошок медный электролитический,Порошок медный электролитический,до 0.05,,,,,,,,,,до 0.005,,,,,,,,,,до 0.003,до 0.5,,,,,,,,,,,,,,,,,,,,,,,,,,,,,,,,,
1973,3047,ПМС-Н,ПМС-Н,"Для производства спеченных изделий в автомобильной, металлургической, электротехнической (в том числе взамен фасонного проката), авиационной, машиностроительной промышленности для изготовления колец, втулок, подшипников, электрических контактов, электродов, щеток электрических машин, товаров народного потребления и фильтров для тонкой очистки масел;
Для производства антифрикционных деталей, фрикционных колодок, алмазных фрез, отрезных алмазных кругов в автомобильной, машиностроительной промышленности;
Для производства изделий из дисперсно-упрочненных композиционных материалов - токопроводящих наконечников и электродов для сварки, жал паяльников, тяжело нагруженных сухих подшипников скольжения; В металлокерамической промышленности для изготовления менее ответственных деталей",,min 99.5,,,,,,,,,до 0.06,,,,,Порошок медный электролитический,Порошок медный электролитический,до 0.05,,,,,,,,,,до 0.005,,,,,,,,,,до 0.003,до 0.5,,,,,,,,,,,,,,,,,,,,,,,,,,,,,,,,,
1974,3039,ПР0Х18Н10,ПР0Х18Н10,Предназначен для изготовления фильтрующих элементов и различных изделий методом порошковой металлургии. Порошок получен из нержавеющей хромоникелевой стали 0Х18Н10 распылением воздухом или инертным газом.,,,,до 0.08,8 - 11,до 0.8,16 - 20,до 1,,,,,,,,Порошки распыленные из нержавеющих хромоникелевых сталей и никеля,Порошки распыленные из нержавеющих хромоникелевых сталей и никеля,,,Fe - basis,,,,,,до 0.035,,,до 0.02,,,,,,,,,,,,,,,,,,,,,,,,,,,,,,,,,,,,,,,,,,,
1975,3040,ПРХ18Н9,ПРХ18Н9,Предназначен для изготовления фильтрующих элементов и различных изделий методом порошковой металлургии. Порошок получен из нержавеющей хромоникелевой стали Х18Н9 распылением воздухом или инертным газом.,,,,до 0.12,8 - 11,до 0.8,16 - 20,до 1,,,,,,,,Порошки распыленные из нержавеющих хромоникелевых сталей и никеля,Порошки распыленные из нержавеющих хромоникелевых сталей и никеля,,,Fe - basis,,,,,,до 0.035,,,до 0.02,,,,,,,,,,,,,,,,,,,,,,,,,,,,,,,,,,,,,,,,,,,
1976,3038,М-МП,М-МП,"Для изготовления горячекатаных и холоднокатаных листов, а также горячекатаных прутков и поковок, предназначенных для дальнейшей механической обработки.",,,до 0.005,,до 0.005,до 0.005,,,,,до 0.014,,,до 0.003,,Порошковой материал на основе молибдена,Порошковой материал на основе молибдена,,,K =,до 0.4,,,,,,,,,,,,,,,,,,до 0.3,до 0.007,,,,,,,,,,,,,до 0.015,,,,,,,,,,,,,,,,,,,
1977,3037,Р12М3К5Ф2-МП,Р12М3К5Ф2-МП ( другое обозначение ДИ103-МП ),"Фасонные резцы, сверла, развертки, зенкеры, метчики, протяжки. фрезы (червячные, дисковые, концевые, специальные), долбяки, шеверы для обработки высокопрочных сталей, жаропрочных сталей и сплавов",,до 0.25,,1.05 - 1.15,до 0.4,до 0.6,3.8 - 4.3,до 0.5,,,,,2.5 - 3,,1.8 - 2.3,"Быстрорежущая сталь, полученная методом порошковой металлургии","Быстрорежущая сталь, полученная методом порошковой металлургии",,,,11.5 - 12.5,,5 - 5.5,,,до 0.03,,,до 0.03,,,,,,,,0.02 - 0.06,,до 0.02,,,,,,,,,,,,,,,,,,,,,,,,,,,,,,,,,
1978,3034,Р12МФ5-МП,Р12МФ5-МП ( другое обозначение ДИ70-МП ),"Фасонные резцы для обработки среднелегированных сталей. Метчики, протяжки, фрезы для чистовой обработки среднелегированных, легированных, коррозионно-стойких и высокопрочных сталей.",,до 0.25,,1.45 - 1.55,до 0.4,до 0.6,3.8 - 4.3,до 0.5,,,,,1 - 1.5,,4 - 4.6,"Быстрорежущая сталь, полученная методом порошковой металлургии","Быстрорежущая сталь, полученная методом порошковой металлургии",,,,11.5 - 12.5,,до 0.5,,,до 0.03,,,до 0.03,,,,,,,,0.02 - 0.06,,до 0.02,,,,,,,,,,,,,,,,,,,,,,,,,,,,,,,,,
1979,3041,ПРН,ПРН,"Предназначен для изготовления фильтрующих элементов и различных изделий методом порошковой металлургии. Порошок получен из никеля марок Н1, Н2 и Н3 распылением воздухом или инертным газом.",,до 0.6,,до 0.1,min 95,,,,,,,,,,,Порошки распыленные из нержавеющих хромоникелевых сталей и никеля,Порошки распыленные из нержавеющих хромоникелевых сталей и никеля,,,,,,,,,,,,до 0.03,,,,,,,,,,,,,,,,,,,,,,,,,,,,,,,,,,,,,,,,,,,
1980,3035,Р6М5К5-МП,Р6М5К5-МП ( другое обозначение ДИ101-МП ),"Фасонные резцы, сверла, развертки, зенкеры, фрезы, долбяки, шеверы для обработки среднелегированных, легированных, коррозионно-стойких сталей, жаропрочных сталей и сплавов",,до 0.25,,1.02 - 1.09,до 0.4,до 0.6,3.8 - 4.3,до 0.5,,,,,4.8 - 5.3,,1.7 - 2.2,"Быстрорежущая сталь, полученная методом порошковой металлургии","Быстрорежущая сталь, полученная методом порошковой металлургии",,,,6 - 7,,4.8 - 5.3,,,до 0.03,,,до 0.03,,,,,,,,0.02 - 0.06,,до 0.02,,,,,,,,,,,,,,,,,,,,,,,,,,,,,,,,,
1981,3032,Р6М5Ф3-МП,Р6М5Ф3-МП ( другое обозначение ДИ99-МП ),"Фасонные резцы, сверла, развертки, зенкеры, метчики, протяжки, фрезы, долбяки, шеверы для обработки низко и средне-легированных сталей.
Инструменты для холодного и полугорячего выдавливания легированных сталей и сплавов",,до 0.25,,1.25 - 1.35,до 0.4,до 0.6,3.8 - 4.3,до 0.5,,,,,5.5 - 6,,3.1 - 3.7,"Быстрорежущая сталь, полученная методом порошковой металлургии","Быстрорежущая сталь, полученная методом порошковой металлургии",,,,5.7 - 6.7,,до 0.5,,,до 0.03,,,до 0.03,,,,,,,,0.02 - 0.06,,до 0.02,,,,,,,,,,,,,,,,,,,,,,,,,,,,,,,,,
1982,3033,Р7М2Ф6-МП,Р7М2Ф6-МП ( другое обозначение ДИ100-МП ),"Протяжки, метчики, концевые фрезы, развертки, фасонные резцы для чистовой обработки среднелегированных конструкционных, коррозионно-стойких сталей и жаропрочных сталей и сплавов. Инструменты для холодного деформирования (вырубки, высадки, выдавливания)углеродистых и легированных сталей",,до 0.25,,1.65 - 1.75,до 0.4,до 0.6,3.8 - 4.3,до 0.5,,,,,1.8 - 2.3,,5.5 - 6.2,"Быстрорежущая сталь, полученная методом порошковой металлургии","Быстрорежущая сталь, полученная методом порошковой металлургии",,,,6.5 - 7.5,,до 0.5,,,до 0.03,,,до 0.03,,,,,,,,0.02 - 0.06,,до 0.02,,,,,,,,,,,,,,,,,,,,,,,,,,,,,,,,,
1983,3036,Р9М4К8-МП,Р9М4К8-МП ( другое обозначение ДИ102-МП ),"Фасонные резцы,сверла, развертки, зенкеры, фрезы (червячные, концевые, дисковые, специальные), долбяки, шеверы для обработки высокопрочных сталей и жаропрочных сталей и сплавов.",,до 0.25,,1.1 - 1.2,до 0.4,до 0.6,3 - 3.6,до 0.5,,,,,3.8 - 4.3,,2.3 - 2.7,"Быстрорежущая сталь, полученная методом порошковой металлургии","Быстрорежущая сталь, полученная методом порошковой металлургии",,,,8.5 - 9.5,,7.5 - 8.5,,,до 0.03,,,до 0.03,,,,,,,,0.02 - 0.06,,до 0.02,,,,,,,,,,,,,,,,,,,,,,,,,,,,,,,,,
1984,3030,КНТ16,КНТ16,"Для обработки материалов резанием:
Получистовое и получерновое точение при непрерывном резании углеродистых низколегированных конструкционных сталей, цветных металлов на основе меди, низколегированных сплавов никеля, в том числе, при неравномерном сечении среза. 
Чистовое и получерновое фрезерование деталей из серого и ковкого чугуна, чистовое фрезерование углеродистых, низколегированных и конструкционных легированных сталей
Для бесстружковой обработки металлов, изготовления быстроизнашивающихся деталей машин и механизмов, приборов, торцевых уплотнительных колец химических насосов",,,,,до 19.5,,,,,,,,до 6.5,,,Сплавы твердые спеченные безвольфрамовые,Сплавы твердые спеченные безвольфрамовые,,,TiCN=74 %,,,,,,,,,,,,,,,,,,,,,,,,,,,,,,,,,,,,,,,,,,,,,,,,,,,,
1985,3029,ТН20,ТН20,"Для обработки материалов резанием:
Чистовое и получистовое точение при непрерывном резании углеродистых низколегированных конструкционных сталей, цветных металлов на основе меди, низколегированных сплавов никеля, серых чугунов и полиэтилена.
Чистовое и получистовое торцевое фрезерование деталей из чугуна



Получистовое и чистовое точение и фрезерование углеродистых и легированных сталей с HRC 30-42, хромистых и коррозионно-стойких и жаропрочных сталей с пределом прочности 600-800 МПа",,,,,до 15,,,,,,,,до 6,,,Сплавы твердые спеченные безвольфрамовые,Сплавы твердые спеченные безвольфрамовые,,,TiC= 79%;,,,,,0.05 - 0.1,,,,,,,,,,,,,,,,,,,,,,,,,,,,,,,,,,,,,,,,,,,,,,,
1986,3010,ВК10,ВК10,"Для бесстружковой обработки металлов, быстроизнашивающихся деталей машин, приборов и приспособлений: Волочения и калибровки прутков и труб из стали, цветных металлов и их сплавов при средней степени обжатия. Быстроизнашивающихся деталей машин, приборов и измерительного инструмента, работающих при ударных нагрузках средней интенсивности.",Вольфрамовая группа,,,,,,,,,,,,,,,Сплавы твердые спеченные,Сплавы твердые спеченные,,,Carbide: WC= 90 %,,,до 10,,,,,,,,,,,,,,,,,,,,,,,,,,,,,,,,,,,,,,,,,,,,,,,,,
1987,3014,ВК10-КС,ВК10-КС ( другое обозначение ВК10КС ),"Для бесстружковой обработки металлов, быстроизнашивающихся деталей машин, приборов и приспособлений: Штамповки, высадки, вытяжки легированных и специальных сталей при ударных нагрузках малой интенсивности.",Вольфрамовая группа,,,,,,,,,,,,,,,Сплавы твердые спеченные,Сплавы твердые спеченные,,,Carbide: WC= 90 %,,,до 10,,,,,,,,,,,,,,,,,,,,,,,,,,,,,,,,,,,,,,,,,,,,,,,,,
1988,3011,ВК10-ХОМ,ВК10-ХОМ ( другое обозначение ВК10ХОМ ),"Для обработки материалов резанием: Сверления, зенкерования, развертывания, фрезерования и зубофрезерования стали, чугуна, некоторых труднообрабатываемых материалов и неметаллов цельнотвердосплавным, мелкоразмерным инструментом.",Вольфрамовая группа,,,,,,,,,,,,,,,Сплавы твердые спеченные,Сплавы твердые спеченные,,,Carbides: WC= 88 %; TaC= 2 %,,,до 10,,,,,,,,,,,,,,,,,,,,,,,,,,,,,,,,,,,,,,,,,,,,,,,,,
1989,3013,ВК11-В,ВК11-В ( другое обозначение ВК11В ),"Для оснащения горного инструмента: Ударно-поворотного, ударно-вращательного, вращательно-ударного бурения шпуров и скважин в очень крепких и абразивных горных породах с коэффициентом крепости по шкале Протодьяконова до f = 18.",Вольфрамовая группа,,,,,,,,,,,,,,,Сплавы твердые спеченные,Сплавы твердые спеченные,,,Carbide: WC= 89 %,,,до 11,,,,,,,,,,,,,,,,,,,,,,,,,,,,,,,,,,,,,,,,,,,,,,,,,
1990,3016,ВК11-ВК,ВК11-ВК ( другое обозначение ВК11ВК ),"Для оснащения горного инструмента: Шарошечного бурения геологоразведочных, эксплуатационных и взрывных шпуров и скважин в вязких, средней твердости и твердых абразивных горных породах с коэффициентом крепости по шкале Протодьяконова f = 10.",Вольфрамовая группа,,,,,,,,,,,,,,,Сплавы твердые спеченные,Сплавы твердые спеченные,,,Carbide: WC= 89 %,,,до 11,,,,,,,,,,,,,,,,,,,,,,,,,,,,,,,,,,,,,,,,,,,,,,,,,
1991,3017,ВК15,ВК15,"Для обработки материалов резанием: Режущего инструмента для обработки дерева.
Для оснащения горного инструмента: Ударно-поворотного, ударно-вращательного бурения шпуров и скважин в высшей степени крепких горных пород с коэффициентом крепости по шкале Протодьяконова до f = 20.Обработка гранита и других горных пород при работе пневматическими молотками.
Для бесстружковой обработки металлов, быстроизнашивающихся деталей машин, приборов и приспособлений: Волочения и прессования прутков и труб из стали при повышенной степени обжатия. Штамповки, высадки, обрезки, вытяжки углеродистых и качественных сталей при ударных нагрузках малой интенсивности.",Вольфрамовая группа,,,,,,,,,,,,,,,Сплавы твердые спеченные,Сплавы твердые спеченные,,,Carbide: WC= 85 %,,,до 15,,,,,,,,,,,,,,,,,,,,,,,,,,,,,,,,,,,,,,,,,,,,,,,,,
1992,3015,ВК20,ВК20,"Для бесстружковой обработки металлов, быстроизнашивающихся деталей машин, приборов и приспособлений: Штамповки, высадки, обрезки углеродистых и качественных сталей при ударных нагрузках средней и высокой интенсивности.",Вольфрамовая группа,,,,,,,,,,,,,,,Сплавы твердые спеченные,Сплавы твердые спеченные,,,Carbide: WC= 80 %,,,до 20,,,,,,,,,,,,,,,,,,,,,,,,,,,,,,,,,,,,,,,,,,,,,,,,,
1993,3018,ВК20-КС,ВК20-КС ( другое обозначение ВК20КС ),"Для бесстружковой обработки металлов, быстроизнашивающихся деталей машин, приборов и приспособлений: Штамповки, высадки, обрезки легированных и специальных сталей и сплавов при ударных нагрузках средней интенсивности.",Вольфрамовая группа,,,,,,,,,,,,,,,Сплавы твердые спеченные,Сплавы твердые спеченные,,,Carbide: WC= 80 %,,,до 20,,,,,,,,,,,,,,,,,,,,,,,,,,,,,,,,,,,,,,,,,,,,,,,,,
1994,3002,ВК3,ВК3,"Для обработки материалов резанием: Чистового точения с малым сечением среза, окончательного нарезания резьбы, развертывания отверстий и других аналогичных видов обработки серого чугуна, цветных металлов и их сплавов и неметаллических материалов (резины, фибры, пластмассы, стекла, стеклопластиков и т.д.). Резки листового стекла
Для бесстружковой обработки металлов, быстроизнашивающихся деталей машин, приборов и приспособлений: Сухого волочения проволоки из стали, цветных металлов и их сплавов при небольшой степени обжатия. Быстроизнашивающихся деталей машин, приборов и измерительного инструмента, работающих без ударных нагрузок.",Вольфрамовая группа,,,,,,,,,,,,,,,Сплавы твердые спеченные,Сплавы твердые спеченные,,,Carbide: WC= 97 %,,,до 3,,,,,,,,,,,,,,,,,,,,,,,,,,,,,,,,,,,,,,,,,,,,,,,,,
1995,3012,ВК4-В,ВК4-В ( другое обозначение ВК4В ),"Для оснащения горного инструмента: Бурения электро- и пневмосверлами углей, антрацитов, неокварцованных сланцев, калийных и каменных солей; бурения ручными и колонковыми электросверлами горных пород с коэффициентом крепости по шкале Протодьяконова до f = 8. Армирования шарошечных долот",Вольфрамовая группа,,,,,,,,,,,,,,,Сплавы твердые спеченные,Сплавы твердые спеченные,,,Carbide: WC= 96 %,,,до 4,,,,,,,,,,,,,,,,,,,,,,,,,,,,,,,,,,,,,,,,,,,,,,,,,
1996,3003,ВК6,ВК6 ( другое обозначение ВП3115 ),"Для обработки материалов резанием: Чернового и получернового точения, предварительного нарезания резьбы токарными резцами, получистового фрезерования сплошных поверхностей, рассверливания и растачивания отверстий, зенкерования серого чугуна, цветных металлов и их сплавов и неметаллических материалов.
Для оснащения горного инструмента: Вращательного бурения геологоразведочных, эксплуатационных и взрывных шпуров и скважин в монолитных и абразивных горных породах с коэффициентом крепости по шкале Протодьяконова до f = 8.
Для бесстружковой обработки металлов, быстроизнашивающихся деталей машин, приборов и приспособлений: Сухого волочения проволоки из стали, цветных металлов и их сплавов при небольшой степени обжатия. Быстроизнашивающихся деталей машин, приборов и измерительного инструмента, работающих без ударных нагрузок.
 На его основе изготовляют сплав с износостойким покрытием ВП3115",Вольфрамовая группа,,,,,,,,,,,,,,,Сплавы твердые спеченные,Сплавы твердые спеченные,,,Carbide: WC= 94 %,,,до 6,,,,,,,,,,,,,,,,,,,,,,,,,,,,,,,,,,,,,,,,,,,,,,,,,
1997,3019,ВК3-М,ВК3-М ( другое обозначение ВК3М ),"Для обработки материалов резанием: Чистовой обработки (точения, растачивания, нарезания резьбы, развертывания) твердых, легированных и отбеленных чугунов, цементированных и закаленных сталей, а также высокоабразивных неметаллических материалов.
Для бесстружковой обработки металлов, быстроизнашивающихся деталей машин, приборов и приспособлений: Сухого волочения проволоки из стали, цветных металлов и их сплавов при небольшой степени обжатия. Быстроизнашивающихся деталей машин, приборов и измерительного инструмента, работающих без ударных нагрузок.",Вольфрамовая группа,,,,,,,,,,,,,,,Сплавы твердые спеченные,Сплавы твердые спеченные,,,Carbide: WC= 97 %,,,до 3,,,,,,,,,,,,,,,,,,,,,,,,,,,,,,,,,,,,,,,,,,,,,,,,,
1998,3006,ВК6-В,ВК6-В ( другое обозначение ВК6В ),Для оснащения горного инструмента: Ударно-поворотного бурения шпуров в горных породах с коэффициентом крепости по шкале Протодьяконова f = 8. Зарубки крепких каменных углей с незначительным включением твердых пород.,Вольфрамовая группа,,,,,,,,,,,,,,,Сплавы твердые спеченные,Сплавы твердые спеченные,,,Carbide: WC= 94 %,,,до 6,,,,,,,,,,,,,,,,,,,,,,,,,,,,,,,,,,,,,,,,,,,,,,,,,
1999,3004,ВК6-М,ВК6-М ( другое обозначение ВК6М ),"Для обработки материалов резанием: Получистовой обработки паропрочных сталей и сплавов, нержавеющих сталей аустенитного класса, специальных твердых чугунов, закаленного чугуна, твердой бронзы, сплавов легких металлов, абразивных неметаллических материалов, пластмасс, бумаги, стекла. Обработки закаленных сталей, а также сырых углеродистых и легированных сталей при тонких сечениях среза на весьма малых скоростях резания.
Для бесстружковой обработки металлов, быстроизнашивающихся деталей машин, приборов и приспособлений: Сухого волочения проволоки из стали, цветных металлов и их сплавов при небольшой степени обжатия. Быстроизнашивающихся деталей машин, приборов и измерительного инструмента, работающих без ударных нагрузок.",Вольфрамовая группа,,,,,,,,,,,,,,,Сплавы твердые спеченные,Сплавы твердые спеченные,,,Carbide: WC= 94 %,,,до 6,,,,,,,,,,,,,,,,,,,,,,,,,,,,,,,,,,,,,,,,,,,,,,,,,
2000,3005,ВК6-ОМ,ВК6-ОМ ( другое обозначение ВК6ОМ ),"Для обработки материалов резанием: Чистовой и получистовой обработки твердых, легированных и отбеленных чугунов, закаленных сталей и некоторых марок нержавеющих высокопрочных и жаропрочных сталей и сплавов, особенно сплавов на основе титана, вольфрама и молибдена (точения, растачивания, развертывания, нарезания резьбы, шабровки).",Вольфрамовая группа,,,,,,,,,,,,,,,Сплавы твердые спеченные,Сплавы твердые спеченные,,,Carbides: WC= 92 %; TaC= 2 %,,,до 6,,,,,,,,,,,,,,,,,,,,,,,,,,,,,,,,,,,,,,,,,,,,,,,,,
2001,3007,ВК8,ВК8 ( другое обозначение ВП3325 ),"Для обработки материалов резанием: Чернового точения при неравномерном сечении среза и прерывистом резании, строгании, чернового фрезерования, сверления, чернового рассверливания, чернового зенкерования серого чугуна, цветных металлов и их сплавов и неметаллических материалов. Обработки нержавеющих, высокопрочных и жаропрочных труднообрабатываемых сталей и сплавов, в том числе сплавов титана.
Для оснащения горного инструмента: Вращательного бурения геологоразведочных, эксплуатационных и взрывных шпуров и скважин в трещиноватых образивных горных породах с коэффициентом крепости по шкале Протодьяконова до f = 8. Распиловки мрамора и известняка, а также в камнерезных машинах.
Для бесстружковой обработки металлов, быстроизнашивающихся деталей машин, приборов и приспособлений: Волочения, калибровки и прессования прутков и труб из стали цветных металлов и их сплавов. Быстроизнашивающихся деталей машин, приборов и измерительного инструмента, работающих при небольших ударных нагрузках.
 На его основе изготовляют сплав с износостойким покрытием ВП3325",Вольфрамовая группа,,,,,,,,,,,,,,,Сплавы твердые спеченные,Сплавы твердые спеченные,,,Carbide: WC= 92 %,,,до 8,,,,,,,,,,,,,,,,,,,,,,,,,,,,,,,,,,,,,,,,,,,,,,,,,
2002,3008,ВК8-В,ВК8-В ( другое обозначение ВК8В ),"Для оснащения горного инструмента: Ударно-поворотного, ударно-вращательного и вращательно-ударного бурения шпуров и скважин в крепких горных породах с коэффициентом крепости по шкале Протодьяконова до f = 14. Зарубки крепких каменных углей с включением твердых пород. Обработки гранитов и подобных по крепости горных пород.",Вольфрамовая группа,,,,,,,,,,,,,,,Сплавы твердые спеченные,Сплавы твердые спеченные,,,Carbide: WC= 92 %,,,до 8,,,,,,,,,,,,,,,,,,,,,,,,,,,,,,,,,,,,,,,,,,,,,,,,,
