Repository: a-dev-mobile/splav-kharkov

File: base/base.csv (part 21 of 32)
,id,name_x,Марка :,Применение:,Дополнение:,Cu,Al,C,Ni,Si,Cr,Mn,Zn,Ti,Fe,Заменитель:,Mo,Mg,V,Классификация :,type_x,Pb,Примесей,-,W,Sn,Co,Ag,Nb,P,Zr,Sb,S,Cd,B,Pt,Ni+Co,Au,Pd,Bi,N,As,O,Ca,Be,Rh,sв,d5,Ir,Ce,Te,sT,Tl,y,Se,H,Na,Ta,Hg,In,Ru,Ga,KCU,Ba,Nd,Li,Al+Mg,Cl,La,РЗМ,Sr,Re,Cu+P,Sc,Hf,F
2003,3009,ВК8-ВК,ВК8-ВК ( другое обозначение ВК8ВК ),"Для оснащения горного инструмента: Шарошечного бурения геологоразведочных, эксплуатационных и взрывных скважин в крепких и очень крепких абразивных горных породах с коэффициентом крепости по шкале Протодьяконова до f = 18.",Вольфрамовая группа,,,,,,,,,,,,,,,Сплавы твердые спеченные,Сплавы твердые спеченные,,,Carbide: WC= 92 %,,,до 8,,,,,,,,,,,,,,,,,,,,,,,,,,,,,,,,,,,,,,,,,,,,,,,,,
2004,3022,Т14К8,Т14К8,"Для обработки материалов резанием: Чернового точения при неравномерном сечении среза и непрерывном резании, получистового и чистового точения при прерывистом резании; чернового фрезерования сплошных поверхностей; рассверливания литых и кованых отверстий, чернового зенкерования и других подобных видов обработки углеродистых и легированных сталей.",Титановольфрамовая группа,,,,,,,,,,,,,,,Сплавы твердые спеченные,Сплавы твердые спеченные,,,Carbides: WC= 78 %; TiC= 14 %,,,до 8,,,,,,,,,,,,,,,,,,,,,,,,,,,,,,,,,,,,,,,,,,,,,,,,,
2005,3021,Т15К6,Т15К6,"Для обработки материалов резанием: Получернового точения при непрерывном резании, чистового точения при прерывистом резании, нарезания резьбы товарными резцами и вращающимися головками, получистового и чистового фрезерования сплошных поверхностей, рассверливания и растачивания предварительно обработанных отверстий, чистового зенкерования, развертывания и других аналогичных видов обработки углеродистых и легированных сталей.",Титановольфрамовая группа,,,,,,,,,,,,,,,Сплавы твердые спеченные,Сплавы твердые спеченные,,,Carbides: WC= 79 %; TiC= 15 %,,,до 6,,,,,,,,,,,,,,,,,,,,,,,,,,,,,,,,,,,,,,,,,,,,,,,,,
2006,3020,Т30К4,Т30К4,Для обработки материалов резанием: Чистового точения с малым сечением среза (типа алмазной обработки); нарезания резьбы и развертывания отверстий незакаленных и закаленных углеродистых сталей.,Титановольфрамовая группа,,,,,,,,,,,,,,,Сплавы твердые спеченные,Сплавы твердые спеченные,,,Carbides: WC= 66 %; TiC= 30 %,,,до 4,,,,,,,,,,,,,,,,,,,,,,,,,,,,,,,,,,,,,,,,,,,,,,,,,
2007,3023,Т5К10,Т5К10,"Для обработки материалов резанием: Чернового точения при неравномерном сечении среза и прерывистом резании, фасонного точения, отрезки токарными резцами; чистового строгания; чернового фрезерования прерывистых поверхностей и других видов обработки углеродистых и легированных сталей, преимущественно в виде поковок, штамповок и отливок по корке и окалине.",Титановольфрамовая группа,,,,,,,,,,,,,,,Сплавы твердые спеченные,Сплавы твердые спеченные,,,Carbides: WC= 85 %; TiC= 6 %,,,до 9,,,,,,,,,,,,,,,,,,,,,,,,,,,,,,,,,,,,,,,,,,,,,,,,,
2008,3028,Т8К7,Т8К7,Для обработки материалов резанием: При фрезеровании труднообрабатываемых чугунов.,Титанотантало­вольфрамовая группа,,,,,,,,,,,,,,,Сплавы твердые спеченные,Сплавы твердые спеченные,,,Carbides: WC= 85 %; TiC= 8 %,,,до 7,,,,,,,,,,,,,,,,,,,,,,,,,,,,,,,,,,,,,,,,,,,,,,,,,
2009,3026,ТТ10К8Б,ТТ10К8Б ( другое обозначение ТТ10К8-Б ),"Для обработки материалов резанием: Черновой и получистовой обработки некоторых марок труднообрабатываемых материалов, нержавеющих сталей аустенитного класса, маломагнитных сталей и жаропрочных сталей и сплавов, в том числе титановых.",Титанотантало­вольфрамовая группа,,,,,,,,,,,,,,,Сплавы твердые спеченные,Сплавы твердые спеченные,,,Carbides: WC= 82 %; TiC= 3 %; TaC= 7 %,,,до 8,,,,,,,,,,,,,,,,,,,,,,,,,,,,,,,,,,,,,,,,,,,,,,,,,
2010,3027,ТТ20К9,ТТ20К9,"Для обработки материалов резанием: Фрезерования стали, особенно фрезерования глубоких пазов и других видов обработки, предъявляющих повышенные требования к сопротивлению сплава тепловым и механическим циклическим нагрузкам.",Титанотантало­вольфрамовая группа,,,,,,,,,,,,,,,Сплавы твердые спеченные,Сплавы твердые спеченные,,,Carbides: WC= 71 %; TiC= 8 %; TaC= 12 %,,,до 9,,,,,,,,,,,,,,,,,,,,,,,,,,,,,,,,,,,,,,,,,,,,,,,,,
2011,3024,ТТ7К12,ТТ7К12 ( другое обозначение ВП1255 ),"Для обработки материалов резанием: Тяжелого чернового точения стальных поковок, штамповок и отливок по корке с раковинами при наличии песка, шлака и различных неметаллических включений, при неравномерном сечении среза и наличии ударов. Всех видов строгания углеродистых и легированных сталей. Сверления отверстий в стали. На его основе изготовляют сплав с износостойким покрытием ВП1255",Титанотантало­вольфрамовая группа,,,,,,,,,,,,,,,Сплавы твердые спеченные,Сплавы твердые спеченные,,,Carbides: WC= 81 %; TiC= 4 %; TaC= 3 %,,,до 12,,,,,,,,,,,,,,,,,,,,,,,,,,,,,,,,,,,,,,,,,,,,,,,,,
2012,3025,ТТ8К6,ТТ8К6,"Для обработки материалов резанием: Чистового и получистового точения, растачивания, фрезерования и сверления серого и ковкого чугуна, а также отбеленного чугуна. Непрерывного точения с небольшими сечениями среза стального литья, высокопрочных, нержавеющих сталей, в том числе и закаленных. Обработки сплавов цветных металлов и некоторых марок титановых сплавов при резании с малыми и средними сечениями среза.",Титанотантало­вольфрамовая группа,,,,,,,,,,,,,,,Сплавы твердые спеченные,Сплавы твердые спеченные,,,Carbides: WC= 84 %; TiC= 8 %; TaC= 2 %,,,до 6,,,,,,,,,,,,,,,,,,,,,,,,,,,,,,,,,,,,,,,,,,,,,,,,,
2013,2968,ПА-Ж,ПА-Ж ( другое обозначение Жпор ЖГр0.5 Ж-6.0 ),"Прецизионные подшипники приборов, бытовой аппаратуры, текстильного оборудования",Пористость 17-34 %; Твердость HB 200 МПа,,,до 0.3,,,,,,,,,,,,Материалы антифрикционные порошковые на основе железа,Материалы антифрикционные порошковые на основе железа,,,Fe - basis,,,,,,,,,,,,,,,,,,,,,,,,,,,,,,,,,,,,,,,,,,,,,,,,,,,,
2014,2973,ПА-ЖГр,ПА-ЖГр ( другое обозначение ЖГр1 ЖГр1.2 ЖГр1.5 ),"Подшипники и детали узлов трения тракторов, сельхозмашин, станков, приборов, аппаратов бытовой техники, автомобилей, например, деталей телескопических амортизаторов, редукторов лебедки и др.",Пористость 15-25 %; Твердость HB 500 МПа,,,0.5 - 1.2,,,,,,,,,,,,Материалы антифрикционные порошковые на основе железа,Материалы антифрикционные порошковые на основе железа,,,Fe - basis,,,,,,,,,,,,,,,,,,,,,,,,,,,,,,,,,,,,,,,,,,,,,,,,,,,,
2015,2974,ПА-ЖГр2,ПА-ЖГр2 ( другое обозначение ЖГр2 ЖГр2-20 Ж50-58 ),"Подшипники и детали узлов трения тракторов, сельхозмашин, станков, приборов, аппаратов бытовой техники, автомобилей, например, деталей телескопических амортизаторов, редукторов лебедки и др.",Пористость 15-25 %; Твердость HB 500 МПа,,,1.4 - 2,,,,,,,,,,,,Материалы антифрикционные порошковые на основе железа,Материалы антифрикционные порошковые на основе железа,,,Fe - basis,,,,,,,,,,,,,,,,,,,,,,,,,,,,,,,,,,,,,,,,,,,,,,,,,,,,
2016,2980,ПА-ЖГр2К,ПА-ЖГр2К ( другое обозначение ЖГр3К0.8 ЖГр3К1 ЖГр2К1 ),"Подшипники скольжения и другие детали узлов трения автомобилей, станков, различных машин и механизмов. Например, втулки направляющей клапана, компрессора бытового холодильника и др.",Пористость 17-25 %; Твердость HB 600 МПа,,,2 - 2.8,,,,,,,,,,,,Материалы антифрикционные порошковые на основе железа,Материалы антифрикционные порошковые на основе железа,,,Fe - basis,,,,,,,,,0.6 - 1,,,,,,,,,,,,,,,,,,,,,,,,,,,,,,,,,,,,,,,,,,,
2017,2977,ПА-ЖГр2Д,ПА-ЖГр2Д ( другое обозначение ЖГр2Д2.5 ЖГр3Д3 ЖГр3Д3-5.5 ),"Подшипники и детали узлов трения тракторов, сельхозмашин, станков, приборов, аппаратов бытовой техники, автомобилей, например, деталей телескопических амортизаторов, редукторов лебедки и др.",Пористость 13-23 %; Твердость HB 600 МПа,2.5 - 3,,1.5 - 2.8,,,,,,,,,,,,Материалы антифрикционные порошковые на основе железа,Материалы антифрикционные порошковые на основе железа,,,Fe - basis,,,,,,,,,,,,,,,,,,,,,,,,,,,,,,,,,,,,,,,,,,,,,,,,,,,,
2018,2975,ПА-ЖГр3,ПА-ЖГр3 ( другое обозначение ЖГр3-20 ЖГр3-5.5 ЖГр3 ),"Подшипники и детали узлов трения тракторов, сельхозмашин, станков, приборов, аппаратов бытовой техники, автомобилей, например, деталей телескопических амортизаторов, редукторов лебедки и др.",Пористость 15-25 %; Твердость HB 450 МПа,,,2.2 - 3.2,,,,,,,,,,,,Материалы антифрикционные порошковые на основе железа,Материалы антифрикционные порошковые на основе железа,,,Fe - basis,,,,,,,,,,,,,,,,,,,,,,,,,,,,,,,,,,,,,,,,,,,,,,,,,,,,
2019,2993,ПА-ЖГр3М,ПА-ЖГр3М ( другое обозначение ЖГр3М15 ),"Подшипники верхних опор скольжения шпинделя барабанов хлопкоуборочных машин, электромоторов, уплотнения безсмазочных компрессоров, приборов и др.",Пористость 15-23 %; Твердость HB 600 МПа,,,1.8 - 3,,,,,,,,,13 - 16,,,Материалы антифрикционные порошковые на основе железа,Материалы антифрикционные порошковые на основе железа,,,Fe - basis,,,,,,,,,,,,,,,,,,,,,,,,,,,,,,,,,,,,,,,,,,,,,,,,,,,,
2020,2986,ПА-ЖГр3Цс,ПА-ЖГр3Цс ( другое обозначение ЖГрЦс4У ЖГр3Цс4 ),"Подшипники, втулки, вкладыши, торцовые уплотнения быстровращающихся валов различных машин, двигателей, электроверетен, приборов и т.д.",Пористость 10-20 %; Твердость HB 600 МПа,,,2.2 - 3.2,,,,,до 2.7,,,,,,,Материалы антифрикционные порошковые на основе железа,Материалы антифрикционные порошковые на основе железа,,,Fe - basis,,,,,,,,,0.6 - 1.3,,,,,,,,,,,,,,,,,,,,,,,,,,,,,,,,,,,,,,,,,,,
2021,2976,ПА-ЖГрД,ПА-ЖГрД ( другое обозначение ЖГр0.5Д2.5 ЖГр0.8Д3 Ж40Д3-58 ),"Подшипники и детали узлов трения тракторов, сельхозмашин, станков, приборов, аппаратов бытовой техники, автомобилей, например, деталей телескопических амортизаторов, редукторов лебедки и др.",Пористость 15-25 %; Твердость HB 600 МПа,2.3 - 3.5,,0.5 - 1.2,,,,,,,,,,,,Материалы антифрикционные порошковые на основе железа,Материалы антифрикционные порошковые на основе железа,,,Fe - basis,,,,,,,,,,,,,,,,,,,,,,,,,,,,,,,,,,,,,,,,,,,,,,,,,,,,
2022,2978,ПА-ЖГрД5,ПА-ЖГрД5 ( другое обозначение ЖГр1.5Д10 МЖГ1 ЖГр1.5Д5 ),"Подшипники и детали узлов трения тракторов, сельхозмашин, станков, приборов, аппаратов бытовой техники, автомобилей, например, деталей телескопических амортизаторов, редукторов лебедки и др.",Пористость 16-27 %; Твердость HB 500 МПа,4.8 - 10,,0.7 - 1.3,,,,,,,,,,,,Материалы антифрикционные порошковые на основе железа,Материалы антифрикционные порошковые на основе железа,,,Fe - basis,,,,,,,,,,,,,,,,,,,,,,,,,,,,,,,,,,,,,,,,,,,,,,,,,,,,
2023,2981,ПА-ЖГрДК,ПА-ЖГрДК ( другое обозначение ЖГр1Д2.5К0.4 ЖГр1.5Д2.5К0.4 ЖГр1.2Д2.5К0.4 ),"Подшипники скольжения и другие детали узлов трения автомобилей, станков, различных машин и механизмов. Например, втулки направляющей клапана, компрессора бытового холодильника и др.",Пористость 15-25 %; Твердость HB 600 МПа,2.3 - 3.5,,0.8 - 1.5,,,,,,,,,,,,Материалы антифрикционные порошковые на основе железа,Материалы антифрикционные порошковые на основе железа,,,Fe - basis,,,,,,,,,0.2 - 0.5,,,,,,,,,,,,,,,,,,,,,,,,,,,,,,,,,,,,,,,,,,,
2024,2983,ПА-ЖГрДК6,ПА-ЖГрДК6 ( другое обозначение ЖГр1.5Д3 ),"Подшипники скольжения и другие детали узлов трения автомобилей, станков, различных машин и механизмов. Например, втулки направляющей клапана, компрессора бытового холодильника и др.",Пористость 18-25 %; Твердость HB 600 МПа,2.7 - 3.5,,0.6 - 1.5,,,,,,,,,,,,Материалы антифрикционные порошковые на основе железа,Материалы антифрикционные порошковые на основе железа,,,Fe - basis,,,,,,,,,1.6 - 6,,,,,,,,,,,,,,,,,,,,,,,,,,,,,,,,,,,,,,,,,,,
2025,2982,ПА-ЖГрДК1,ПА-ЖГрДК1 ( другое обозначение ЖГр0.5Д3К0.8 ЖГр1Д2.5К ЖГр1.2Д2.5К0.8 ),"Подшипники скольжения и другие детали узлов трения автомобилей, станков, различных машин и механизмов. Например, втулки направляющей клапана, компрессора бытового холодильника и др.",Пористость 17-25 %; Твердость HB 600 МПа,2.3 - 3.5,,0.5 - 1.2,,,,,,,,,,,,Материалы антифрикционные порошковые на основе железа,Материалы антифрикционные порошковые на основе железа,,,Fe - basis,,,,,,,,,0.6 - 1,,,,,,,,,,,,,,,,,,,,,,,,,,,,,,,,,,,,,,,,,,,
2026,2992,ПА-ЖГрДМс,ПА-ЖГрДМс,"Детали узлов трения автомобилей - шайбы, сухари, втулки.",Пористость 15-25 %; Твердость HB 700 МПа,2.5 - 3.5,,0.6 - 1.3,до 1.5,,,,,,,,1.5 - 3.6,,,Материалы антифрикционные порошковые на основе железа,Материалы антифрикционные порошковые на основе железа,,,Fe - basis,,,,,,,,,1.5 - 2.4,,,,,,,,,,,,,,,,,,,,,,,,,,,,,,,,,,,,,,,,,,,
2027,2990,ПА-ЖГрДФК,ПА-ЖГрДФК ( другое обозначение ЖГр0.6Д2.8К0.3Ф0.3 ),"Детали узлов трения автомобилей - шайбы, сухари, втулки.",Пористость 17-25 %; Твердость HB 600 МПа,2.5 - 3.5,,0.2 - 0.6,,,,,,,,,,,,Материалы антифрикционные порошковые на основе железа,Материалы антифрикционные порошковые на основе железа,,,Fe - basis,,,,,,0.1 - 0.5,,,0.1 - 0.4,,,,,,,,,,,,,,,,,,,,,,,,,,,,,,,,,,,,,,,,,,,
2028,2991,ПА-ЖГрДФМс,ПА-ЖГрДФМс,"Детали узлов трения автомобилей - шайбы, сухари, втулки.",Пористость 18-23 %; Твердость HB 500 МПа,2.5 - 3.5,,0.2 - 0.6,,,,,,,,,1.5 - 2,,,Материалы антифрикционные порошковые на основе железа,Материалы антифрикционные порошковые на основе железа,,,Fe - basis,,,,,,0.1 - 0.5,,,0.6 - 1.5,,,,,,,,,,,,,,,,,,,,,,,,,,,,,,,,,,,,,,,,,,,
2029,2984,ПА-ЖГрЛ,ПА-ЖГрЛ ( другое обозначение ЖГр1.5Л Ж40Л-69 ),"Пробки кранов воздушных, водяных, паромасляных и других систем, например, кранов тормозных систем паровозов, вагонов и др.",Пористость не более 18 %; Твердость HB 600 МПа,12 - 15,,0.4 - 1.5,,,,,5 - 7,,,,,,,Материалы антифрикционные порошковые на основе железа,Материалы антифрикционные порошковые на основе железа,,,Fe - basis,,,,,,,,,,,,,,,,,,,,,,,,,,,,,,,,,,,,,,,,,,,,,,,,,,,,
2030,2989,ПА-ЖГрФ1К,ПА-ЖГрФ1К ( другое обозначение ЖФ1К1Гр0.8 ),"Подшипники и другие детали узлов трения станков, машин и механизмов.",Пористость не более 20 %; Твердость HB 1200 МПа,,,0.6 - 1.2,,,,,,,,,,,,Материалы антифрикционные порошковые на основе железа,Материалы антифрикционные порошковые на основе железа,,,Fe - basis,,,,,,0.8 - 1.2,,,0.8 - 1.2,,,,,,,,,,,,,,,,,,,,,,,,,,,,,,,,,,,,,,,,,,,
2031,2979,ПА-ЖГрК,ПА-ЖГрК ( другое обозначение ЖГр1К0.8 ЖГр1К1 Ж30К1-58 ),"Подшипники скольжения и другие детали узлов трения автомобилей, станков, различных машин и механизмов. Например, втулки направляющей клапана, компрессора бытового холодильника и др.",Пористость 17-23 %; Твердость HB 500 МПа,,,0.6 - 1.2,,,,,,,,,,,,Материалы антифрикционные порошковые на основе железа,Материалы антифрикционные порошковые на основе железа,,,Fe - basis,,,,,,,,,0.6 - 1,,,,,,,,,,,,,,,,,,,,,,,,,,,,,,,,,,,,,,,,,,,
2032,2988,ПА-ЖГрФК,ПА-ЖГрФК ( другое обозначение ЖФ0.5К1Гр0.8 ),"Подшипники и другие детали узлов трения станков, машин и механизмов.",Пористость до 20 %; Твердость HB 1100 МПа,,,0.6 - 1.2,,,,,,,,,,,,Материалы антифрикционные порошковые на основе железа,Материалы антифрикционные порошковые на основе железа,,,Fe - basis,,,,,,0.3 - 0.7,,,0.8 - 1.2,,,,,,,,,,,,,,,,,,,,,,,,,,,,,,,,,,,,,,,,,,,
2033,2985,ПА-ЖГрЦс,ПА-ЖГрЦс ( другое обозначение ЖГр(1.0-1.5)Цс4 ),"Подшипники скольжения и другие детали узлов трения автомобилей, станков, различных машин и механизмов. Например, втулки направляющей клапана, компрессора бытового холодильника и др.",Пористость 15-20 %; Твердость HB 500 МПа,,,0.6 - 1.4,,,,,до 2.7,,,,,,,Материалы антифрикционные порошковые на основе железа,Материалы антифрикционные порошковые на основе железа,,,Fe - basis,,,,,,,,,0.4 - 1.1,,,,,,,,,,,,,,,,,,,,,,,,,,,,,,,,,,,,,,,,,,,
2034,2987,ПА-ЖГрЦсОК,ПА-ЖГрЦсОК ( другое обозначение ЖГр1.5Цс401К1 ),"Узлы трения вьюркового веретена, подшипники активатора стиральной машины и др. бытовых приборов, текстильного оборудования и т.п.",Пористость 14-20 %; Твердость HB 500 МПа,,,0.7 - 1.4,,,,,до 2.7,,,,,,,Материалы антифрикционные порошковые на основе железа,Материалы антифрикционные порошковые на основе железа,,,Fe - basis,,0.8 - 1.2,,,,,,,1.5 - 1.9,,,,,,,,,,,,,,,,,,,,,,,,,,,,,,,,,,,,,,,,,,,
2035,2969,ПА-ЖД,ПА-ЖД ( другое обозначение ЖД2.5 ЖД3 ЖД3.5 ),"Подшипники и детали узлов трения тракторов, сельхозмашин, станков, приборов, аппаратов бытовой техники, автомобилей, например, деталей телескопических амортизаторов, редукторов лебедки и др.",Пористость 12-28 %; Твердость HB 450 МПа,2.5 - 3.5,,до 0.3,,,,,,,,,,,,Материалы антифрикционные порошковые на основе железа,Материалы антифрикционные порошковые на основе железа,,,Fe - basis,,,,,,,,,,,,,,,,,,,,,,,,,,,,,,,,,,,,,,,,,,,,,,,,,,,,
2036,2970,ПА-ЖД5,ПА-ЖД5 ( другое обозначение ЖД5 ЖД10 ЖГр0.25Д5 ),"Подшипники и детали узлов трения тракторов, сельхозмашин, станков, приборов, аппаратов бытовой техники, автомобилей, например, деталей телескопических амортизаторов, редукторов лебедки и др.",Пористость 16-27 %; Твердость HB 500 МПа,4.8 - 10,,до 0.5,,,,,,,,,,,,Материалы антифрикционные порошковые на основе железа,Материалы антифрикционные порошковые на основе железа,,,Fe - basis,,,,,,,,,,,,,,,,,,,,,,,,,,,,,,,,,,,,,,,,,,,,,,,,,,,,
2037,2972,ПА-ЖДК,ПА-ЖДК ( другое обозначение ЖД3К0.3 ЖДК0.27 ),"Подшипники и детали узлов трения тракторов, сельхозмашин, станков, приборов, аппаратов бытовой техники, автомобилей, например, деталей телескопических амортизаторов, редукторов лебедки и др.",Пористость 15-23 %; Твердость HB 450 МПа,2.3 - 3.5,,до 0.5,,,,,,,,,,,,Материалы антифрикционные порошковые на основе железа,Материалы антифрикционные порошковые на основе железа,,,Fe - basis,,,,,,,,,0.2 - 0.4,,,,,,,,,,,,,,,,,,,,,,,,,,,,,,,,,,,,,,,,,,,
2038,2971,ПА-ЖК,ПА-ЖК ( другое обозначение ЖК0.3 ЖК0.4 ),"Прецизионные подшипники приборов, бытовой аппаратуры, текстильного оборудования",Пористость 17-22 %; Твердость HB 400 МПа,,,до 0.3,,,,,,,,,,,,Материалы антифрикционные порошковые на основе железа,Материалы антифрикционные порошковые на основе железа,,,Fe - basis,,,,,,,,,0.1 - 0.5,,,,,,,,,,,,,,,,,,,,,,,,,,,,,,,,,,,,,,,,,,,
2039,2995,ПА-ЖНГр10Цс,ПА-ЖНГр10Цс ( другое обозначение МГ30ЖН1К ),"Торцовые уплотнения насосов установок по обработке молока, масла и молочных продуктов; подшипники опор скольжения моечных ванн, красильно-отделочных и сушильных агрегатов текстильной промышленности и т.п.",Пористость 8-18 %; Твердость HB 230 МПа,,,7.5 - 11,40 - 44,,,до 2.2,до 1.9,,,,,,,Материалы антифрикционные порошковые на основе железа,Материалы антифрикционные порошковые на основе железа,,,Fe - basis,,,,,,,,,0.4 - 1.2,,,,,,,,,,,,,,,,,,,,,,,,,,,,,,,,,,,,,,,,,,,
2040,2994,ПА-ЖНГр3М,ПА-ЖНГр3М ( другое обозначение ЖНГр3М15 ),"Подшипники верхних опор скольжения шпинделя барабанов хлопкоуборочных машин, электромоторов, уплотнения безсмазочных компрессоров, приборов и др.",Пористость 12-23 %; Твердость HB 700 МПа,,,1.8 - 3,39 - 43,,,,,,,,13 - 16,,,Материалы антифрикционные порошковые на основе железа,Материалы антифрикционные порошковые на основе железа,,,Fe - basis,,,,,,,,,,,,,,,,,,,,,,,,,,,,,,,,,,,,,,,,,,,,,,,,,,,,
2041,2997,ПА-ЖФ1К,ПА-ЖФ1К ( другое обозначение ЖФ1К1 ),"Подшипники и другие детали узлов трения станков, машин и механизмов",Пористость не более 20 %; Твердость HB 700 МПа,,,,,,,,,,,,,,,Материалы антифрикционные порошковые на основе железа,Материалы антифрикционные порошковые на основе железа,,,Fe - basis,,,,,,0.8 - 1.2,,,0.8 - 1.2,,,,,,,,,,,,,,,,,,,,,,,,,,,,,,,,,,,,,,,,,,,
2042,2998,ПА-ЖФКМ,ПА-ЖФКМ ( другое обозначение ЖФ1К1М2.5 ),"Подшипники и другие детали узлов трения станков, машин и механизмов",Пористость не более 20%; Твердость HB 600 МПа,,,,,,,,,,,,2.4 - 2.6,,,Материалы антифрикционные порошковые на основе железа,Материалы антифрикционные порошковые на основе железа,,,Fe - basis,,,,,,1 - 1.2,,,0.8 - 1.2,,,,,,,,,,,,,,,,,,,,,,,,,,,,,,,,,,,,,,,,,,,
2043,2996,ПА-ЖФК,ПА-ЖФК ( другое обозначение ЖФ0.5К1 ),"Подшипники и другие детали узлов трения станков, машин и механизмов",Пористость не более 20%; Твердость HB 950 МПа,,,,,,,,,,,,,,,Материалы антифрикционные порошковые на основе железа,Материалы антифрикционные порошковые на основе железа,,,Fe - basis,,,,,,0.3 - 0.7,,,0.8 - 1.2,,,,,,,,,,,,,,,,,,,,,,,,,,,,,,,,,,,,,,,,,,,
2044,2999,ПА-ЖХ20КБ,ПА-ЖХ20КБ ( другое обозначение Х20КБ ),"Армировочные втулки насосов водоподъема, подшипники химической аппаратуры, двигателей, приборов и т.д.",Пористость 20-30 %; Твердость HB 700 МПа,,,0.2 - 0.8,,,17 - 23,,,,,,0.2 - 0.5,,,Материалы антифрикционные порошковые на основе железа,Материалы антифрикционные порошковые на основе железа,,,Fe - basis,,,,,,,,,0.3 - 1.5,,0.02 - 0.8,,,,,,,,,,,,,,,,,,,,,,,,,,,,,,,,,,,,,,,,,
2045,3000,ПА-ЖХ18Н15КБ,ПА-ЖХ18Н15КБ ( другое обозначение Х18Н15КБ ),"Армировочные втулки насосов водоподъема, подшипники химической аппаратуры, двигателей, приборов и т.д.",Пористость 18-26 %; Твердость HB 600 МПа,,,0.5 - 1.5,12 - 16,,16 - 20,,,,,,0.2 - 0.5,,,Материалы антифрикционные порошковые на основе железа,Материалы антифрикционные порошковые на основе железа,,,Fe - basis,,,,,,,,,0.3 - 1.5,,0.02 - 0.15,,,,,,,,,,,,,,,,,,,,,,,,,,,,,,,,,,,,,,,,,
2046,2959,ПХ17Н2,ПХ17Н2,"Для изготовления коррозионностойких изделий, деталей машин, приборов, пористых и плотных листов, лент, проволоки, металлургических полуфабрикатов (поковки, прутки, ленты, трубы) и для других целей.",,,,0.08 - 0.17,1.5 - 2.5,до 0.1,15 - 19,до 0.35,,до 0.08,,,,,,Порошок высоколегированных сталей и сплавов,Порошок высоколегированных сталей и сплавов,,,Fe - basis,,,,,,до 0.03,,,до 0.02,,,,,,,,,,до 0.35,до 0.2,,,,,,,,,,,,,,,,,,,,,,,,,,,,,,,,
2047,2965,ПХ13М2,ПХ13М2,"Для изготовления коррозионностойких изделий, деталей машин, приборов, пористых и плотных листов, лент, проволоки, металлургических полуфабрикатов (поковки, прутки, ленты, трубы) и для других целей.",,,,до 0.08,,до 0.1,12 - 14,до 0.2,,до 0.08,,,1.5 - 2.5,,,Порошок высоколегированных сталей и сплавов,Порошок высоколегированных сталей и сплавов,,,Fe - basis,,,,,,до 0.03,,,до 0.02,,,,,,,,,,до 0.5,до 0.2,,,,,,,,,,,,,,,,,,,,,,,,,,,,,,,,
2048,2960,ПХ18Н15,ПХ18Н15,"Для изготовления коррозионностойких изделий, деталей машин, приборов, пористых и плотных листов, лент, проволоки, металлургических полуфабрикатов (поковки, прутки, ленты, трубы) и для других целей.",,,,до 0.08,12 - 16,до 0.1,16 - 20,до 0.35,,до 0.08,,,,,,Порошок высоколегированных сталей и сплавов,Порошок высоколегированных сталей и сплавов,,,,,,,,,до 0.03,,,до 0.015,,,,,,,,,,до 0.3,до 0.15,,,,,,,,,,,,,,,,,,,,,,,,,,,,,,,,
2049,2962,ПХ18Н9Т,ПХ18Н9Т,"Для изготовления коррозионностойких изделий, деталей машин, приборов, пористых и плотных листов, лент, проволоки, металлургических полуфабрикатов (поковки, прутки, ленты, трубы) и для других целей.",,,,0.05 - 0.12,7 - 10,до 0.1,16 - 20,до 0.35,,0.5 - 0.8,,,,,,Порошок высоколегированных сталей и сплавов,Порошок высоколегированных сталей и сплавов,,,Fe - basis,,,,,,до 0.03,,,до 0.02,,,,,,,,,,до 0.35,до 0.15,,,,,,,,,,,,,,,,,,,,,,,,,,,,,,,,
2050,2964,ПХ20Н80,ПХ20Н80,"Для изготовления коррозионностойких изделий, деталей машин, приборов, пористых и плотных листов, лент, проволоки, металлургических полуфабрикатов (поковки, прутки, ленты, трубы) и для других целей.",,,,до 0.06,,до 0.1,18 - 22,до 0.05,,до 0.08,до 0.3,,,,,Порошок высоколегированных сталей и сплавов,Порошок высоколегированных сталей и сплавов,,,Ni - basis,,,,,,,,,до 0.01,,,,,,,,,,до 0.3,до 0.2,,,,,,,,,,,,,,,,,,,,,,,,,,,,,,,,
2051,2961,ПХ23Н18,ПХ23Н18,"Для изготовления коррозионностойких изделий, деталей машин, приборов, пористых и плотных листов, лент, проволоки, металлургических полуфабрикатов (поковки, прутки, ленты, трубы) и для других целей.",,,,до 0.08,16 - 20,до 0.1,21 - 25,до 0.35,,до 0.08,,,,,,Порошок высоколегированных сталей и сплавов,Порошок высоколегированных сталей и сплавов,,,,,,,,,до 0.03,,,до 0.02,,,,,,,,,,до 0.3,до 0.15,,,,,,,,,,,,,,,,,,,,,,,,,,,,,,,,
2052,2963,ПХ30,ПХ30,"Для изготовления коррозионностойких изделий, деталей машин, приборов, пористых и плотных листов, лент, проволоки, металлургических полуфабрикатов (поковки, прутки, ленты, трубы) и для других целей.",,,,до 0.3,до 0.3,до 0.1,28 - 32,до 0.35,,до 0.08,,,,,,Порошок высоколегированных сталей и сплавов,Порошок высоколегированных сталей и сплавов,,,,,,,,,до 0.03,,,до 0.01,,,,,,,,,,до 0.3,до 0.2,,,,,,,,,,,,,,,,,,,,,,,,,,,,,,,,
2053,2967,ПХ40Н60,ПХ40Н60,"Для изготовления коррозионностойких изделий, деталей машин, приборов, пористых и плотных листов, лент, проволоки, металлургических полуфабрикатов (поковки, прутки, ленты, трубы) и для других целей.",,,,до 0.06,,до 0.1,38 - 42,до 0.2,,до 0.08,до 0.5,,,,,Порошок высоколегированных сталей и сплавов,Порошок высоколегированных сталей и сплавов,,,Ni - basis,,,,,,до 0.03,,,до 0.02,,,,,,,,,,,до 0.2,,,,,,,,,,,,,,,,,,,,,,,,,,,,,,,,
2054,2966,ПХН28МДТ,ПХН28МДТ,"Для изготовления коррозионностойких изделий, деталей машин, приборов, пористых и плотных листов, лент, проволоки, металлургических полуфабрикатов (поковки, прутки, ленты, трубы) и для других целей.",,2.5 - 3.5,,до 0.2,28 - 30,до 0.1,21 - 25,до 0.2,,0.4 - 0.7,,,2.5 - 3.5,,,Порошок высоколегированных сталей и сплавов,Порошок высоколегированных сталей и сплавов,,,Fe - basis,,,,,,до 0.03,,,до 0.02,,,,,,,,,,,до 0.2,,,,,,,,,,,,,,,,,,,,,,,,,,,,,,,,
2055,2923,ПК10,ПК10 ( другое обозначение ПК10-6.0 ПК10-6.4 ПК10-6.8 ПК10-7.2 ПК10-7.6 ),"Область применения - изделия пористые ненагруженные (ПК10-6.0, ПК10-6.4, ПК10-6.8); изделия
плотные малонагруженные (ПК10-7.2, ПК10-7.6)",,,,до 0.3,,,,,,,,,,,,Материалы конструкционные порошковые на основе железа,Материалы конструкционные порошковые на основе железа,,всего 2,,,,,,,,,,,,,,,,,,,,,,,,,,,,,,,,,,,,,,,,,,,,,,,,,,,,,
2056,2927,ПК10Д2Ф,ПК10Д2Ф ( другое обозначение ПК10Д2Ф-6.0 ),Область применения - изделия пористые ненагруженные.,,1 - 3,,до 0.3,,,,,,,,,,,,Материалы конструкционные порошковые на основе железа,Материалы конструкционные порошковые на основе железа,,всего 2,,,,,,,,,,0.8 - 1.2,,,,,,,,,,,,,,,,,,,,,,,,,,,,,,,,,,,,,,,,,,,
2057,2928,ПК10Д3,ПК10Д3 ( другое обозначение ПК10Д3-6.0 ПК10Д3-6.4 ПК10Д3-6.8 ПК10Д3-7.4 ),"Область применения - изделия пористые ненагруженные (ПК10Д3-6.0, ПК10Д3-6.4);
изделия пористые малонагруженные (ПК10Д3-6.8); изделия плотные средненагруженные (ПК10Д3-7.4)",,1 - 4,,до 0.3,,,,,,,,,,,,Материалы конструкционные порошковые на основе железа,Материалы конструкционные порошковые на основе железа,,всего 2,,,,,,,,,,,,,,,,,,,,,,,,,,,,,,,,,,,,,,,,,,,,,,,,,,,,,
2058,2929,ПК10Д3К,ПК10Д3К ( другое обозначение ПК10Д3К-6.0 ПК10Д3К-6.4 ),Область применения - изделия пористые ненагруженные.,,1 - 4,,до 0.3,,,,,,0.15 - 0.4,,,,,,Материалы конструкционные порошковые на основе железа,Материалы конструкционные порошковые на основе железа,,всего 2,,,,,,,,,,,,,,,,,,,,,,,,,,,,,,,,,,,,,,,,,,,,,,,,,,,,,
2059,2936,ПК10Н2Д2,ПК10Н2Д2 ( другое обозначение ПК10Н2Д2-6.4 ПК10Н2Д2-6.8 ПК10Н2Д2-7.2 ПК10Н2Д2-7.6 ),"Область применения - изделия пористые средненагруженные (ПК10Н2Д2-6.4, ПК10Н2Д2-6.8); изделия плотные средненагруженные (ПК10Н2Д2-7.2, ПК10Н2Д2-7.6)",,1 - 3,,до 0.3,1 - 3,,,,,,,,,,,Материалы конструкционные порошковые на основе железа,Материалы конструкционные порошковые на основе железа,,всего 2,,,,,,,,,,,,,,,,,,,,,,,,,,,,,,,,,,,,,,,,,,,,,,,,,,,,,
2060,2930,ПК10Д5,ПК10Д5 ( другое обозначение ПК10Д5-6.0 ПК10Д5-6.4 ПК10Д5-6.8 ПК10Д5-7.4 ),"Область применения - изделия пористые ненагруженные (ПК10Д5-6.0, ПК10Д5-6.4);
изделия пористые малонагруженные (ПК10Д5-6.8); изделия плотные тяжелонагруженные (ПК10Д5-7.4)",,4 - 6,,до 0.3,,,,,,,,,,,,Материалы конструкционные порошковые на основе железа,Материалы конструкционные порошковые на основе железа,,всего 2,,,,,,,,,,,,,,,,,,,,,,,,,,,,,,,,,,,,,,,,,,,,,,,,,,,,,
2061,2935,ПК10Н2М,ПК10Н2М ( другое обозначение ПК10Н2М-6.8 ПК10Н2М-7.2 ПК10Н2М-7.6 ),"Область применения - изделия пористые ненагруженные (ПК10Н2М-6.8);
изделия плотные средненагруженные (ПК10Н2М-7.2, ПК10Н2М-7.6)",,,,до 0.3,1 - 3,,,,,,,,0.3 - 0.7,,,Материалы конструкционные порошковые на основе железа,Материалы конструкционные порошковые на основе железа,,всего 2,,,,,,,,,,,,,,,,,,,,,,,,,,,,,,,,,,,,,,,,,,,,,,,,,,,,,
2062,2938,ПК10Н2Д6М,ПК10Н2Д6М ( другое обозначение ПК10Н2Д6М-7.4 ),Область применения - изделия плотные тяжелонагруженные,,4 - 8,,до 0.3,1 - 3,,,,,,,,0.3 - 0.7,,,Материалы конструкционные порошковые на основе железа,Материалы конструкционные порошковые на основе железа,,всего 2,,,,,,,,,,,,,,,,,,,,,,,,,,,,,,,,,,,,,,,,,,,,,,,,,,,,,
2063,2937,ПК10Н4Д4,ПК10Н4Д4 ( другое обозначение ПК10Н4Д4-6.4 ПК10Н4Д4-6.8 ),Область применения - изделия пористые средненагруженные.,,2 - 6,,до 0.3,2 - 6,,,,,,,,,,,Материалы конструкционные порошковые на основе железа,Материалы конструкционные порошковые на основе железа,,всего 2,,,,,,,,,,,,,,,,,,,,,,,,,,,,,,,,,,,,,,,,,,,,,,,,,,,,,
2064,2926,ПК10Ф,ПК10Ф ( другое обозначение ПК10Ф-6.8 ),Область применения - изделия пористые ненагруженные.,,,,до 0.3,,,,,,,,,,,,Материалы конструкционные порошковые на основе железа,Материалы конструкционные порошковые на основе железа,,всего 2,,,,,,,,,,0.8 - 1.2,,,,,,,,,,,,,,,,,,,,,,,,,,,,,,,,,,,,,,,,,,,
2065,2952,ПК10Х13М2,ПК10Х13М2 ( другое обозначение ПК10Х13М2-7.4 ),Область применения - изделия плотные износостойкие и коррозионно-стойкие,,,,до 0.1,,,12 - 14,,,,,,1 - 3,,,Материалы конструкционные порошковые на основе железа,Материалы конструкционные порошковые на основе железа,,всего 2,,,,,,,,,,,,,,,,,,,,,,,,,,,,,,,,,,,,,,,,,,,,,,,,,,,,,
2066,2956,ПК10Х17Н2,ПК10Х17Н2 ( другое обозначение ПК10Х17Н2-6.8 ПК10Х17Н2-7.4 ),"Область применения - изделия износостойкие и коррозионно-стойкие ( ПК10Х17Н2-6.8);
изделия плотные износостойкие и коррозионно-стойкие (ПК10Х17Н2-7.4)",,,,до 0.15,1 - 3,,16 - 18,,,,,,,,,Материалы конструкционные порошковые на основе железа,Материалы конструкционные порошковые на основе железа,,всего 2,,,,,,,,,,,,,,,,,,,,,,,,,,,,,,,,,,,,,,,,,,,,,,,,,,,,,
2067,2958,ПК10Х18Н15,ПК10Х18Н15 ( другое обозначение ПК10Х18Н15-6.4 ПК10Х18Н15-6.8 ПК10Х18Н15-7.2 ПК10Х18Н15-7.6 ),"Область применения - изделия пористые коррозионно-стойкие (ПК10Х18Н15-6.4, ПК10Х18Н15-6.8, ПК10Х18Н15-7.2); изделия плотные высококоррозионно-стойкие (ПК10Х18Н15-7.6)",,,,до 0.1,14 - 16,,17 - 19,,,,,,,,,Материалы конструкционные порошковые на основе железа,Материалы конструкционные порошковые на основе железа,,всего 2,,,,,,,,,,,,,,,,,,,,,,,,,,,,,,,,,,,,,,,,,,,,,,,,,,,,,
2068,2957,ПК10Х18Н9Т,ПК10Х18Н9Т ( другое обозначение ПК10Х18Н9Т-6.4 ПК10Х18Н9Т-6.8 ПК10Х18Н9Т-7.2 ПК10Х18Н9Т-7.6 ),"Область применения - изделия пористые коррозионно-стойкие (ПК10Х18Н9Т-6.4, ПК10Х18Н9Т-6.8, ПК10Х18Н9Т-7.2); изделия плотные высококоррозионно-стойкие (ПК10Х18Н9Т-7.6)",,,,до 0.1,8 - 10,,17 - 19,,,0.5 - 0.8,,,,,,Материалы конструкционные порошковые на основе железа,Материалы конструкционные порошковые на основе железа,,всего 2,,,,,,,,,,,,,,,,,,,,,,,,,,,,,,,,,,,,,,,,,,,,,,,,,,,,,
2069,2954,ПК20Х13,ПК20Х13 ( другое обозначение ПК20Х13-6.4 ПК20Х13-6.8 ПК20Х13-7.4 ),Область применения - изделия износостойкие и коррозионно-стойкие (ПК20Х13-6.4); изделия плотные износостойкие и коррозионно-стойкие (ПК20Х13-7.4),,,,0.1 - 0.3,,,12 - 14,,,,,,,,,Материалы конструкционные порошковые на основе железа,Материалы конструкционные порошковые на основе железа,,всего 2,,,,,,,,,,,,,,,,,,,,,,,,,,,,,,,,,,,,,,,,,,,,,,,,,,,,,
2070,2953,ПК10Х25,ПК10Х25 ( другое обозначение ПК10Х25-7.4 ),Область применения - изделия плотные высококоррозионно-стойкие,,,,до 0.1,,,24 - 26,,,,,,,,,Материалы конструкционные порошковые на основе железа,Материалы конструкционные порошковые на основе железа,,всего 2,,,,,,,,,,,,,,,,,,,,,,,,,,,,,,,,,,,,,,,,,,,,,,,,,,,,,
2071,2924,ПК40,ПК40 ( другое обозначение ПК40-6.0 ПК40-6.4 ПК40-6.8 ПК40-7.2 ПК40-7.6 ),"Область применения - изделия пористые ненагруженные (ПК40-6.0, ПК40-6.4, ПК40-6.8);
изделия плотные средненагруженные (ПК40-7.2, ПК40-7.6)",,,,0.31 - 0.6,,,,,,,,,,,,Материалы конструкционные порошковые на основе железа,Материалы конструкционные порошковые на основе железа,,всего 2,,,,,,,,,,,,,,,,,,,,,,,,,,,,,,,,,,,,,,,,,,,,,,,,,,,,,
2072,2949,ПК40Г2,ПК40Г2 ( другое обозначение ПК40Г2-7.4 ),"Область применения - изделия плотные износостойкие, подвергающиеся большим ударным нагрузкам",,,,0.31 - 0.6,,,,1 - 3,,,,,,,,Материалы конструкционные порошковые на основе железа,Материалы конструкционные порошковые на основе железа,,всего 2,,,,,,,,,,,,,,,,,,,,,,,,,,,,,,,,,,,,,,,,,,,,,,,,,,,,,
2073,2931,ПК40Д3,ПК40Д3 ( другое обозначение ПК40Д3-6.0 ПК40Д3-6.4 ),Область применения - изделия пористые малонагруженные.,,1 - 4,,0.31 - 0.6,,,,,,,,,,,,Материалы конструкционные порошковые на основе железа,Материалы конструкционные порошковые на основе железа,,всего 2,,,,,,,,,,,,,,,,,,,,,,,,,,,,,,,,,,,,,,,,,,,,,,,,,,,,,
2074,2932,ПК40Д3К,ПК40Д3К ( другое обозначение ПК40Д3К-6.0 ПК40Д3К-6.4 ),Область применения - изделия пористые малонагруженные.,,1 - 4,,0.31 - 0.6,,,,,,0.15 - 0.4,,,,,,Материалы конструкционные порошковые на основе железа,Материалы конструкционные порошковые на основе железа,,всего 2,,,,,,,,,,,,,,,,,,,,,,,,,,,,,,,,,,,,,,,,,,,,,,,,,,,,,
2075,2933,ПК40Д3КФ,ПК40Д3КФ ( другое обозначение ПК40Д3КФ-6.0 ПК40Д3КФ-6.4 ),Область применения - изделия пористые малонагруженные.,,1 - 4,,0.31 - 0.6,,,,,,0.15 - 0.4,,,,,,Материалы конструкционные порошковые на основе железа,Материалы конструкционные порошковые на основе железа,,всего 2,,,,,,,,,,0.15 - 0.45,,,,,,,,,,,,,,,,,,,,,,,,,,,,,,,,,,,,,,,,,,,
2076,2941,ПК40Н2Д2,ПК40Н2Д2 ( другое обозначение ПК40Н2Д2-6.4 ПК40Н2Д2-6.8 ПК40Н2Д2-7.4 ),Область применения - изделия пористые малонагруженные (ПК40Н2Д2-6.4); изделия пористые средненагруженные (ПК40Н2Д2-6.8); изделия плотные тяжелонагруженные (ПК40Н2Д2-7.4),,1 - 3,,0.31 - 0.6,1 - 3,,,,,,,,,,,Материалы конструкционные порошковые на основе железа,Материалы конструкционные порошковые на основе железа,,всего 2,,,,,,,,,,,,,,,,,,,,,,,,,,,,,,,,,,,,,,,,,,,,,,,,,,,,,
2077,2943,ПК40Н2Д2М,ПК40Н2Д2М ( другое обозначение ПК40Н2Д2М-6.8 ПК40Н2Д2М-7.4 ),"Область применения - изделия пористые нагруженные (ПК40Н2Д2М-6.8);
изделия плотные тяжелонагруженные (ПК40Н2Д2М-7.4)",,1 - 3,,0.31 - 0.6,1 - 3,,,,,,,,0.3 - 0.7,,,Материалы конструкционные порошковые на основе железа,Материалы конструкционные порошковые на основе железа,,всего 2,,,,,,,,,,,,,,,,,,,,,,,,,,,,,,,,,,,,,,,,,,,,,,,,,,,,,
2078,2940,ПК40Н2М,ПК40Н2М ( другое обозначение ПК40Н2М-6.4 ПК40Н2М-6.8 ПК40Н2М-7.2 ПК40Н2М-7.6 ),Область применения - изделия пористые средненагруженные (ПК40Н2М-6.8); изделия пористые нагруженные (ПК40Н2М-7.2); изделия плотные тяжелонагруженные (ПК40Н2М-7.6),,,,0.31 - 0.6,1 - 3,,,,,,,,0.3 - 0.7,,,Материалы конструкционные порошковые на основе железа,Материалы конструкционные порошковые на основе железа,,всего 2,,,,,,,,,,,,,,,,,,,,,,,,,,,,,,,,,,,,,,,,,,,,,,,,,,,,,
2079,2942,ПК40Н3Д2Х,ПК40Н3Д2Х ( другое обозначение ПК40Н3Д2Х-6.4 ПК40Н3Д2Х-6.8 ),Область применения - изделия пористые малонагруженные (ПК40Н3Д2Х-6.4); изделия пористые нагруженные (ПК40Н3Д2Х-6.8).,,1 - 3,,0.31 - 0.6,2 - 4,,0.5 - 1.5,,,,,,,,,Материалы конструкционные порошковые на основе железа,Материалы конструкционные порошковые на основе железа,,всего 2,,,,,,,,,,,,,,,,,,,,,,,,,,,,,,,,,,,,,,,,,,,,,,,,,,,,,
2080,2944,ПК40Н4Д2М,ПК40Н4Д2М ( другое обозначение ПК40Н4Д2М-6.8 ПК40Н4Д2М-7.4 ),"Область применения - изделия пористые нагруженные (ПК40Н4Д2М-6.8); изделия плотные износостойкие, подвергающиеся большим ударным нагрузкам (ПК40Н4Д2М-7.4)",,1 - 3,,0.31 - 0.6,3 - 5,,,,,,,,0.3 - 0.7,,,Материалы конструкционные порошковые на основе железа,Материалы конструкционные порошковые на основе железа,,всего 2,,,,,,,,,,,,,,,,,,,,,,,,,,,,,,,,,,,,,,,,,,,,,,,,,,,,,
2081,2939,ПК40НМ,ПК40НМ ( другое обозначение ПК40НМ-6.8 ПК40НМ-7.2 ПК40НМ-7.6 ),"Область применения - изделия пористые средненагруженные (ПК40НМ-6.8);
изделия пористые нагруженные (ПК40НМ-7.2); изделия плотные тяжелонагруженные (ПК40НМ-7.6)",,,,0.31 - 0.6,0.5 - 1,,,,,,,,0.3 - 0.7,,,Материалы конструкционные порошковые на основе железа,Материалы конструкционные порошковые на основе железа,,всего 2,,,,,,,,,,,,,,,,,,,,,,,,,,,,,,,,,,,,,,,,,,,,,,,,,,,,,
2082,2955,ПК40Х13М2,ПК40Х13М2 ( другое обозначение ПК40Х13М2-7.4 ),Область применения - изделия плотные износостойкие и коррозионно-стойкие,,,,0.3 - 0.5,,,12 - 14,,,,,,1 - 3,,,Материалы конструкционные порошковые на основе железа,Материалы конструкционные порошковые на основе железа,,всего 2,,,,,,,,,,,,,,,,,,,,,,,,,,,,,,,,,,,,,,,,,,,,,,,,,,,,,
2083,2948,ПК40Х2,ПК40Х2 ( другое обозначение ПК40Х2-6.4 ПК40Х2-6.8 ПК40Х2-7.4 ),"Область применения - изделия пористые средненагруженные (ПК40Х2-6.8); изделия плотные износостойкие, подвергающиеся большим ударным нагрузкам (ПК40Х2-7.4)",,,,0.31 - 0.6,,,1 - 3,,,,,,,,,Материалы конструкционные порошковые на основе железа,Материалы конструкционные порошковые на основе железа,,всего 2,,,,,,,,,,,,,,,,,,,,,,,,,,,,,,,,,,,,,,,,,,,,,,,,,,,,,
2084,2950,ПК40ХН2Г,ПК40ХН2Г ( другое обозначение ПК40ХН2Г-6.4 ПК40ХН2Г-6.8 ПК40ХН2Г-7.4 ),"Область применения - изделия пористые средненагруженные (ПК40ХН2Г-6.8); изделия плотные износостойкие, подвергающиеся большим ударным нагрузкам (ПК40ХН2Г-7.4)",,,,0.31 - 0.6,1 - 3,,0.5 - 1.5,0.5 - 1.5,,,,,,,,Материалы конструкционные порошковые на основе железа,Материалы конструкционные порошковые на основе железа,,всего 2,,,,,,,,,,,,,,,,,,,,,,,,,,,,,,,,,,,,,,,,,,,,,,,,,,,,,
2085,2925,ПК70,ПК70 ( другое обозначение ПК70-6.0 ПК70-6.4 ПК70-6.8 ПК70-7.4 ),"Область применения - изделия пористые износостойкие (ПК70-6.0, ПК70-6.4, ПК70-6.8); изделия плотные износостойкие (ПК70-7.4)",,,,0.61 - 0.9,,,,,,,,,,,,Материалы конструкционные порошковые на основе железа,Материалы конструкционные порошковые на основе железа,,всего 2,,,,,,,,,,,,,,,,,,,,,,,,,,,,,,,,,,,,,,,,,,,,,,,,,,,,,
2086,2934,ПК70Д3,ПК70Д3 ( другое обозначение ПК70Д3-6.0 ПК70Д3-6.4 ПК70Д3-6.8 ПК70Д3-7.4 ),"Область применения - изделия пористые износостойкие ( ПК70Д3-6.0, ПК70Д3-6.4, ПК70Д3-6.8); изделия плотные износостойкие (ПК70Д3-7.4)",,1 - 4,,0.61 - 0.9,,,,,,,,,,,,Материалы конструкционные порошковые на основе железа,Материалы конструкционные порошковые на основе железа,,всего 2,,,,,,,,,,,,,,,,,,,,,,,,,,,,,,,,,,,,,,,,,,,,,,,,,,,,,
2087,2945,ПК70Н2Д2,ПК70Н2Д2 ( другое обозначение ПК70Н2Д2-6.4 ПК70Н2Д2-6.8 ПК70Н2Д2-7.4 ),"Область применения - изделия пористые износостойкие (ПК70Н2Д2-6.4, ПК70Н2Д2-6.8); изделия плотные износостойкие (ПК70Н2Д2-7.4)",,1 - 3,,0.61 - 0.9,1 - 3,,,,,,,,,,,Материалы конструкционные порошковые на основе железа,Материалы конструкционные порошковые на основе железа,,всего 2,,,,,,,,,,,,,,,,,,,,,,,,,,,,,,,,,,,,,,,,,,,,,,,,,,,,,
2088,2946,ПК70Х3,ПК70Х3 ( другое обозначение ПК70Х3-6.4 ПК70Х3-6.8 ),Область применения - изделия пористые высокоизносостойкие.,,,,0.61 - 0.9,,,2 - 4,,,,,,,,,Материалы конструкционные порошковые на основе железа,Материалы конструкционные порошковые на основе железа,,всего 2,,,,,,,,,,,,,,,,,,,,,,,,,,,,,,,,,,,,,,,,,,,,,,,,,,,,,
2089,2947,ПКХ6,ПКХ6 ( другое обозначение ПКХ6-7.4 ),Область применения - изделия плотные тяжелонагруженные; изделия плотные высокоизносостойкие,,,,0.91 - 1.2,,,5 - 7,,,,,,,,,Материалы конструкционные порошковые на основе железа,Материалы конструкционные порошковые на основе железа,,всего 2,,,,,,,,,,,,,,,,,,,,,,,,,,,,,,,,,,,,,,,,,,,,,,,,,,,,,
2090,2951,ПКГ13,ПКГ13 ( другое обозначение ПКГ13-7.4 ),Область применения - изделия плотные высокоизносостойкие,,,,0.91 - 1.2,,,,12 - 14,,,,,,,,Материалы конструкционные порошковые на основе железа,Материалы конструкционные порошковые на основе железа,,всего 2,,,,,,,,,,,,,,,,,,,,,,,,,,,,,,,,,,,,,,,,,,,,,,,,,,,,,
2091,2912,ПНК-0Т2,ПНК-0Т2 ( другое обозначение ПНК-ОТ2 ),Порошок никелевый карбонильный предназначен для изготовления изделий методами порошковой металлургии и других целей. Насыпная плотность 2.51-2.99 г/см³.,,до 0.001,,до 0.09,min 99.9,до 0.001,,до 0.0005,до 0.001,,до 0.0015,,,до 0.001,,Порошок никелевый,Порошок никелевый,до 0.0002,,,,до 0.0003,до 0.001,,,до 0.001,,до 0.0003,до 0.001,до 0.0003,,,,,,до 0.0003,,до 0.001,,до 0.005,,,,,,,,,,,,,,,,,,,,,,,,,,,,,,,,
2092,2911,ПНК-0Т1,ПНК-0Т1 ( другое обозначение ПНК-ОТ1 ),Порошок никелевый карбонильный предназначен для изготовления изделий методами порошковой металлургии и других целей. Насыпная плотность 3.0-3.5 г/см³.,,до 0.001,,до 0.09,min 99.9,до 0.001,,до 0.0005,до 0.001,,до 0.0015,,,до 0.001,,Порошок никелевый,Порошок никелевый,до 0.0002,,,,до 0.0003,до 0.001,,,до 0.001,,до 0.0003,до 0.001,до 0.0003,,,,,,до 0.0003,,до 0.001,,до 0.005,,,,,,,,,,,,,,,,,,,,,,,,,,,,,,,,
2093,2913,ПНК-0Т3,ПНК-0Т3 ( другое обозначение ПНК-ОТ3 ),Порошок никелевый карбонильный предназначен для изготовления изделий методами порошковой металлургии и других целей. Насыпная плотность 1.91-2.5 г/см³.,,до 0.001,,до 0.09,min 99.9,до 0.001,,до 0.0005,до 0.001,,до 0.0015,,,до 0.001,,Порошок никелевый,Порошок никелевый,до 0.0002,,,,до 0.0003,до 0.001,,,до 0.001,,до 0.0003,до 0.001,до 0.0003,,,,,,до 0.0003,,до 0.001,,до 0.005,,,,,,,,,,,,,,,,,,,,,,,,,,,,,,,,
