Repository: a-dev-mobile/splav-kharkov

File: base/base.csv (part 22 of 32)
,id,name_x,Марка :,Применение:,Дополнение:,Cu,Al,C,Ni,Si,Cr,Mn,Zn,Ti,Fe,Заменитель:,Mo,Mg,V,Классификация :,type_x,Pb,Примесей,-,W,Sn,Co,Ag,Nb,P,Zr,Sb,S,Cd,B,Pt,Ni+Co,Au,Pd,Bi,N,As,O,Ca,Be,Rh,sв,d5,Ir,Ce,Te,sT,Tl,y,Se,H,Na,Ta,Hg,In,Ru,Ga,KCU,Ba,Nd,Li,Al+Mg,Cl,La,РЗМ,Sr,Re,Cu+P,Sc,Hf,F
2094,2914,ПНК-0Т4,ПНК-0Т4 ( другое обозначение ПНК-ОТ4 ),Порошок никелевый карбонильный предназначен для изготовления изделий методами порошковой металлургии и других целей. Насыпная плотность 1.41-1.90 г/см³.,,до 0.001,,до 0.09,min 99.9,до 0.001,,до 0.0005,до 0.001,,до 0.0015,,,до 0.001,,Порошок никелевый,Порошок никелевый,до 0.0002,,,,до 0.0003,до 0.001,,,до 0.001,,до 0.0003,до 0.001,до 0.0003,,,,,,до 0.0003,,до 0.001,,до 0.005,,,,,,,,,,,,,,,,,,,,,,,,,,,,,,,,
2095,2915,ПНК-1Л5,ПНК-1Л5,Порошок никелевый карбонильный предназначен для изготовления изделий методами порошковой металлургии и других целей. Насыпная плотность 1.01-1.40 г/см³.,,до 0.001,,до 0.28,min 99.7,до 0.001,,до 0.001,до 0.001,,до 0.002,,,до 0.001,,Порошок никелевый,Порошок никелевый,до 0.0003,,,,до 0.0003,до 0.001,,,до 0.001,,до 0.0003,до 0.001,до 0.0003,,,,,,до 0.0003,,до 0.001,,до 0.005,,,,,,,,,,,,,,,,,,,,,,,,,,,,,,,,
2096,2916,ПНК-1Л6,ПНК-1Л6,Порошок никелевый карбонильный предназначен для изготовления изделий методами порошковой металлургии и других целей. Насыпная плотность 0.81-1.00 г/см³.,,до 0.001,,до 0.28,min 99.7,до 0.001,,до 0.001,до 0.001,,до 0.002,,,до 0.001,,Порошок никелевый,Порошок никелевый,до 0.0003,,,,до 0.0003,до 0.001,,,до 0.001,,до 0.0003,до 0.001,до 0.0003,,,,,,до 0.0003,,до 0.001,,до 0.005,,,,,,,,,,,,,,,,,,,,,,,,,,,,,,,,
2097,2917,ПНК-1Л7,ПНК-1Л7,Порошок никелевый карбонильный предназначен для изготовления изделий методами порошковой металлургии и других целей. Насыпная плотность 0.61-0.80 г/см³.,,до 0.001,,до 0.28,min 99.7,до 0.001,,до 0.001,до 0.001,,до 0.002,,,до 0.001,,Порошок никелевый,Порошок никелевый,до 0.0003,,,,до 0.0003,до 0.001,,,до 0.001,,до 0.0003,до 0.001,до 0.0003,,,,,,до 0.0003,,до 0.001,,до 0.005,,,,,,,,,,,,,,,,,,,,,,,,,,,,,,,,
2098,2918,ПНК-1Л8,ПНК-1Л8,Порошок никелевый карбонильный предназначен для изготовления изделий методами порошковой металлургии и других целей. Насыпная плотность 0.45-0.60 г/см³.,,до 0.001,,до 0.28,min 99.7,до 0.001,,до 0.001,до 0.001,,до 0.002,,,до 0.001,,Порошок никелевый,Порошок никелевый,до 0.0003,,,,до 0.0003,до 0.001,,,до 0.001,,до 0.0003,до 0.001,до 0.0003,,,,,,до 0.0003,,до 0.001,,до 0.005,,,,,,,,,,,,,,,,,,,,,,,,,,,,,,,,
2099,2920,ПНК-2К10,ПНК-2К10,Порошок никелевый карбонильный предназначен для изготовления изделий методами порошковой металлургии и других целей. Насыпная плотность 1.2 г/см³ и более.,,до 0.003,,до 0.28,min 99.7,до 0.002,,до 0.001,до 0.001,,до 0.01,,,до 0.001,,Порошок никелевый,Порошок никелевый,до 0.001,,,,до 0.0005,до 0.001,,,до 0.001,,до 0.001,до 0.001,до 0.0003,,,,,,до 0.0003,,до 0.001,,до 0.005,,,,,,,,,,,,,,,,,,,,,,,,,,,,,,,,
2100,2919,ПНК-2К9,ПНК-2К9,Порошок никелевый карбонильный предназначен для изготовления изделий методами порошковой металлургии и других целей. Насыпная плотность 1.3-1.7 г/см³.,,до 0.003,,до 0.28,min 99.7,до 0.002,,до 0.001,до 0.001,,до 0.01,,,до 0.001,,Порошок никелевый,Порошок никелевый,до 0.001,,,,до 0.0005,до 0.001,,,до 0.001,,до 0.001,до 0.001,до 0.0003,,,,,,до 0.0003,,до 0.001,,до 0.005,,,,,,,,,,,,,,,,,,,,,,,,,,,,,,,,
2101,2907,ПНК-УТ1,ПНК-УТ1,Порошок никелевый карбонильный предназначен для изготовления изделий методами порошковой металлургии и других целей. Насыпная плотность 3.0-3.5 г/см³.,,до 0.0003,,до 0.09,min 99.9,до 0.001,,до 0.0003,до 0.0003,,до 0.0015,,,до 0.0003,,Порошок никелевый,Порошок никелевый,до 0.0001,,,,до 0.0001,до 0.001,,,до 0.0003,,до 0.0002,до 0.0007,до 0.0001,,,,,,до 0.0001,,до 0.0005,,до 0.005,,,,,,,,,,,,,,,,,,,,,,,,,,,,,,,,
2102,2908,ПНК-УТ2,ПНК-УТ2,Порошок никелевый карбонильный предназначен для изготовления изделий методами порошковой металлургии и других целей. Насыпная плотность 2.51-2.99 г/см³.,,до 0.0003,,до 0.09,min 99.9,до 0.001,,до 0.0003,до 0.0003,,до 0.0015,,,до 0.0003,,Порошок никелевый,Порошок никелевый,до 0.0001,,,,до 0.0001,до 0.001,,,до 0.0003,,до 0.0002,до 0.0007,до 0.0001,,,,,,до 0.0001,,до 0.0005,,до 0.005,,,,,,,,,,,,,,,,,,,,,,,,,,,,,,,,
2103,2909,ПНК-УТ3,ПНК-УТ3,Порошок никелевый карбонильный предназначен для изготовления изделий методами порошковой металлургии и других целей. Насыпная плотность 1.91-2.5 г/см³.,,до 0.0003,,до 0.09,min 99.9,до 0.001,,до 0.0003,до 0.0003,,до 0.0015,,,до 0.0003,,Порошок никелевый,Порошок никелевый,до 0.0001,,,,до 0.0001,до 0.001,,,до 0.0003,,до 0.0002,до 0.0007,до 0.0001,,,,,,до 0.0001,,до 0.0005,,до 0.005,,,,,,,,,,,,,,,,,,,,,,,,,,,,,,,,
2104,2910,ПНК-УТ4,ПНК-УТ4,Порошок никелевый карбонильный предназначен для изготовления изделий методами порошковой металлургии и других целей. Насыпная плотность 1.41-1.90 г/см³.,,до 0.0003,,до 0.09,min 99.9,до 0.001,,до 0.0003,до 0.0003,,до 0.0015,,,до 0.0003,,Порошок никелевый,Порошок никелевый,до 0.0001,,,,до 0.0001,до 0.001,,,до 0.0003,,до 0.0002,до 0.0007,до 0.0001,,,,,,до 0.0001,,до 0.0005,,до 0.005,,,,,,,,,,,,,,,,,,,,,,,,,,,,,,,,
2105,2922,ПНЭ-2,ПНЭ-2,Порошок никелевый электролитический предназначен для изготовления изделий методами порошковой металлургии и других целей. Насыпная плотность 5.0 г/см³.,,до 0.08,,до 0.02,,до 0.03,,,,,до 0.2,,,,,Порошок никелевый,Порошок никелевый,,,,,,до 0.5,,,,,,до 0.01,,,,min 99.5,,,,,,до 0.1,,,,,,,,,,,,,,,,,,,,,,,,,,,,,,,,,
2106,2921,ПНЭ-1,ПНЭ-1,Порошок никелевый электролитический предназначен для изготовления изделий методами порошковой металлургии и других целей. Насыпная плотность 3.4 г/см³.,,до 0.06,,до 0.02,,до 0.03,,,,,до 0.1,,,,,Порошок никелевый,Порошок никелевый,,,,,,до 0.2,,,,,,до 0.008,,,,min 99.5,,,,,,до 0.1,,,,,,,,,,,,,,,,,,,,,,,,,,,,,,,,,
2107,3260,ПЦ1,ПЦ1,"Применяется в электротехнической (для производства химических источников тока), химической, металлургической, фармацевтической и других отраслях промышленности",,до 0.0004,,,,,,,min 96,,до 0.0005,,,,,Порошок цинковый,Порошок цинковый,до 0.001,,,,до 0.001,,,,,,до 0.001,,до 0.0015,,,,,,,,до 0.0005,,,,,,,,,,,,,,,,,,,,,,,,,,,,,,,,,,
2108,3261,ПЦ2,ПЦ2,"Применяется в электротехнической (для производства химических источников тока), химической, металлургической, фармацевтической и других отраслях промышленности",,до 0.0004,,,,,,,min 95,,до 0.0005,,,,,Порошок цинковый,Порошок цинковый,до 0.002,,,,до 0.001,,,,,,до 0.001,,до 0.002,,,,,,,,до 0.0005,,,,,,,,,,,,,,,,,,,,,,,,,,,,,,,,,,
2109,3262,ПЦ3,ПЦ3,"Применяется в электротехнической (для производства химических источников тока), химической, металлургической, фармацевтической и других отраслях промышленности",,до 0.001,,,,,,,min 95,,до 0.002,,,,,Порошок цинковый,Порошок цинковый,до 0.006,,,,до 0.001,,,,,,до 0.001,,до 0.006,,,,,,,,до 0.001,,,,,,,,,,,,,,,,,,,,,,,,,,,,,,,,,,
2110,3263,ПЦ4,ПЦ4,"Применяется в электротехнической (для производства химических источников тока), химической, металлургической, фармацевтической и других отраслях промышленности",,до 0.005,,,,,,,min 95,,до 0.007,,,,,Порошок цинковый,Порошок цинковый,до 0.02,,,,до 0.001,,,,,,до 0.02,,до 0.05,,,,,,,,до 0.01,,,,,,,,,,,,,,,,,,,,,,,,,,,,,,,,,,
2111,3264,ПЦ6,ПЦ6,"Применяется в электротехнической (для производства химических источников тока), химической, металлургической, фармацевтической и других отраслях промышленности",,до 0.001,,,,,,,min 98,,до 0.006,,,,,Порошок цинковый,Порошок цинковый,до 0.014,,,,до 0.001,,,,,,до 0.001,,до 0.005,,,,,,,,до 0.001,,,,,,,,,,,,,,,,,,,,,,,,,,,,,,,,,,
2112,3265,ПЦ7,ПЦ7,"Применяется в электротехнической (для производства химических источников тока), химической, металлургической, фармацевтической и других отраслях промышленности",,до 0.001,,,,,,,min 95,,до 0.006,,,,,Порошок цинковый,Порошок цинковый,до 0.014,,,,до 0.001,,,,,,до 0.001,,до 0.005,,,,,,,,до 0.001,,,,,,,,,,,,,,,,,,,,,,,,,,,,,,,,,,
2113,3179,Св-01Х19Н9,Св-01Х19Н9,Сварочная холоднотянутая проволока из высоколегированной стали для сварки (наплавки) и изготовления электродов,,,,до 0.03,8 - 10,0.5 - 1,18 - 20,1 - 2,,,,,,,,Проволока стальная сварочная,Проволока стальная сварочная,,,,,,,,,до 0.25,,,до 0.015,,,,,,,,,,,,,,,,,,,,,,,,,,,,,,,,,,,,,,,,,,,
2114,3206,Св-01Х23Н28М3Д3Т,Св-01Х23Н28М3Д3Т ( другое обозначение ЭП-516 ),Сварочная холоднотянутая проволока из высоколегированной стали для сварки (наплавки) и изготовления электродов,,2.5 - 3.5,,до 0.03,26 - 29,до 0.55,22 - 25,до 0.55,,0.5 - 0.9,,,2.5 - 3,,,Проволока стальная сварочная,Проволока стальная сварочная,,,,,,,,,до 0.03,,,до 0.018,,,,,,,,,,,,,,,,,,,,,,,,,,,,,,,,,,,,,,,,,,,
2115,3192,Св-04Х19Н11М3,Св-04Х19Н11М3,Сварочная холоднотянутая проволока из высоколегированной стали для сварки (наплавки) и изготовления электродов,,,,до 0.06,10 - 12,до 0.6,18 - 20,1 - 2,,,,,2 - 3,,,Проволока стальная сварочная,Проволока стальная сварочная,,,,,,,,,до 0.025,,,до 0.018,,,,,,,,,,,,,,,,,,,,,,,,,,,,,,,,,,,,,,,,,,,
2116,3180,Св-04Х19Н9,Св-04Х19Н9,Сварочная холоднотянутая проволока из высоколегированной стали для сварки (наплавки) и изготовления электродов,,,,до 0.06,8 - 10,0.5 - 1,18 - 20,1 - 2,,,,,,,,Проволока стальная сварочная,Проволока стальная сварочная,,,,,,,,,до 0.025,,,до 0.018,,,,,,,,,,,,,,,,,,,,,,,,,,,,,,,,,,,,,,,,,,,
2117,3185,Св-04Х19Н9С2,Св-04Х19Н9С2,Сварочная холоднотянутая проволока из высоколегированной стали для сварки (наплавки) и изготовления электродов,,,,до 0.06,8 - 10,2 - 2.75,18 - 20,1 - 2,,,,,,,,Проволока стальная сварочная,Проволока стальная сварочная,,,,,,,,,до 0.025,,,до 0.018,,,,,,,,,,,,,,,,,,,,,,,,,,,,,,,,,,,,,,,,,,,
2118,3160,Св-04Х2МА,Св-04Х2МА,Сварочная холоднотянутая проволока из легированной стали для сварки (наплавки) и изготовления электродов,,,,до 0.06,до 0.25,0.12 - 0.35,1.8 - 2.2,0.4 - 0.7,,,,,0.5 - 0.7,,,Проволока стальная сварочная,Проволока стальная сварочная,,,,,,,,,до 0.025,,,до 0.02,,,,,,,,до 0.018,,,,,,,,,,,,,,,,,,,,,,,,,,,,,,,,,,,
2119,3187,Св-05Х19Н9Ф3С2,Св-05Х19Н9Ф3С2,Сварочная холоднотянутая проволока из высоколегированной стали для сварки (наплавки) и изготовления электродов,,,,до 0.07,8 - 10,1.3 - 1.8,18 - 20,1 - 2,,,,,,,2.2 - 2.7,Проволока стальная сварочная,Проволока стальная сварочная,,,,,,,,,до 0.03,,,до 0.025,,,,,,,,,,,,,,,,,,,,,,,,,,,,,,,,,,,,,,,,,,,
2120,3193,Св-05Х20Н9ФБС,Св-05Х20Н9ФБС ( другое обозначение ЭИ-649 ),Сварочная холоднотянутая проволока из высоколегированной стали для сварки (наплавки) и изготовления электродов,,,,до 0.07,8 - 10,0.9 - 1.5,19 - 21,1 - 2,,,,,,,0.9 - 1.3,Проволока стальная сварочная,Проволока стальная сварочная,,,,,,,,1 - 1.4,до 0.03,,,до 0.02,,,,,,,,,,,,,,,,,,,,,,,,,,,,,,,,,,,,,,,,,,,
2121,3169,Св-06Н3,Св-06Н3,Сварочная холоднотянутая проволока из легированной стали для сварки (наплавки) и изготовления электродов,,,,до 0.08,3 - 3.5,до 0.3,до 0.3,0.4 - 0.7,,,,,,,,Проволока стальная сварочная,Проволока стальная сварочная,,,,,,,,,до 0.03,,,до 0.025,,,,,,,,до 0.015,,,,,,,,,,,,,,,,,,,,,,,,,,,,,,,,,,,
2122,3175,Св-06Х14,Св-06Х14,Сварочная холоднотянутая проволока из высоколегированной стали для сварки (наплавки) и изготовления электродов,,,,до 0.08,до 0.6,0.3 - 0.7,13 - 15,0.3 - 0.7,,,,,,,,Проволока стальная сварочная,Проволока стальная сварочная,,,,,,,,,до 0.03,,,до 0.025,,,,,,,,,,,,,,,,,,,,,,,,,,,,,,,,,,,,,,,,,,,
2123,3209,Св-06Х15Н60М15,Св-06Х15Н60М15 ( другое обозначение ЭП-367 ),Сварочная холоднотянутая проволока из высоколегированной стали для сварки (наплавки) и изготовления электродов,,,,до 0.08,,до 0.5,14 - 16,1 - 2,,,до 4,,14 - 16,,,Проволока стальная сварочная,Проволока стальная сварочная,,,Ni - basis,,,,,,до 0.015,,,до 0.015,,,,,,,,,,,,,,,,,,,,,,,,,,,,,,,,,,,,,,,,,,,
2124,3190,Св-06Х19Н10М3Т,Св-06Х19Н10М3Т,Сварочная холоднотянутая проволока из высоколегированной стали для сварки (наплавки) и изготовления электродов,,,,до 0.08,9 - 11,0.3 - 0.8,18 - 20,1 - 2,,0.5 - 0.8,,,2 - 3,,,Проволока стальная сварочная,Проволока стальная сварочная,,,,,,,,,до 0.025,,,до 0.018,,,,,,,,,,,,,,,,,,,,,,,,,,,,,,,,,,,,,,,,,,,
2125,3184,Св-06Х19Н9Т,Св-06Х19Н9Т,Сварочная холоднотянутая проволока из высоколегированной стали для сварки (наплавки) и изготовления электродов,,,,до 0.08,8 - 10,0.4 - 1,18 - 20,1 - 2,,0.5 - 1,,,,,,Проволока стальная сварочная,Проволока стальная сварочная,,,,,,,,,до 0.03,,,до 0.015,,,,,,,,,,,,,,,,,,,,,,,,,,,,,,,,,,,,,,,,,,,
2126,3194,Св-06Х20Н11М3ТБ,Св-06Х20Н11М3ТБ ( другое обозначение ЭП-89 ),Сварочная холоднотянутая проволока из высоколегированной стали для сварки (наплавки) и изготовления электродов,,,,до 0.08,10 - 12,0.5 - 1,19 - 21,до 0.8,,0.6 - 1.1,,,2.5 - 3,,,Проволока стальная сварочная,Проволока стальная сварочная,,,,,,,,0.6 - 0.9,до 0.03,,,до 0.018,,,,,,,,,,,,,,,,,,,,,,,,,,,,,,,,,,,,,,,,,,,
2127,3197,Св-06Х25Н12ТЮ,Св-06Х25Н12ТЮ ( другое обозначение ЭП-87 ),Сварочная холоднотянутая проволока из высоколегированной стали для сварки (наплавки) и изготовления электродов,,,0.4 - 0.8,до 0.08,11.5 - 13.5,0.6 - 1,24 - 26.5,до 0.8,,0.6 - 1,,,,,,Проволока стальная сварочная,Проволока стальная сварочная,,,,,,,,,до 0.03,,,до 0.02,,,,,,,,,,,,,,,,,,,,,,,,,,,,,,,,,,,,,,,,,,,
2128,3183,Св-07Х18Н9ТЮ,Св-07Х18Н9ТЮ,Сварочная холоднотянутая проволока из высоколегированной стали для сварки (наплавки) и изготовления электродов,,,0.6 - 0.95,до 0.09,8 - 10,до 0.8,17 - 19,до 2,,1 - 1.4,,,,,,Проволока стальная сварочная,Проволока стальная сварочная,,,,,,,,,до 0.03,,,до 0.015,,,,,,,,,,,,,,,,,,,,,,,,,,,,,,,,,,,,,,,,,,,
2129,3188,Св-07Х19Н10Б,Св-07Х19Н10Б,Сварочная холоднотянутая проволока из высоколегированной стали для сварки (наплавки) и изготовления электродов,,,,0.05 - 0.09,9 - 10.5,до 0.7,18.5 - 20.5,1.5 - 2,,,,,,,,Проволока стальная сварочная,Проволока стальная сварочная,,,,,,,,1.2 - 1.5,до 0.025,,,до 0.018,,,,,,,,,,,,,,,,,,,,,,,,,,,,,,,,,,,,,,,,,,,
2130,3196,Св-07Х25Н12Г2Т,Св-07Х25Н12Г2Т ( другое обозначение ЭП-75 ),Сварочная холоднотянутая проволока из высоколегированной стали для сварки (наплавки) и изготовления электродов,,,,до 0.09,11 - 13,0.3 - 1,24 - 26.5,1.5 - 2.5,,0.6 - 1,,,,,,Проволока стальная сварочная,Проволока стальная сварочная,,,,,,,,,до 0.035,,,до 0.02,,,,,,,,,,,,,,,,,,,,,,,,,,,,,,,,,,,,,,,,,,,
2131,3198,Св-07Х25Н13,Св-07Х25Н13,Сварочная холоднотянутая проволока из высоколегированной стали для сварки (наплавки) и изготовления электродов,,,,до 0.09,12 - 14,0.5 - 1,23 - 26,1 - 2,,,,,,,,Проволока стальная сварочная,Проволока стальная сварочная,,,,,,,,,до 0.025,,,до 0.018,,,,,,,,до 0.05,,,,,,,,,,,,,,,,,,,,,,,,,,,,,,,,,,,
2132,3135,Св-08,Св-08,Сварочная холоднотянутая проволока из низкоуглеродистой стали для сварки (наплавки) и изготовления электродов,,,до 0.01,до 0.1,до 0.3,до 0.03,до 0.15,0.35 - 0.6,,,,,,,,Проволока стальная сварочная,Проволока стальная сварочная,,,,,,,,,до 0.04,,,до 0.04,,,,,,,,,,,,,,,,,,,,,,,,,,,,,,,,,,,,,,,,,,,
2133,3136,Св-08А,Св-08А,Сварочная холоднотянутая проволока из низкоуглеродистой стали для сварки (наплавки) и изготовления электродов,,,до 0.01,до 0.1,до 0.25,до 0.03,до 0.12,0.35 - 0.6,,,,,,,,Проволока стальная сварочная,Проволока стальная сварочная,,,,,,,,,до 0.03,,,до 0.03,,,,,,,,до 0.01,,,,,,,,,,,,,,,,,,,,,,,,,,,,,,,,,,,
2134,3137,Св-08АА,Св-08АА,Сварочная холоднотянутая проволока из низкоуглеродистой стали для сварки (наплавки) и изготовления электродов,,,до 0.01,до 0.1,до 0.25,до 0.03,до 0.1,0.35 - 0.6,,,,,,,,Проволока стальная сварочная,Проволока стальная сварочная,,,,,,,,,до 0.02,,,до 0.02,,,,,,,,до 0.008,,,,,,,,,,,,,,,,,,,,,,,,,,,,,,,,,,,
2135,3143,Св-08Г2С,Св-08Г2С,Сварочная холоднотянутая проволока из легированной стали для сварки (наплавки) и изготовления электродов,,,,0.05 - 0.11,до 0.25,0.7 - 0.95,до 0.2,1.8 - 2.1,,,,,,,,Проволока стальная сварочная,Проволока стальная сварочная,,,,,,,,,до 0.03,,,до 0.025,,,,,,,,до 0.01,,,,,,,,,,,,,,,,,,,,,,,,,,,,,,,,,,,
2136,3138,Св-08ГА,Св-08ГА,Сварочная холоднотянутая проволока из низкоуглеродистой стали для сварки (наплавки) и изготовления электродов,,,,до 0.1,до 0.25,до 0.06,до 0.1,0.8 - 1.1,,,,,,,,Проволока стальная сварочная,Проволока стальная сварочная,,,,,,,,,до 0.03,,,до 0.025,,,,,,,,до 0.01,,,,,,,,,,,,,,,,,,,,,,,,,,,,,,,,,,,
2137,3141,Св-08ГС,Св-08ГС,Сварочная холоднотянутая проволока из легированной стали для сварки (наплавки) и изготовления электродов,,,,до 0.1,до 0.25,0.6 - 0.85,до 0.2,1.4 - 1.7,,,,,,,,Проволока стальная сварочная,Проволока стальная сварочная,,,,,,,,,до 0.03,,,до 0.025,,,,,,,,до 0.01,,,,,,,,,,,,,,,,,,,,,,,,,,,,,,,,,,,
2138,3145,Св-08ГСМТ,Св-08ГСМТ,Сварочная холоднотянутая проволока из легированной стали для сварки (наплавки) и изготовления электродов,,,,0.06 - 0.11,до 0.3,0.4 - 0.7,до 0.3,1 - 1.3,,0.05 - 0.12,,,0.2 - 0.4,,,Проволока стальная сварочная,Проволока стальная сварочная,,,,,,,,,до 0.03,,,до 0.025,,,,,,,,до 0.01,,,,,,,,,,,,,,,,,,,,,,,,,,,,,,,,,,,
2139,3150,Св-08МХ,Св-08МХ,Сварочная холоднотянутая проволока из легированной стали для сварки (наплавки) и изготовления электродов,,,,0.06 - 0.1,до 0.3,0.12 - 0.3,0.45 - 0.65,0.35 - 0.6,,,,,0.4 - 0.6,,,Проволока стальная сварочная,Проволока стальная сварочная,,,,,,,,,до 0.03,,,до 0.025,,,,,,,,до 0.012,,,,,,,,,,,,,,,,,,,,,,,,,,,,,,,,,,,
2140,3208,Св-08Н50,Св-08Н50,Сварочная холоднотянутая проволока из высоколегированной стали для сварки (наплавки) и изготовления электродов,,,,до 0.1,48 - 53,до 0.5,до 0.3,до 0.5,,,,,,,,Проволока стальная сварочная,Проволока стальная сварочная,,,,,,,,,до 0.03,,,до 0.02,,,,,,,,,,,,,,,,,,,,,,,,,,,,,,,,,,,,,,,,,,,
2141,3176,Св-08Х14ГНТ,Св-08Х14ГНТ,Сварочная холоднотянутая проволока из высоколегированной стали для сварки (наплавки) и изготовления электродов,,,,до 0.1,0.4 - 0.9,0.25 - 0.65,12.5 - 14.5,0.9 - 1.3,,0.6 - 1,,,,,,Проволока стальная сварочная,Проволока стальная сварочная,,,,,,,,,до 0.035,,,до 0.025,,,,,,,,,,,,,,,,,,,,,,,,,,,,,,,,,,,,,,,,,,,
2142,3181,Св-08Х16Н8М2,Св-08Х16Н8М2 ( другое обозначение ЭП-377 ),Сварочная холоднотянутая проволока из высоколегированной стали для сварки (наплавки) и изготовления электродов,,,,0.05 - 0.1,7.5 - 9,до 0.6,15 - 17,1.5 - 2,,,,,1.5 - 2,,,Проволока стальная сварочная,Проволока стальная сварочная,,,,,,,,,до 0.025,,,до 0.018,,,,,,,,,,,,,,,,,,,,,,,,,,,,,,,,,,,,,,,,,,,
2143,3182,Св-08Х18Н8Г2Б,Св-08Х18Н8Г2Б ( другое обозначение ЭП-307 ),Сварочная холоднотянутая проволока из высоколегированной стали для сварки (наплавки) и изготовления электродов,,,,0.05 - 0.1,8 - 9,0.3 - 0.7,17.5 - 19.5,1.8 - 2.3,,,,,,,,Проволока стальная сварочная,Проволока стальная сварочная,,,,,,,,1.2 - 1.5,до 0.025,,,до 0.018,,,,,,,,,,,,,,,,,,,,,,,,,,,,,,,,,,,,,,,,,,,
2144,3189,Св-08Х19Н10Г2Б,Св-08Х19Н10Г2Б ( другое обозначение ЭИ-898 ),Сварочная холоднотянутая проволока из высоколегированной стали для сварки (наплавки) и изготовления электродов,,,,0.05 - 0.1,9.5 - 10.5,0.2 - 0.45,18.5 - 20.5,1.8 - 2.2,,,,,,,,Проволока стальная сварочная,Проволока стальная сварочная,,,,,,,,0.9 - 1.3,до 0.03,,,до 0.02,,,,,,,,до 0.05,,,,,,,,,,,,,,,,,,,,,,,,,,,,,,,,,,,
2145,3191,Св-08Х19Н10М3Б,Св-08Х19Н10М3Б ( другое обозначение ЭИ-902 ),Сварочная холоднотянутая проволока из высоколегированной стали для сварки (наплавки) и изготовления электродов,,,,до 0.1,9 - 11,до 0.6,18 - 20,1 - 2,,,,,2 - 3,,,Проволока стальная сварочная,Проволока стальная сварочная,,,,,,,,0.9 - 1.3,до 0.025,,,до 0.018,,,,,,,,до 0.05,,,,,,,,,,,,,,,,,,,,,,,,,,,,,,,,,,,
2146,3186,Св-08Х19Н9Ф2С2,Св-08Х19Н9Ф2С2,Сварочная холоднотянутая проволока из высоколегированной стали для сварки (наплавки) и изготовления электродов,,,,до 0.1,8 - 10,1.3 - 1.8,18 - 20,1 - 2,,,,,,,1.8 - 2.4,Проволока стальная сварочная,Проволока стальная сварочная,,,,,,,,,до 0.03,,,до 0.025,,,,,,,,,,,,,,,,,,,,,,,,,,,,,,,,,,,,,,,,,,,
2147,3294,Св-08Х1ДЮ,Св-08Х1ДЮ,"Для изготовления холоднотянутой проволоки, предназначенной для автоматической и ручной сварки атмосферо - коррозионностойкой стали типа 10ХНДП.",,0.2 - 0.35,0.02 - 0.12,до 0.1,,0.12 - 0.35,0.9 - 1.2,0.3 - 0.6,,,,,,,,Проволока стальная сварочная,Проволока стальная сварочная,,,,,,,,,до 0.035,,,до 0.035,,,,,,,,,,,,,,,,,,,,,,,,,,,,,,,,,,,,,,,,,,,
2148,3202,Св-08Х21Н10Г6,Св-08Х21Н10Г6,Сварочная холоднотянутая проволока из высоколегированной стали для сварки (наплавки) и изготовления электродов,,,,до 0.1,9 - 11,0.2 - 0.7,20 - 22,5 - 7,,,,,,,,Проволока стальная сварочная,Проволока стальная сварочная,,,,,,,,,до 0.035,,,до 0.018,,,,,,,,,,,,,,,,,,,,,,,,,,,,,,,,,,,,,,,,,,,
2149,3201,Св-08Х20Н9Г7Т,Св-08Х20Н9Г7Т,Сварочная холоднотянутая проволока из высоколегированной стали для сварки (наплавки) и изготовления электродов,,,,до 0.1,8 - 10,0.5 - 1,18.5 - 22,5 - 8,,0.6 - 0.9,,,,,,Проволока стальная сварочная,Проволока стальная сварочная,,,,,,,,,до 0.035,,,до 0.018,,,,,,,,,,,,,,,,,,,,,,,,,,,,,,,,,,,,,,,,,,,
2150,3156,Св-08ХГ2С,Св-08ХГ2С,Сварочная холоднотянутая проволока из легированной стали для сварки (наплавки) и изготовления электродов,,,,0.05 - 0.11,до 0.25,0.7 - 0.95,0.7 - 1,1.7 - 2.1,,,,,,,,Проволока стальная сварочная,Проволока стальная сварочная,,,,,,,,,до 0.03,,,до 0.025,,,,,,,,до 0.018,,,,,,,,,,,,,,,,,,,,,,,,,,,,,,,,,,,
2151,3199,Св-08Х25Н13БТЮ,Св-08Х25Н13БТЮ ( другое обозначение ЭП-389 ),Сварочная холоднотянутая проволока из высоколегированной стали для сварки (наплавки) и изготовления электродов,,,0.4 - 0.9,до 0.1,12 - 14,0.6 - 1,24 - 26,до 0.55,,0.5 - 0.9,,,,,,Проволока стальная сварочная,Проволока стальная сварочная,,,,,,,,0.7 - 1.1,до 0.03,,,до 0.02,,,,,,,,,,,,,,,,,,,,,,,,,,,,,,,,,,,,,,,,,,,
2152,3157,Св-08ХГСМА,Св-08ХГСМА,Сварочная холоднотянутая проволока из легированной стали для сварки (наплавки) и изготовления электродов,,,,0.06 - 0.1,до 0.3,0.45 - 0.7,0.85 - 1.15,1.15 - 1.45,,,,,0.4 - 0.6,,,Проволока стальная сварочная,Проволока стальная сварочная,,,,,,,,,до 0.025,,,до 0.025,,,,,,,,до 0.015,,,,,,,,,,,,,,,,,,,,,,,,,,,,,,,,,,,
2153,3162,Св-08Х3Г2СМ,Св-08Х3Г2СМ,Сварочная холоднотянутая проволока из легированной стали для сварки (наплавки) и изготовления электродов,,,,до 0.1,до 0.3,0.45 - 0.75,2 - 3,2 - 2.5,,,,,0.3 - 0.5,,,Проволока стальная сварочная,Проволока стальная сварочная,,,,,,,,,до 0.03,,,до 0.03,,,,,,,,до 0.018,,,,,,,,,,,,,,,,,,,,,,,,,,,,,,,,,,,
2154,3159,Св-08ХГСМФА,Св-08ХГСМФА,Сварочная холоднотянутая проволока из легированной стали для сварки (наплавки) и изготовления электродов,,,,0.06 - 0.1,до 0.3,0.45 - 0.7,0.95 - 1.25,1.2 - 1.5,,,,,0.5 - 0.7,,0.2 - 0.35,Проволока стальная сварочная,Проволока стальная сварочная,,,,,,,,,до 0.025,,,до 0.025,,,,,,,,до 0.015,,,,,,,,,,,,,,,,,,,,,,,,,,,,,,,,,,,
2155,3151,Св-08ХМ,Св-08ХМ,Сварочная холоднотянутая проволока из легированной стали для сварки (наплавки) и изготовления электродов,,,,0.06 - 0.1,до 0.3,0.12 - 0.3,0.9 - 1.2,0.35 - 0.6,,,,,0.5 - 0.7,,,Проволока стальная сварочная,Проволока стальная сварочная,,,,,,,,,до 0.03,,,до 0.025,,,,,,,,до 0.012,,,,,,,,,,,,,,,,,,,,,,,,,,,,,,,,,,,
2156,3163,Св-08ХМНФБА,Св-08ХМНФБА,Сварочная холоднотянутая проволока из легированной стали для сварки (наплавки) и изготовления электродов,,,,0.06 - 0.1,0.65 - 0.9,0.12 - 0.3,1.1 - 1.4,0.35 - 0.6,,,,,0.8 - 1,,0.2 - 0.35,Проволока стальная сварочная,Проволока стальная сварочная,,,,,,,,0.1 - 0.23,до 0.025,,,до 0.025,,,,,,,,до 0.015,,,,,,,,,,,,,,,,,,,,,,,,,,,,,,,,,,,
2157,3154,Св-08ХМФА,Св-08ХМФА,Сварочная холоднотянутая проволока из легированной стали для сварки (наплавки) и изготовления электродов,,,,0.06 - 0.1,до 0.3,0.12 - 0.3,0.9 - 1.2,0.35 - 0.6,,,,,0.5 - 0.7,,0.15 - 0.3,Проволока стальная сварочная,Проволока стальная сварочная,,,,,,,,,до 0.025,,,до 0.025,,,,,,,,до 0.012,,,,,,,,,,,,,,,,,,,,,,,,,,,,,,,,,,,
2158,3166,Св-08ХН2ГМТА,Св-08ХН2ГМТА ( другое обозначение ЭП-111 ),Сварочная холоднотянутая проволока из легированной стали для сварки (наплавки) и изготовления электродов,,,,0.06 - 0.11,2.1 - 2.5,0.12 - 0.3,0.25 - 0.45,0.8 - 1.1,,0.05 - 0.12,,,0.25 - 0.45,,,Проволока стальная сварочная,Проволока стальная сварочная,,,,,,,,,до 0.025,,,до 0.02,,,,,,,,до 0.015,,,,,,,,,,,,,,,,,,,,,,,,,,,,,,,,,,,
2159,3168,Св-08ХН2Г2СМЮ,Св-08ХН2Г2СМЮ,Сварочная холоднотянутая проволока из легированной стали для сварки (наплавки) и изготовления электродов,,,0.06 - 0.18,0.06 - 0.11,2 - 2.5,0.4 - 0.7,0.7 - 1,1.5 - 1.9,,,,,0.45 - 0.65,,,Проволока стальная сварочная,Проволока стальная сварочная,,,,,,,,,до 0.03,,,до 0.03,,,,,,,,до 0.015,,,,,,,,,,,,,,,,,,,,,,,,,,,,,,,,,,,
2160,3164,Св-08ХН2М,Св-08ХН2М,Сварочная холоднотянутая проволока из легированной стали для сварки (наплавки) и изготовления электродов,,,,до 0.1,1.4 - 1.8,0.12 - 0.3,0.7 - 1,0.55 - 0.85,,,,,0.2 - 0.4,,,Проволока стальная сварочная,Проволока стальная сварочная,,,,,,,,,до 0.03,,,до 0.025,,,,,,,,до 0.015,,,,,,,,,,,,,,,,,,,,,,,,,,,,,,,,,,,
2161,3167,Св-08ХН2ГМЮ,Св-08ХН2ГМЮ,Сварочная холоднотянутая проволока из легированной стали для сварки (наплавки) и изготовления электродов,,,0.06 - 0.18,0.06 - 0.11,2 - 2.5,0.25 - 0.55,0.7 - 1.1,1 - 1.4,,,,,0.4 - 0.65,,,Проволока стальная сварочная,Проволока стальная сварочная,,,,,,,,,до 0.03,,,до 0.03,,,,,,,,до 0.015,,,,,,,,,,,,,,,,,,,,,,,,,,,,,,,,,,,
2162,3205,Св-09Х16Н25М6АФ,Св-09Х16Н25М6АФ ( другое обозначение ЭИ-981А ),Сварочная холоднотянутая проволока из высоколегированной стали для сварки (наплавки) и изготовления электродов,,,,0.07 - 0.11,24 - 27,до 0.4,15 - 17,1 - 2,,,,,5.5 - 7,,0.7 - 1,Проволока стальная сварочная,Проволока стальная сварочная,,,,,,,,,до 0.018,,,до 0.018,,,,,,,,0.1 - 0.2,,,,,,,,,,,,,,,,,,,,,,,,,,,,,,,,,,,
2163,3153,Св-08ХНМ,Св-08ХНМ,Сварочная холоднотянутая проволока из легированной стали для сварки (наплавки) и изготовления электродов,,,,до 0.1,0.8 - 1.2,0.12 - 0.35,0.7 - 0.9,0.5 - 0.8,,,,,0.25 - 0.45,,,Проволока стальная сварочная,Проволока стальная сварочная,,,,,,,,,до 0.03,,,до 0.025,,,,,,,,до 0.012,,,,,,,,,,,,,,,,,,,,,,,,,,,,,,,,,,,
2164,3140,Св-10Г2,Св-10Г2,Сварочная холоднотянутая проволока из низкоуглеродистой стали для сварки (наплавки) и изготовления электродов,,,,до 0.12,до 0.3,до 0.06,до 0.2,1.5 - 1.9,,,,,,,,Проволока стальная сварочная,Проволока стальная сварочная,,,,,,,,,до 0.03,,,до 0.03,,,,,,,,до 0.01,,,,,,,,,,,,,,,,,,,,,,,,,,,,,,,,,,,
2165,3158,Св-10Г2СМА,Св-10Г2СМА,Сварочная холоднотянутая проволока из легированной стали для сварки (наплавки) и изготовления электродов,,,,0.07 - 0.12,до 0.3,0.6 - 0.9,0.8 - 1.1,1.7 - 2.1,,,,,0.4 - 0.6,,,Проволока стальная сварочная,Проволока стальная сварочная,,,,,,,,,до 0.025,,,до 0.025,,,,,,,,,,,,,,,,,,,,,,,,,,,,,,,,,,,,,,,,,,,
2166,3139,Св-10ГА,Св-10ГА,Сварочная холоднотянутая проволока из низкоуглеродистой стали для сварки (наплавки) и изготовления электродов,,,,до 0.12,до 0.3,до 0.06,до 0.2,1.1 - 1.4,,,,,,,,Проволока стальная сварочная,Проволока стальная сварочная,,,,,,,,,до 0.03,,,до 0.025,,,,,,,,до 0.01,,,,,,,,,,,,,,,,,,,,,,,,,,,,,,,,,,,
2167,3144,Св-10ГН,Св-10ГН,Сварочная холоднотянутая проволока из легированной стали для сварки (наплавки) и изготовления электродов,,,,до 0.12,0.9 - 1.2,0.15 - 0.35,до 0.2,0.9 - 1.2,,,,,,,,Проволока стальная сварочная,Проволока стальная сварочная,,,,,,,,,до 0.03,,,до 0.025,,,,,,,,до 0.01,,,,,,,,,,,,,,,,,,,,,,,,,,,,,,,,,,,
2168,3210,Св-10МХ,Св-10МХ,Сварочная холоднотянутая проволока из легированной стали для сварки (наплавки) и изготовления электродов,,,,0.08 - 0.13,до 0.3,0.12 - 0.3,0.45 - 0.65,0.35 - 0.6,,,,,0.4 - 0.6,,,Проволока стальная сварочная,Проволока стальная сварочная,,,,,,,,,до 0.03,,,до 0.025,,,,,,,,,,,,,,,,,,,,,,,,,,,,,,,,,,,,,,,,,,,
2169,3149,Св-10НМА,Св-10НМА,Сварочная холоднотянутая проволока из легированной стали для сварки (наплавки) и изготовления электродов,,,,0.07 - 0.12,1 - 1.5,0.12 - 0.35,до 0.2,0.4 - 0.7,,,,,0.4 - 0.55,,,Проволока стальная сварочная,Проволока стальная сварочная,,,,,,,,,до 0.02,,,до 0.025,,,,,,,,до 0.01,,,,,,,,,,,,,,,,,,,,,,,,,,,,,,,,,,,
2170,3213,Св-10ГСМТ,Св-10ГСМТ,Сварочная холоднотянутая проволока из легированной стали для сварки (наплавки) и изготовления электродов,,,,0.08 - 0.14,до 0.3,0.4 - 0.7,до 0.3,1 - 1.3,,0.05 - 0.12,,,0.2 - 0.4,,,Проволока стальная сварочная,Проволока стальная сварочная,,,,,,,,,до 0.03,,,до 0.025,,,,,,,,,,,,,,,,,,,,,,,,,,,,,,,,,,,,,,,,,,,
2171,3172,Св-10Х11НВМФ,Св-10Х11НВМФ,Сварочная холоднотянутая проволока из высоколегированной стали для сварки (наплавки) и изготовления электродов,,,,0.08 - 0.13,0.8 - 1.1,0.3 - 0.6,10.5 - 12,0.35 - 0.65,,,,,1 - 1.3,,0.25 - 0.5,Проволока стальная сварочная,Проволока стальная сварочная,,,,1 - 1.4,,,,,до 0.03,,,до 0.025,,,,,,,,,,,,,,,,,,,,,,,,,,,,,,,,,,,,,,,,,,,
2172,3204,Св-10Х16Н25АМ6,Св-10Х16Н25АМ6,Сварочная холоднотянутая проволока из высоколегированной стали для сварки (наплавки) и изготовления электродов,,,,0.08 - 0.12,24 - 27,до 0.6,15 - 17,1 - 2,,,,,5.5 - 7,,,Проволока стальная сварочная,Проволока стальная сварочная,,,,,,,,,до 0.025,,,до 0.018,,,,,,,,0.1 - 0.2,,,,,,,,,,,,,,,,,,,,,,,,,,,,,,,,,,,
2173,3195,Св-10Х20Н15,Св-10Х20Н15,Сварочная холоднотянутая проволока из высоколегированной стали для сварки (наплавки) и изготовления электродов,,,,до 0.12,14 - 16,до 0.8,19 - 22,1 - 2,,,,,,,,Проволока стальная сварочная,Проволока стальная сварочная,,,,,,,,,до 0.025,,,до 0.018,,,,,,,,,,,,,,,,,,,,,,,,,,,,,,,,,,,,,,,,,,,
2174,3170,Св-10Х5М,Св-10Х5М,Сварочная холоднотянутая проволока из легированной стали для сварки (наплавки) и изготовления электродов,,,,до 0.12,до 0.3,0.12 - 0.35,4 - 5.5,0.4 - 0.7,,,,,0.4 - 0.6,,,Проволока стальная сварочная,Проволока стальная сварочная,,,,,,,,,до 0.03,,,до 0.025,,,,,,,,до 0.02,,,,,,,,,,,,,,,,,,,,,,,,,,,,,,,,,,,
2175,3214,Св-10ХГ2СМА,Св-10ХГ2СМА,Сварочная холоднотянутая проволока из легированной стали для сварки (наплавки) и изготовления электродов,,,,0.07 - 0.12,до 0.3,0.6 - 0.9,0.8 - 1.1,1.7 - 2.1,,,,,0.4 - 0.6,,,Проволока стальная сварочная,Проволока стальная сварочная,,,,,,,,,до 0.025,,,до 0.025,,,,,,,,до 0.018,,,,,,,,,,,,,,,,,,,,,,,,,,,,,,,,,,,
2176,3211,Св-10ХМ,Св-10ХМ,Сварочная холоднотянутая проволока из легированной стали для сварки (наплавки) и изготовления электродов,,,,0.08 - 0.13,до 0.3,0.12 - 0.3,0.9 - 1.2,0.35 - 0.6,,,,,0.5 - 0.7,,,Проволока стальная сварочная,Проволока стальная сварочная,,,,,,,,,до 0.03,,,до 0.025,,,,,,,,,,,,,,,,,,,,,,,,,,,,,,,,,,,,,,,,,,,
2177,3212,Св-10ХМФА,Св-10ХМФА,Сварочная холоднотянутая проволока из легированной стали для сварки (наплавки) и изготовления электродов,,,,0.08 - 0.13,до 0.3,0.12 - 0.3,0.9 - 1.2,0.35 - 0.6,,,,,0.5 - 0.7,,0.15 - 0.3,Проволока стальная сварочная,Проволока стальная сварочная,,,,,,,,,до 0.025,,,до 0.025,,,,,,,,,,,,,,,,,,,,,,,,,,,,,,,,,,,,,,,,,,,
2178,3155,Св-10ХМФТ,Св-10ХМФТ,Сварочная холоднотянутая проволока из легированной стали для сварки (наплавки) и изготовления электродов,,,,0.07 - 0.12,до 0.3,до 0.35,1.4 - 1.8,0.4 - 0.7,,0.05 - 0.12,,,0.4 - 0.6,,0.2 - 0.35,Проволока стальная сварочная,Проволока стальная сварочная,,,,,,,,,до 0.03,,,до 0.03,,,,,,,,до 0.015,,,,,,,,,,,,,,,,,,,,,,,,,,,,,,,,,,,
2179,3165,Св-10ХН2ГМТ,Св-10ХН2ГМТ ( другое обозначение ЭИ-984 ),Сварочная холоднотянутая проволока из легированной стали для сварки (наплавки) и изготовления электродов,,,,0.07 - 0.12,1.8 - 2.2,0.12 - 0.3,0.3 - 0.6,0.8 - 1.1,,0.05 - 0.12,,,0.4 - 0.6,,,Проволока стальная сварочная,Проволока стальная сварочная,,,,,,,,,до 0.03,,,до 0.025,,,,,,,,до 0.015,,,,,,,,,,,,,,,,,,,,,,,,,,,,,,,,,,,
2180,3142,Св-12ГС,Св-12ГС,Сварочная холоднотянутая проволока из легированной стали для сварки (наплавки) и изготовления электродов,,,,до 0.14,до 0.3,0.6 - 0.9,до 0.2,0.8 - 1.1,,,,,,,,Проволока стальная сварочная,Проволока стальная сварочная,,,,,,,,,до 0.03,,,до 0.025,,,,,,,,до 0.01,,,,,,,,,,,,,,,,,,,,,,,,,,,,,,,,,,,
2181,3171,Св-12Х11НМФ,Св-12Х11НМФ,Сварочная холоднотянутая проволока из высоколегированной стали для сварки (наплавки) и изготовления электродов,,,,0.08 - 0.15,0.6 - 0.9,0.25 - 0.55,10.5 - 12,0.35 - 0.65,,,,,0.6 - 0.9,,0.25 - 0.5,Проволока стальная сварочная,Проволока стальная сварочная,,,,,,,,,до 0.03,,,до 0.025,,,,,,,,,,,,,,,,,,,,,,,,,,,,,,,,,,,,,,,,,,,
2182,3173,Св-12Х13,Св-12Х13,Сварочная холоднотянутая проволока из высоколегированной стали для сварки (наплавки) и изготовления электродов,,,,0.09 - 0.14,до 0.6,0.3 - 0.7,12 - 14,0.3 - 0.7,,,,,,,,Проволока стальная сварочная,Проволока стальная сварочная,,,,,,,,,до 0.03,,,до 0.025,,,,,,,,,,,,,,,,,,,,,,,,,,,,,,,,,,,,,,,,,,,
2183,3200,Св-13Х25Н18,Св-13Х25Н18,Сварочная холоднотянутая проволока из высоколегированной стали для сварки (наплавки) и изготовления электродов,,,,до 0.15,17 - 20,до 0.5,24 - 26.5,1 - 2,,,,,,,,Проволока стальная сварочная,Проволока стальная сварочная,,,,,,,,,до 0.025,,,до 0.015,,,,,,,,,,,,,,,,,,,,,,,,,,,,,,,,,,,,,,,,,,,
2184,3178,Св-13Х25Т,Св-13Х25Т,Сварочная холоднотянутая проволока из высоколегированной стали для сварки (наплавки) и изготовления электродов,,,,до 0.15,до 0.6,до 1,23 - 27,до 0.8,,0.2 - 0.5,,,,,,Проволока стальная сварочная,Проволока стальная сварочная,,,,,,,,,до 0.035,,,до 0.025,,,,,,,,,,,,,,,,,,,,,,,,,,,,,,,,,,,,,,,,,,,
2185,3161,Св-13Х2МФТ,Св-13Х2МФТ,Сварочная холоднотянутая проволока из легированной стали для сварки (наплавки) и изготовления электродов,,,,0.1 - 0.15,до 0.3,до 0.35,1.7 - 2.2,0.4 - 0.7,,0.05 - 0.12,,,0.4 - 0.6,,0.2 - 0.35,Проволока стальная сварочная,Проволока стальная сварочная,,,,,,,,,до 0.03,,,до 0.03,,,,,,,,до 0.018,,,,,,,,,,,,,,,,,,,,,,,,,,,,,,,,,,,
2186,3146,Св-15ГСТЮЦА,Св-15ГСТЮЦА ( другое обозначение ЭП-439 ),Сварочная холоднотянутая проволока из легированной стали для сварки (наплавки) и изготовления электродов,,,0.2 - 0.5,0.12 - 0.18,до 0.4,0.45 - 0.85,до 0.3,0.6 - 1,,0.05 - 0.2,,,,,,Проволока стальная сварочная,Проволока стальная сварочная,,,,,,,,,до 0.025,0.05 - 0.15,,до 0.025,,,,,,,,,,,,,,,,,до 0.04,,,,,,,,,,,,,,,,,,,,,,,,,,
2187,3148,Св-18ХГС,Св-18ХГС,Сварочная холоднотянутая проволока из легированной стали для сварки (наплавки) и изготовления электродов,,,,0.15 - 0.22,до 0.3,0.9 - 1.2,0.8 - 1.1,0.8 - 1.1,,,,,,,,Проволока стальная сварочная,Проволока стальная сварочная,,,,,,,,,до 0.03,,,до 0.025,,,,,,,,до 0.015,,,,,,,,,,,,,,,,,,,,,,,,,,,,,,,,,,,
2188,3152,Св-18ХМА,Св-18ХМА,Сварочная холоднотянутая проволока из легированной стали для сварки (наплавки) и изготовления электродов,,,,0.15 - 0.22,до 0.3,0.12 - 0.35,0.8 - 1.1,0.4 - 0.7,,,,,0.15 - 0.3,,,Проволока стальная сварочная,Проволока стальная сварочная,,,,,,,,,до 0.025,,,до 0.025,,,,,,,,до 0.012,,,,,,,,,,,,,,,,,,,,,,,,,,,,,,,,,,,
2189,3147,Св-20ГСТЮА,Св-20ГСТЮА,Сварочная холоднотянутая проволока из легированной стали для сварки (наплавки) и изготовления электродов,,,0.2 - 0.5,0.17 - 0.23,до 0.4,0.6 - 0.9,до 0.3,0.6 - 1.2,,0.1 - 0.2,,,,,,Проволока стальная сварочная,Проволока стальная сварочная,,,,,,,,,до 0.025,,,до 0.025,,,,,,,,,,,,,,,,,0.3 - 0.45,,,,,,,,,,,,,,,,,,,,,,,,,,
2190,3174,Св-20Х13,Св-20Х13,Сварочная холоднотянутая проволока из высоколегированной стали для сварки (наплавки) и изготовления электродов,,,,0.16 - 0.24,,до 0.6,12 - 14,до 0.6,,,,,,,,Проволока стальная сварочная,Проволока стальная сварочная,,,,,,,,,до 0.03,,,до 0.025,,,,,,,,,,,,,,,,,,,,,,,,,,,,,,,,,,,,,,,,,,,
2191,3207,Св-30Х15Н35В3Б3Т,Св-30Х15Н35В3Б3Т,Сварочная холоднотянутая проволока из высоколегированной стали для сварки (наплавки) и изготовления электродов,,,,0.27 - 0.33,34 - 36,до 0.6,14 - 16,0.5 - 1,,0.2 - 0.7,,,,,,Проволока стальная сварочная,Проволока стальная сварочная,,,,2.5 - 3.5,,,,2.8 - 3.5,до 0.025,,,до 0.015,,,,,,,,,,,,,,,,,,,,,,,,,,,,,,,,,,,,,,,,,,,
2192,3177,Св-10Х17Т,Св-10Х17Т,Сварочная холоднотянутая проволока из высоколегированной стали для сварки (наплавки) и изготовления электродов,,,,до 0.12,до 0.6,до 0.8,16 - 18,до 0.7,,0.2 - 0.5,,,,,,Проволока стальная сварочная,Проволока стальная сварочная,,,,,,,,,до 0.035,,,до 0.025,,,,,,,,,,,,,,,,,,,,,,,,,,,,,,,,,,,,,,,,,,,
2193,1221,А0,А0,алюминий технической чистоты,,до 0.05,min 99,,,до 0.95,,до 0.05,до 0.1,до 0.02,,,,до 0.05,,Алюминий первичный,Алюминий первичный,,"прочие, каждая 0.03;",,,,,,,,,,,,,,,,,,,,,,,,,,,,,,,,,,,,,,,,,,,,,,,,,,,,,
2194,3203,Св-30Х25Н16Г7,Св-30Х25Н16Г7,Сварочная холоднотянутая проволока из высоколегированной стали для сварки (наплавки) и изготовления электродов,,,,0.25 - 0.33,15 - 17,до 0.3,24.5 - 27,6 - 8,,,,,,,,Проволока стальная сварочная,Проволока стальная сварочная,,,,,,,,,до 0.03,,,до 0.018,,,,,,,,,,,,,,,,,,,,,,,,,,,,,,,,,,,,,,,,,,,
2195,1751,А35(ГОСТ11069-2001),А35(ГОСТ11069-2001),"для производства чушек, слитков, катанки, ленты и др.",,до 0.05,min 99.35,,,до 0.65,,до 0.05,до 0.1,до 0.02,,,,до 0.05,,Алюминий первичный,Алюминий первичный,,"прочие, каждая 0.03;",,,,,,,,,,,,,,,,,,,,,,,,,,,,,,,,,,,,,,,,,,,,,,,,,,,,,
2196,1220,А5Е,А5Е,алюминий технической чистоты,,до 0.02,min 99.5,,,до 0.1,,,до 0.04,до 0.015,0.18 - 0.35,,,до 0.03,,Алюминий первичный,Алюминий первичный,,"прочие, каждая 0.02;",,,,,,,,,,,,,,,,,,,,,,,,,,,,,,,,,,,,,,,до 0.03,,,,,,,,,,,,,,
2197,1219,А5,А5,алюминий технической чистоты,,до 0.02,min 99.5,,,до 0.25,,до 0.05,до 0.06,до 0.02,до 0.3,,,до 0.03,,Алюминий первичный,Алюминий первичный,,"прочие, каждая 0.03;",,,,,,,,,,,,,,,,,,,,,,,,,,,,,,,,,,,,,,,до 0.03,,,,,,,,,,,,,,
2198,1218,А6,А6,алюминий технической чистоты,,до 0.01,min 99.6,,,до 0.18,,до 0.03,до 0.05,до 0.02,до 0.25,,,до 0.03,,Алюминий первичный,Алюминий первичный,,"прочие, каждая 0.02;",,,,,,,,,,,,,,,,,,,,,,,,,,,,,,,,,,,,,,,до 0.03,,,,,,,,,,,,,,
2199,1216,А7,А7,алюминий технической чистоты,,до 0.01,min 99.7,,,до 0.15,,до 0.03,до 0.04,до 0.01,до 0.16,,,до 0.02,,Алюминий первичный,Алюминий первичный,,"прочие, каждая 0.02;",,,,,,,,,,,,,,,,,,,,,,,,,,,,,,,,,,,,,,,до 0.03,,,,,,,,,,,,,,
2200,1217,А7Е,А7Е,алюминий технической чистоты,,до 0.01,min 99.7,,,до 0.08,,,до 0.04,до 0.01,до 0.2,,,до 0.02,,Алюминий первичный,Алюминий первичный,,"прочие, каждая 0.02;",,,,,,,,,,,,,,,,,,,,,,,,,,,,,,,,,,,,,,,до 0.03,,,,,,,,,,,,,,
2201,1591,А7Э,А7Э,алюминий технической чистоты,,до 0.01,min 99.7,,,до 0.1,,до 0.03,до 0.03,до 0.01,до 0.2,,,,до 0.03,Алюминий первичный,Алюминий первичный,,"прочие, каждая 0.03;",,,,,,,,,,,,,,,,,,,,,,,,,,,,,,,,,,,,,,,до 0.04,,,,,,,,,,,,,,
2202,1215,А8,А8,алюминий технической чистоты,,до 0.01,min 99.8,,,до 0.1,,до 0.02,до 0.04,до 0.01,до 0.12,,,до 0.02,,Алюминий первичный,Алюминий первичный,,"прочие, каждая 0.02;",,,,,,,,,,,,,,,,,,,,,,,,,,,,,,,,,,,,,,,до 0.03,,,,,,,,,,,,,,
2203,1214,А85,А85,алюминий технической чистоты,,до 0.01,min 99.85,,,до 0.06,,до 0.02,до 0.02,до 0.008,до 0.08,,,до 0.02,,Алюминий первичный,Алюминий первичный,,"прочие, каждая 0.02;",,,,,,,,,,,,,,,,,,,,,,,,,,,,,,,,,,,,,,,до 0.03,,,,,,,,,,,,,,
2204,1213,А95,А95,алюминий высокой чистоты,,до 0.01,min 99.95,,,до 0.02,,до 0.002,до 0.005,до 0.002,до 0.025,,,до 0.005,,Алюминий первичный,Алюминий первичный,,"прочие, каждая 0.005;",,,,,,,,,,,,,,,,,,,,,,,,,,,,,,,,,,,,,,,до 0.003,,,,,,,,,,,,,,
2205,1212,А97,А97,алюминий высокой чистоты,,до 0.005,min 99.97,,,до 0.015,,до 0.002,до 0.003,до 0.002,до 0.015,,,до 0.005,,Алюминий первичный,Алюминий первичный,,"прочие, каждая 0.002;",,,,,,,,,,,,,,,,,,,,,,,,,,,,,,,,,,,,,,,до 0.003,,,,,,,,,,,,,,
2206,1590,А98,А98,алюминий высокой чистоты,,до 0.002,min 99.98,,,до 0.006,,до 0.002,до 0.003,до 0.002,до 0.006,,,до 0.002,,Алюминий первичный,Алюминий первичный,,"прочие, каждая 0.001;",,,,,,,,,,,,,,,,,,,,,,,,,,,,,,,,,,,,,,,до 0.003,,,,,,,,,,,,,,
2207,1211,А99,А99,алюминий высокой чистоты,,до 0.002,min 99.99,,,до 0.003,,до 0.002,до 0.003,до 0.002,до 0.003,,,до 0.001,,Алюминий первичный,Алюминий первичный,,"прочие, каждая 0.001;",,,,,,,,,,,,,,,,,,,,,,,,,,,,,,,,,,,,,,,до 0.003,,,,,,,,,,,,,,
2208,1210,А995,А995,алюминий высокой чистоты,,до 0.001,min 99.995,,,до 0.0015,,до 0.001,до 0.001,до 0.001,до 0.0015,,,до 0.001,,Алюминий первичный,Алюминий первичный,,"прочие, каждая 0.001; всего 0.005",,,,,,,,,,,,,,,,,,,,,,,,,,,,,,,,,,,,,,,до 0.003,,,,,,,,,,,,,,
2209,1705,А99КВ,А99КВ,"для производства плоских слитков, предназначенных для прокатки на листы, ленты и другие полуфабрикаты",,до 0.005,99.98 - 99.994,,,0.003 - 0.006,,,до 0.002,до 0.001,0.003 - 0.006,,,,,Алюминий первичный,Алюминий первичный,,всего 0.02,,,,,,,,,,,,,,,,,,,,,,,,,,,,,,,,,,,,,,,,,,,,,,,,,,,,,
2210,1209,А999,А999,алюминий особой чистоты,,,min 99.999,,,,,,,,,,,,,Алюминий первичный,Алюминий первичный,,всего 0.001,,,,,,,,,,,,,,,,,,,,,,,,,,,,,,,,,,,,,,,,,,,,,,,,,,,,,
2211,1254,АД,АД ( другое обозначение 1015 ),"для изготовления полуфабрикатов (листов, лент, полос, плит, профилей, панелей, прутков, труб, проволоки, штамповок и поковок) методом горячей или холодной деформации, а также слитков и слябов",,до 0.05,min 99,,,,,до 0.05,до 0.1,до 0.05,,,,,,Алюминий технический,Алюминий технический,,"прочие, каждая 0.05; всего 1.5",Fe + Si,,,,,,,,,,,,,,,,,,,,,,,,,,,,,,,,,,,,,,,,,,,,,,,,,,,,
