Repository: a-dev-mobile/splav-kharkov

File: base/base.csv (part 23 of 32)
,id,name_x,Марка :,Применение:,Дополнение:,Cu,Al,C,Ni,Si,Cr,Mn,Zn,Ti,Fe,Заменитель:,Mo,Mg,V,Классификация :,type_x,Pb,Примесей,-,W,Sn,Co,Ag,Nb,P,Zr,Sb,S,Cd,B,Pt,Ni+Co,Au,Pd,Bi,N,As,O,Ca,Be,Rh,sв,d5,Ir,Ce,Te,sT,Tl,y,Se,H,Na,Ta,Hg,In,Ru,Ga,KCU,Ba,Nd,Li,Al+Mg,Cl,La,РЗМ,Sr,Re,Cu+P,Sc,Hf,F
2212,1248,АД00,АД00 ( другое обозначение 1010 ),"для изготовления полуфабрикатов (листов, лент, полос, плит, профилей, панелей, прутков, труб, проволоки, штамповок и поковок) методом горячей или холодной деформации, а также слитков и слябов",,до 0.03,min 99.7,,,до 0.2,,до 0.03,до 0.07,до 0.03,до 0.25,,,до 0.03,,Алюминий технический,Алюминий технический,,"прочие, каждая 0.02;",,,,,,,,,,,,,,,,,,,,,,,,,,,,,,,,,,,,,,,,,,,,,,,,,,,,,
2213,1247,АД000,АД000,"для изготовления полуфабрикатов (листов, лент, полос, плит, профилей, панелей, прутков, труб, проволоки, штамповок и поковок) методом горячей или холодной деформации, а также слитков и слябов",,до 0.03,min 99.8,,,до 0.15,,до 0.02,до 0.06,до 0.02,до 0.15,,,до 0.02,,Алюминий технический,Алюминий технический,,"прочие, каждая 0.02;",,,,,,,,,,,,,,,,,,,,,,,,,,,,,,,,,,,,,,,,,,,,,,,,,,,,,
2214,1249,АД00Е,АД00Е ( другое обозначение 1010Е ),"для изготовления полуфабрикатов (листов, лент, полос, плит, профилей, панелей, прутков, труб, проволоки, штамповок и поковок) методом горячей или холодной деформации, а также слитков и слябов",,до 0.02,min 99.7,,,до 0.1,до 0.01,до 0.01,до 0.04,,до 0.25,,,до 0.02,,Алюминий технический,Алюминий технический,,"прочие, каждая 0.02; всего 0.1",V+Ti,,,,,,,,,,,до 0.02,,,,,,,,,,,,,,,,,,,,,,,,,,,,,,,,,,,,,,,,,
2215,1250,АД0,АД0 ( другое обозначение 1011 ),"для изготовления полуфабрикатов (листов, лент, полос, плит, профилей, панелей, прутков, труб, проволоки, штамповок и поковок) методом горячей или холодной деформации, а также слитков и слябов",,до 0.05,min 99.5,,,до 0.25,,до 0.05,до 0.07,до 0.05,до 0.4,,,до 0.05,,Алюминий технический,Алюминий технический,,"прочие, каждая 0.03;",,,,,,,,,,,,,,,,,,,,,,,,,,,,,,,,,,,,,,,,,,,,,,,,,,,,,
2216,1251,АД0Е,АД0Е ( другое обозначение 1011Е ),"для изготовления полуфабрикатов (листов, лент, полос, плит, профилей, панелей, прутков, труб, проволоки, штамповок и поковок) методом горячей или холодной деформации, а также слитков и слябов",,до 0.05,min 99.5,,,до 0.1,до 0.01,до 0.01,до 0.05,до 0.05,до 0.4,,,,,Алюминий технический,Алюминий технический,,"прочие, каждая 0.03; всего 0.1",V+Ti,,,,,,,,,,,до 0.05,,,,,,,,,,,,,,,,,,,,,,,,,,,,,,,,,,,,,,,,,
2217,1592,АД1пл,АД1пл,"в качестве плакирующего слоя плит и листов из сплавов АМг6, Д1, Д16, Д19, Д20, ВАД1 (Д24), АК4-1, ВД1, АКМ",,до 0.02,min 99.3,,,до 0.3,,до 0.025,до 0.1,до 0.15,до 0.3,,,до 0.05,,Алюминий технический,Алюминий технический,,"прочие, каждая 0.02;",,,,,,,,,,,,,,,,,,,,,,,,,,,,,,,,,,,,,,,,,,,,,,,,,,,,,
2218,1252,АД1,АД1 ( другое обозначение 1013 ),"для изготовления полуфабрикатов (листов, лент, полос, плит, профилей, панелей, прутков, труб, проволоки, штамповок и поковок) методом горячей или холодной деформации, а также слитков и слябов",,до 0.05,min 99.3,,,до 0.3,,до 0.025,до 0.1,до 0.15,до 0.3,,,до 0.05,,Алюминий технический,Алюминий технический,,"прочие, каждая 0.05;",,,,,,,,,,,,,,,,,,,,,,,,,,,,,,,,,,,,,,,,,,,,,,,,,,,,,
2219,1245,АДоч,АДоч,"для изготовления полуфабрикатов (листов, лент, полос, плит, профилей, панелей, прутков, труб, проволоки, штамповок и поковок) методом горячей или холодной деформации, а также слитков и слябов",,до 0.003,min 99.98,,,до 0.005,,,до 0.003,до 0.002,до 0.005,,,,,Алюминий технический,Алюминий технический,,"прочие, каждая 0.001; всего 0.02",,,,,,,,,,,,,,,,,,,,,,,,,,,,,,,,,,,,,,,,,,,,,,,,,,,,,
2220,1253,АДС,АДС,"для изготовления полуфабрикатов (листов, лент, полос, плит, профилей, панелей, прутков, труб, проволоки, штамповок и поковок) методом горячей или холодной деформации, а также слитков и слябов",,до 0.1,min 99,,,до 0.5,,,до 0.1,до 0.15,до 0.6,,,,,Алюминий технический,Алюминий технический,,"прочие, каждая 0.05; всего 1",,,,,,,,,,,,,,,,,,,,,,,,,,,,,,,,,,,,,,,,,,,,,,,,,,,,,
2221,1246,АДч,АДч,"для изготовления полуфабрикатов (листов, лент, полос, плит, профилей, панелей, прутков, труб, проволоки, штамповок и поковок) методом горячей или холодной деформации, а также слитков и слябов",,до 0.015,min 99.95,,,до 0.03,,,до 0.005,до 0.002,до 0.03,,,,,Алюминий технический,Алюминий технический,,"прочие, каждая 0.005; всего 0.05",,,,,,,,,,,,,,,,,,,,,,,,,,,,,,,,,,,,,,,,,,,,,,,,,,,,,
2222,1237,АВ86,АВ86,"для раскисления, производства ферросплавов и алюминотермии",,до 4,,,,до 5,,,до 3.5,,,,,до 3,,Алюминий для раскисления,Алюминий для раскисления,до 0.3,всего 14,,,до 0.2,,,,,,,,,,,,,,,,,,,,,,,,,,,,,,,,,,,,,,,,,min 86,,,,,,,,,
2223,1238,АВ86Ф,АВ86Ф,"для раскисления, производства ферросплавов и алюминотермии",,до 4,,,,до 5,,,до 3.5,,,,,до 3,,Алюминий для раскисления,Алюминий для раскисления,до 0.3,всего 14,,,до 0.03,,,,,,,,,,,,,,,,,,,,,,,,,,,,,,,,,,,,,,,,,min 86,,,,,,,,,
2224,1618,АВ87,АВ87,"для раскисления, производства ферросплавов и алюминотермии",,до 3.8,,,,до 5,,,до 3.3,,,,,до 3,,Алюминий для раскисления,Алюминий для раскисления,до 0.3,всего 13,,,до 0.2,,,,,,,,,,,,,,,,,,,,,,,,,,,,,,,,,,,,,,,,,min 87,,,,,,,,,
2225,1619,АВ87Ф,АВ87Ф,"для раскисления, производства ферросплавов и алюминотермии",,до 3.8,,,,до 5,,,до 3.3,,,,,до 3,,Алюминий для раскисления,Алюминий для раскисления,до 0.3,всего 13,,,до 0.03,,,,,,,,,,,,,,,,,,,,,,,,,,,,,,,,,,,,,,,,,min 87,,,,,,,,,
2226,1236,АВ88,АВ88,"для раскисления, производства ферросплавов и алюминотермии",,до 3.5,,,,до 4,,,до 3,,,,,до 3,,Алюминий для раскисления,Алюминий для раскисления,до 0.3,всего 12,,,до 0.2,,,,,,,,,,,,,,,,,,,,,,,,,,,,,,,,,,,,,,,,,min 88,,,,,,,,,
2227,1242,АВ88Ф,АВ88Ф,"для раскисления, производства ферросплавов и алюминотермии",,до 3.5,,,,до 4,,,до 3,,,,,до 3,,Алюминий для раскисления,Алюминий для раскисления,до 0.3,всего 12,,,до 0.03,,,,,,,,,,,,,,,,,,,,,,,,,,,,,,,,,,,,,,,,,min 88,,,,,,,,,
2228,1235,АВ91,АВ91,"для раскисления, производства ферросплавов и алюминотермии",,до 3,,,,до 3,,,до 0.8,,,,,до 3,,Алюминий для раскисления,Алюминий для раскисления,до 0.3,всего 9,,,до 0.2,,,,,,,,,,,,,,,,,,,,,,,,,,,,,,,,,,,,,,,,,min 91,,,,,,,,,
2229,1241,АВ91Ф,АВ91Ф,"для раскисления, производства ферросплавов и алюминотермии",,до 3,,,,до 3,,,до 0.8,,,,,до 3,,Алюминий для раскисления,Алюминий для раскисления,до 0.3,всего 9,,,до 0.03,,,,,,,,,,,,,,,,,,,,,,,,,,,,,,,,,,,,,,,,,min 91,,,,,,,,,
2230,1240,АВ92Ф,АВ92Ф,"для раскисления, производства ферросплавов и алюминотермии",,до 3,,,,до 1,,,до 0.8,,,,,до 3,,Алюминий для раскисления,Алюминий для раскисления,до 0.2,всего 8,,,до 0.03,,,,,,,,,,,,,,,,,,,,,,,,,,,,,,,,,,,,,,,,,min 92,,,,,,,,,
2231,1234,АВ92,АВ92,"для раскисления, производства ферросплавов и алюминотермии",,до 3,,,,до 1,,,до 0.8,,,,,до 3,,Алюминий для раскисления,Алюминий для раскисления,до 0.2,всего 8,,,до 0.1,,,,,,,,,,,,,,,,,,,,,,,,,,,,,,,,,,,,,,,,,min 92,,,,,,,,,
2232,1239,АВ97Ф,АВ97Ф,"для раскисления, производства ферросплавов и алюминотермии",,до 0.1,,,,до 1,,,до 0.1,,,,,до 0.1,,Алюминий для раскисления,Алюминий для раскисления,до 0.1,всего 3,,,до 0.03,,,,,,,,,,,,,,,,,,,,,,,,,,,,,,,,,,,,,,,,,min 97,,,,,,,,,
2233,1233,АВ97,АВ97,"для раскисления, производства ферросплавов и алюминотермии",,до 0.1,,,,до 1,,,до 0.1,,,,,до 0.1,,Алюминий для раскисления,Алюминий для раскисления,до 0.1,всего 3,,,до 0.1,,,,,,,,,,,,,,,,,,,,,,,,,,,,,,,,,,,,,,,,,min 97,,,,,,,,,
2234,1865,АК10М2Н,АК10М2Н,"для чушек, изготовляемых из первичных металлов, лома и отходов цветных металлов и сплавов, и предназначенных для производства поршней двигателей.",,2 - 2.5,84.28 - 86.1,,0.8 - 1.2,9.5 - 10.5,,до 0.05,до 0.06,до 0.05,до 0.6,,,0.9 - 1.2,,Алюминиевый литейный сплав,Алюминиевый литейный сплав,до 0.05,всего 0.7,,,до 0.01,,,,,,,,,,,,,,,,,,,,,,,,,,,,,,,,,,,,,,,,,,,,,,,,,,
2235,1571,АК10су,АК10су,для изготовления чушек и различных фасонных отливок литьем под давлением,,до 1.8,83.1 - 90.6,,до 0.5,9 - 11,,0.3 - 0.6,до 1.8,,до 1.2,,,0.1 - 0.5,,Алюминиевый литейный сплав,Алюминиевый литейный сплав,,всего 4.8,,,,,,,,,0.1 - 0.25,,,,,,,,,,,,,,,,,,,,,,,,,,,,,,,,,,,,,,,,,,,,
2236,1584,АК12ж,АК12ж ( другое обозначение СИЛ-2 ),Силумин в чушках используется в машиностроении и для изготовления изделий пищевой промышленности.,,до 0.03,85.29 - 90,,,10 - 13,,до 0.5,до 0.08,до 0.2,до 0.7,,,,,Алюминиевый литейный сплав,Алюминиевый литейный сплав,,,,,,,,,,,,,,,,,,,,,,,до 0.2,,,,,,,,,,,,,,,,,,,,,,,,,,,,,,,,
2237,1375,АК12,АК12 ( другое обозначение АЛ2 ),"Сплав на основе системы алюминий - кремний - магний (силумин). Из сплава получают плотные герметичные отливки сложной формы, не испытывающие в процессе эксплуатации значительных нагрузок, сплав отличается высокой герметичностью.",,до 0.6,84.3 - 90,,,10 - 13,,до 0.5,до 0.3,до 0.1,до 1.5,,,до 0.1,,Алюминиевый литейный сплав,Алюминиевый литейный сплав,,всего 2.7,,,,,,,,до 0.1,,,,,,,,,,,,,,,,,,,,,,,,,,,,,,,,,,,,,,,,,,,,,
2238,1578,АК12М2,АК12М2 ( другое обозначение АК11М2 ),для изготовления чушек и фасонных отливок литьем под давлением.,,1.8 - 2.5,81.55 - 86.6,,до 0.3,11 - 13,,до 0.5,до 0.8,до 0.2,0.6 - 1,,,до 0.2,,Алюминиевый литейный сплав,Алюминиевый литейный сплав,до 0.15,всего 2.2,,,до 0.1,,,,,,,,,,,,,,,,,,,,,,,,,,,,,,,,,,,,,,,,,,,,,,,,,,
2239,1407,АК12М2МгН,АК12М2МгН ( другое обозначение АЛ25 ),"для изготовления фасонных отливок, поршней дизелей",,1.5 - 3,79.5 - 85.55,,0.8 - 1.3,11 - 13,до 0.2,0.3 - 0.6,до 0.5,0.05 - 0.2,до 0.8,,,0.8 - 1.3,,Алюминиевый литейный сплав,Алюминиевый литейный сплав,до 0.1,всего 1.3,,,до 0.02,,,,,,,,,,,,,,,,,,,,,,,,,,,,,,,,,,,,,,,,,,,,,,,,,,
2240,1408,АК12ММгН,АК12ММгН ( другое обозначение АЛ30 ),для изготовления фасонных отливок,,0.8 - 1.5,82.64 - 86.6,,0.8 - 1.3,11 - 13,до 0.2,до 0.2,до 0.2,до 0.2,до 0.7,,,0.8 - 1.3,,Алюминиевый литейный сплав,Алюминиевый литейный сплав,до 0.05,всего 1.1,,,до 0.01,,,,,,,,,,,,,,,,,,,,,,,,,,,,,,,,,,,,,,,,,,,,,,,,,,
2241,1583,АК12оч,АК12оч ( другое обозначение СИЛ-00 ),Силумин в чушках используется в машиностроении и для изготовления изделий пищевой промышленности.,,до 0.02,86.64 - 90,,,10 - 13,,до 0.03,до 0.04,до 0.03,до 0.2,,,,,Алюминиевый литейный сплав,Алюминиевый литейный сплав,,,,,,,,,,,,,,,,,,,,,,,до 0.04,,,,,,,,,,,,,,,,,,,,,,,,,,,,,,,,
2242,1588,АК12П,АК12П,Для изготовления изделий пищевого назначения,,до 0.6,83.64 - 89.99,,,10 - 13,,0.01 - 0.5,до 0.3,до 0.1,до 1.5,,,до 0.1,,Алюминиевый литейный сплав,Алюминиевый литейный сплав,до 0.15,всего 2.7,,,,,,,,до 0.1,,,,,,,,,,,до 0.015,,,до 0.0005,,,,,,,,,,,,,,,,,,,,,,,,,,,,,,,
2243,1582,АК12пч,АК12пч ( другое обозначение СИЛ-0 ),Силумин в чушках используется в машиностроении и для изготовления изделий пищевой промышленности.,,до 0.02,86.33 - 90,,,10 - 13,,до 0.08,до 0.06,до 0.08,до 0.35,,,,,Алюминиевый литейный сплав,Алюминиевый литейный сплав,,,,,,,,,,,,,,,,,,,,,,,до 0.08,,,,,,,,,,,,,,,,,,,,,,,,,,,,,,,,
2244,1581,АК12ч,АК12ч ( другое обозначение СИЛ-1 ),Силумин в чушках используется в машиностроении и для изготовления изделий пищевой промышленности.,,до 0.02,85.81 - 90,,,10 - 13,,до 0.4,до 0.06,до 0.13,до 0.5,,,,,Алюминиевый литейный сплав,Алюминиевый литейный сплав,,,,,,,,,,,,,,,,,,,,,,,до 0.08,,,,,,,,,,,,,,,,,,,,,,,,,,,,,,,,
2245,1569,АК13,АК13,"для изготовления чушек и отливок различными способами литья (в песчаные формы, по выплавляемым моделям, в кокиль, литьем под давлением)",,до 0.1,84.9 - 88.9,,,11 - 13.5,,,до 0.15,до 0.2,до 1.1,,,0.1 - 0.2,,Алюминиевый литейный сплав,Алюминиевый литейный сплав,,всего 1.55,,,,,,,,,,,,,,,,,,,,,,,,,,,,,,,,,,,,,,,,,,,,,,,,,,,,,
2246,1863,АК18,АК18,"для чушек, изготовляемых из первичных металлов, лома и отходов цветных металлов и сплавов, и предназначенных для производства поршней двигателей.",,0.8 - 1.5,75.94 - 79.5,,0.8 - 1.3,17 - 19,,до 0.2,до 0.2,до 0.2,до 0.5,,,0.8 - 1.3,,Алюминиевый литейный сплав,Алюминиевый литейный сплав,до 0.05,всего 1.1,,,до 0.01,,,,,,,,,,,,,,,,,,,,,,,,,,,,,,,,,,,,,,,,,,,,,,,,,,
2247,1403,АК21М2.5Н2.5,АК21М2.5Н2.5 ( другое обозначение ВКЖЛС-2 ),для изготовления фасонных отливок,,2.2 - 3,74.9 - 69.5,,2.2 - 2.8,20 - 22,0.2 - 0.4,0.2 - 0.4,до 0.2,0.1 - 0.3,до 0.9,,,0.2 - 0.5,,Алюминиевый литейный сплав,Алюминиевый литейный сплав,до 0.05,всего 1.1,,,до 0.01,,,,,,,,,,,,,,,,,,,,,,,,,,,,,,,,,,,,,,,,,,,,,,,,,,
2248,1402,АК4М4,АК4М4 ( другое обозначение АЛ15В ),для изготовления фасонных отливок,,3.5 - 5,85.3 - 93.3,,до 0.5,3 - 5,,0.2 - 0.6,до 2,,до 1.3,,,до 0.5,,Алюминиевый литейный сплав,Алюминиевый литейный сплав,,всего 4.1,,,,,,,,,,,,,,,,,,,,,,,,,,,,,,,,,,,,,,,,,,,,,,,,,,,,,
2249,1384,АК5М,АК5М ( другое обозначение АЛ5 ),для изготовления фасонных отливок; сплав высокопрочный жаропрочный,,1 - 1.5,90.7 - 94.15,,,4.5 - 5.5,,до 0.5,до 0.3,,до 1.5,,,0.35 - 0.6,,Алюминиевый литейный сплав,Алюминиевый литейный сплав,,всего 1.7,Ti+Zr,,до 0.01,,,,,,,,,,,,,,,,,,,до 0.1,,,,,,,,,,,,,,,,,,,,,,,,,,,,,,,
2250,1399,АК5М2,АК5М2 ( другое обозначение АЛ3В ),для изготовления фасонных отливок,,1.5 - 3.5,85.9 - 94.05,,до 0.5,4 - 6,,0.2 - 0.8,до 1.5,0.05 - 0.2,до 1.3,,,0.2 - 0.8,,Алюминиевый литейный сплав,Алюминиевый литейный сплав,,всего 2.8,,,,,,,,,,,,,,,,,,,,,,,,,,,,,,,,,,,,,,,,,,,,,,,,,,,,,
2251,1586,АК5М2П,АК5М2П,Для изготовления изделий пищевого назначения,,1.5 - 3.5,86.94 - 94.05,,до 0.5,4 - 6,,0.2 - 0.8,до 0.3,0.05 - 0.2,до 1.3,,,0.2 - 0.8,,Алюминиевый литейный сплав,Алюминиевый литейный сплав,до 0.15,всего 3,,,,,,,,,,,,,,,,,,,до 0.015,,,до 0.0005,,,,,,,,,,,,,,,,,,,,,,,,,,,,,,,
2252,1400,АК5М7,АК5М7 ( другое обозначение АЛ10В ),"для изготовления фасонных отливок. Сплав изготовляют из вторичных отходов. Химический состав сплава варьируется в широких пределах, поэтому его физико-химические свойства нестабильны.",,6 - 8,82.3 - 89.3,,до 0.5,4.5 - 6.5,,до 0.5,до 0.6,,до 1.3,,,0.2 - 0.5,,Алюминиевый литейный сплав,Алюминиевый литейный сплав,,всего 2.7,Pb + Sn + Sb,,,,,,,,,,,,,,,,,,,,,,,,,,,,,,,,,,,,,,,,,,,,,,,,,,,,
2253,1573,АК5М4,АК5М4,"для изготовления чушек и фасонных отливок различными способами литья (в песчаные формы, по выплавляемым моделям, в кокиль, литьем под давлением)",,3 - 5,84.8 - 93.05,,до 0.5,3.5 - 6,,0.2 - 0.6,до 1.5,0.05 - 0.2,до 1.4,,,0.2 - 0.5,,Алюминиевый литейный сплав,Алюминиевый литейный сплав,,всего 3.2,,,,,,,,,,,,,,,,,,,,,,,,,,,,,,,,,,,,,,,,,,,,,,,,,,,,,
2254,1390,АК5Мч,АК5Мч ( другое обозначение АЛ5-1 ),для изготовления фасонных отливок; сплав высокопрочный жаропрочный,,1 - 1.5,91.34 - 94.02,,,4.5 - 5.5,,до 0.1,до 0.3,0.08 - 0.15,до 0.3,,,0.4 - 0.55,,Алюминиевый литейный сплав,Алюминиевый литейный сплав,,всего 0.6,,,до 0.01,,,,,до 0.15,,,,до 0.1,,,,,,,,,,,,,,,,,,,,,,,,,,,,,,,,,,,,,,,,,
2255,1572,АК6М2,АК6М2,"для изготовления чушек и фасонных отливок различными способами литья (в песчаные формы, по выплавляемым моделям, в кокиль)",,1.8 - 2.3,89.79 - 92.3,,до 0.05,5.5 - 6.5,,до 0.1,до 0.06,0.1 - 0.2,до 0.6,,,0.3 - 0.45,,Алюминиевый литейный сплав,Алюминиевый литейный сплав,,всего 0.7,,,,,,,,,,,,,,,,,,,,,,,,,,,,,,,,,,,,,,,,,,,,,,,,,,,,,
2256,1398,АК7,АК7 ( другое обозначение АЛ9В ),для изготовления фасонных отливок,,до 1.5,87.6 - 93.6,,до 0.3,6 - 8,,0.2 - 0.6,до 0.5,,до 1.3,,,0.2 - 0.5,,Алюминиевый литейный сплав,Алюминиевый литейный сплав,,всего 3.3,,,,,,,,,,,,,,,,,,,,,,,,,,,,,,,,,,,,,,,,,,,,,,,,,,,,,
2257,1401,АК7М2,АК7М2 ( другое обозначение АЛ14В ),для изготовления фасонных отливок,,1.5 - 3,85.8 - 92.1,,до 0.3,6 - 8,,0.2 - 0.6,до 0.5,,до 1.3,,,0.2 - 0.6,,Алюминиевый литейный сплав,Алюминиевый литейный сплав,,всего 2,,,,,,,,,,,,,,,,,,,,,,,,,,,,,,,,,,,,,,,,,,,,,,,,,,,,,
2258,1585,АК7П,АК7П,Для изготовления изделий пищевого назначения,,до 1.5,87.64 - 93.6,,до 0.3,6 - 8,,0.2 - 0.6,до 0.3,,до 1.3,,,0.2 - 0.5,,Алюминиевый литейный сплав,Алюминиевый литейный сплав,до 0.15,всего 3.3,,,,,,,,,,,,,,,,,,,до 0.015,,,до 0.0005,,,,,,,,,,,,,,,,,,,,,,,,,,,,,,,
2259,1378,АК7пч,АК7пч ( другое обозначение АЛ9-1 ),для изготовления фасонных отливок; сплав отличается высокой герметичностью,,до 0.1,90.37 - 92.67,,,7 - 8,,до 0.1,до 0.2,0.08 - 0.15,до 0.3,,,0.25 - 0.4,,Алюминиевый литейный сплав,Алюминиевый литейный сплав,до 0.03,всего 0.6,,,до 0.005,,,,,до 0.15,,,,до 0.1,,,,,,,,,,до 0.1,,,,,,,,,,,,,,,,,,,,,,,,,,,,,,,
2260,1396,АК7Ц9,АК7Ц9 ( другое обозначение АЛ11 ),для изготовления фасонных отливок,,до 0.6,77.2 - 86.9,,,6 - 8,,до 0.5,7 - 12,,до 1.5,,,0.1 - 0.3,,Алюминиевый литейный сплав,Алюминиевый литейный сплав,,всего 2.5,,,,,,,,,,,,,,,,,,,,,,,,,,,,,,,,,,,,,,,,,,,,,,,,,,,,,
2261,1379,АК8л,АК8л ( другое обозначение ВАЛ5 АЛ34 ),"Сплав обладает высокой герметичностью и применяется для литья корпусных деталей, работающих под высоким внутренним давлением жидкостей и газов.Сплав на основе системы алюминий - кремний - магний (силумин)",,до 0.3,89.25 - 92.9,,,6.5 - 8.5,,до 0.1,до 0.3,0.1 - 0.3,до 0.6,,,0.35 - 0.55,,Алюминиевый литейный сплав,Алюминиевый литейный сплав,,всего 1,,,,,,,,до 0.2,,,,до 0.1,,,,,,,,,,0.15 - 0.4,,,,,,,,,,,,,,,,,,,,,,,,,,,,,,,
2262,1377,АК7ч,АК7ч ( другое обозначение АЛ9 ),для изготовления фасонных отливок; сплав отличается высокой герметичностью,,до 0.2,89.6 - 93.8,,,6 - 8,,до 0.5,до 0.3,,до 1.5,,,0.2 - 0.4,,Алюминиевый литейный сплав,Алюминиевый литейный сплав,до 0.05,всего 2,Ti+Zr,,до 0.01,,,,,,,,,,,,,,,,,,,до 0.1,,,,,,,,,,,,,,,,,,,,,,,,,,,,,,,
2263,1574,АК8М3,АК8М3,"для изготовления литьем под давлением силовых и герметичных деталей, работающих при температурах до +250 °С",,2 - 4.5,82.05 - 90.2,,до 0.5,7.5 - 10,,до 0.5,до 1.2,,до 1.3,,,до 0.45,,Алюминиевый литейный сплав,Алюминиевый литейный сплав,,всего 4.2,Pb + Sn,,,,,,,,,,,,,,,,,,,,,,,,,,,,,,,,,,,,,,,,,,,,,,,,,,,,
2264,1380,АК8М,АК8М ( другое обозначение АЛ32 ),для изготовления фасонных отливок; сплав отличается высокой герметичностью,,1 - 1.5,86.9 - 90.8,,,7.5 - 9,,0.3 - 0.5,до 0.3,0.1 - 0.3,до 0.9,,,0.3 - 0.5,,Алюминиевый литейный сплав,Алюминиевый литейный сплав,,всего 1.1,,,,,,,,до 0.1,,,,,,,,,,,,,,,,,,,,,,,,,,,,,,,,,,,,,,,,,,,,,
2265,1455,АК8М3ч,АК8М3ч ( другое обозначение ВАЛ8 ),"для изготовления силовых и герметичных деталей, работающих до 250 град., изготовляемых литьем под давлением",,2.5 - 3.5,85.4 - 89.65,,,7 - 8.5,,,0.5 - 1,0.1 - 0.25,до 0.4,,,0.2 - 0.45,,Алюминиевый литейный сплав,Алюминиевый литейный сплав,,всего 0.6,,,,,,,,до 0.15,,,до 0.15,0.005 - 0.1,,,,,,,,,,0.05 - 0.25,,,,,,,,,,,,,,,,,,,,,,,,,,,,,,,
2266,1397,АК9,АК9 ( другое обозначение АЛ4В ),для изготовления фасонных отливок,,до 1,85.1 - 91.6,,до 0.3,8 - 11,,0.2 - 0.5,до 0.5,,до 1.3,,,0.2 - 0.4,,Алюминиевый литейный сплав,Алюминиевый литейный сплав,,всего 3,,,,,,,,,,,,,,,,,,,,,,,,,,,,,,,,,,,,,,,,,,,,,,,,,,,,,
2267,1575,АК9М2,АК9М2,"для изготовления чушек и фасонных отливок различными способами литья (литьем в кокиль, литьем под давлением)",,0.5 - 2,84.1 - 91.65,,до 0.5,7.5 - 10,до 0.1,0.1 - 0.4,до 1.2,0.05 - 0.2,до 1.2,,,0.2 - 0.8,,Алюминиевый литейный сплав,Алюминиевый литейный сплав,,всего 2.8,Pb + Sn,,,,,,,,,,,,,,,,,,,,,,,,,,,,,,,,,,,,,,,,,,,,,,,,,,,,
2268,1587,АК9П,АК9П,Для изготовления изделий пищевого назначения,,до 1,85.34 - 91.6,,до 0.3,8 - 11,,0.2 - 0.5,до 0.3,,до 1.3,,,0.2 - 0.4,,Алюминиевый литейный сплав,Алюминиевый литейный сплав,до 0.15,всего 3,,,,,,,,,,,,,,,,,,,до 0.015,,,до 0.0005,,,,,,,,,,,,,,,,,,,,,,,,,,,,,,,
2269,1394,АК9пч,АК9пч ( другое обозначение АЛ4-1 ),для изготовления фасонных отливок,,до 0.1,87.62 - 90.49,,,9 - 10.5,,0.2 - 0.35,до 0.3,0.08 - 0.15,до 0.3,,,0.23 - 0.3,,Алюминиевый литейный сплав,Алюминиевый литейный сплав,до 0.03,всего 0.6,,,до 0.005,,,,,до 0.15,,,,до 0.1,,,,,,,,,,до 0.1,,,,,,,,,,,,,,,,,,,,,,,,,,,,,,,
2270,1570,АК9с,АК9с,для изготовления чушек и фасонных отливок различными способами литья,,до 0.5,86.79 - 91.6,,до 0.1,8 - 10.5,,0.2 - 0.5,до 0.3,,до 1,,,0.2 - 0.35,,Алюминиевый литейный сплав,Алюминиевый литейный сплав,до 0.05,всего 1.8,,,до 0.01,,,,,,,,,,,,,,,,,,,,,,,,,,,,,,,,,,,,,,,,,,,,,,,,,,
2271,1580,АК9Ц6,АК9Ц6 ( другое обозначение АК9Ц6р ),для изготовления чушек и фасонных отливок.,,0.3 - 1.5,79.4 - 86,,до 0.3,8 - 10,,0.1 - 0.6,5 - 7,,0.3 - 1,,,0.3 - 0.5,,Алюминиевый литейный сплав,Алюминиевый литейный сплав,,всего 0.6,Pb + Sn,,,,,,,,,,,,,,,,,,,,,,,,,,,,,,,,,,,,,,,,,,,,,,,,,,,,
2272,1376,АК9ч,АК9ч ( другое обозначение АЛ4 ),для изготовления деталей средней и большой нагруженности; сплав отличается высокой герметичностью. Из-за повышенной склонности к газонасыщению и образованию пористости для получения отливок рекомендуется применять кристаллизацию под давлением.Сплав на основе системы алюминий - кремний - магний (силумин),,до 0.3,86.94 - 91.63,,до 0.1,8 - 10.5,,0.2 - 0.5,до 0.3,,до 1,,,0.17 - 0.3,,Алюминиевый литейный сплав,Алюминиевый литейный сплав,до 0.05,всего 1.5,,,до 0.01,,,,,,,,,,,,,,,,,,,до 0.1,,,,,,,,,,,,,,,,,,,,,,,,,,,,,,,
2273,1391,АЛ1,АЛ1,для изготовления фасонных отливок,,3.75 - 4.5,90.1 - 93.25,,1.75 - 2.25,до 0.7,,,до 0.1,,до 0.8,,,1.25 - 1.75,,Алюминиевый литейный сплав,Алюминиевый литейный сплав,,всего 1.4,,,,,,,,,,,,,,,,,,,,,,,,,,,,,,,,,,,,,,,,,,,,,,,,,,,,,
2274,1395,АЛ21,АЛ21,для изготовления фасонных отливок,,4.6 - 6,87.35 - 91.75,,2.6 - 3.6,до 0.5,0.1 - 0.2,0.15 - 0.25,до 0.3,,до 0.6,,,0.8 - 1.3,,Алюминиевый литейный сплав,Алюминиевый литейный сплав,,всего 1.3,,,,,,,,,,,,,,,,,,,,,,,,,,,,,,,,,,,,,,,,,,,,,,,,,,,,,
2275,1519,АЛ26,АЛ26,"для изготовления фасонных отливок, поршней дизелей",,1.5 - 2.5,70.7 - 76.6,,1 - 2,20 - 22,0.1 - 0.4,0.4 - 0.8,до 0.3,,до 0.7,,,0.4 - 0.7,,Алюминиевый литейный сплав,Алюминиевый литейный сплав,,всего 0.9,,,до 0.01,,,,,,,,,,,,,,,,,,,,,,,,,,,,,,,,,,,,,,,,,,,,,,,,,,
2276,1389,АЛ33,АЛ33 ( другое обозначение ВАЛ1 ),для изготовления фасонных отливок; сплав высокопрочный жаропрочный,,5.5 - 6.2,90.6 - 92.9,,0.8 - 1.2,до 0.3,,0.6 - 1,,,до 0.3,,,до 0.05,,Алюминиевый литейный сплав,Алюминиевый литейный сплав,,всего 0.5,,,,,,,,0.05 - 0.2,,,,,,,,,,,,,,,,,,,0.15 - 0.3,,,,,,,,,,,,,,,,,,,,,,,,,,
2277,1383,АЛ3,АЛ3,для изготовления фасонных отливок; сплав высокопрочный жаропрочный,,1.5 - 3,88.1 - 93.05,,,4.5 - 5.5,,0.6 - 0.9,до 0.3,,до 1.6,,,0.35 - 0.6,,Алюминиевый литейный сплав,Алюминиевый литейный сплав,до 0.05,всего 1.9,Zr+Ce,,до 0.01,,,,,,,,,,,,,,,,,,,,,,,,,,,,,,,,,,,,,,,,,,,,,,,,,,
2278,1392,АЛ6,АЛ6,для изготовления фасонных отливок,,2 - 3,91.9 - 93.5,,,4.5 - 6,,до 0.3,до 0.3,,до 1.5,,,до 0.1,,Алюминиевый литейный сплав,Алюминиевый литейный сплав,,всего 2.1,,,,,,,,,,,,,,,,,,,,,,,,,,,,,,,,,,,,,,,,,,,,,,,,,,,,,
2279,1456,АЛ4М,АЛ4М,для изготовления фасонных отливок ; сплав герметичный,,1.3 - 2.5,84.75 - 89.79,,,8.5 - 10.5,,до 0.1,,0.1 - 0.3,до 0.25,,,0.3 - 0.6,,Алюминиевый литейный сплав,Алюминиевый литейный сплав,,всего 0.6,,,,,,,,до 0.3,,,,0.01 - 0.1,,,,,,,,,,,,,,,,,,,,,,,,,,,,,,,,,,,,,,,,,
2280,1546,АЛ7-4,АЛ7-4,детали двигателей; сплав герметичный,,3.8 - 4.2,88.5 - 89.5,,,6.7 - 7.3,,,,,,,,,,Алюминиевый литейный сплав,Алюминиевый литейный сплав,,,,,,,,,,,,,,,,,,,,,,,,,,,,,,,,,,,,,,,,,,,,,,,,,,,,,,,
2281,1393,АЛ7,АЛ7,для изготовления фасонных отливок,,4 - 5,92.9 - 96,,,до 1.2,,до 0.1,до 0.2,до 0.2,до 1,,,до 0.03,,Алюминиевый литейный сплав,Алюминиевый литейный сплав,до 0.01,всего 2.1,,,до 0.01,,,,,до 0.1,,,,,,,,,,,,,,,,,,,,,,,,,,,,,,,,,,,,,,,,,,,,,
2282,1385,АЛ8,АЛ8,для изготовления фасонных отливок; сплав коррозионно-стойкий,,до 0.1,89 - 90.5,,,до 0.3,,до 0.1,до 0.1,до 0.07,до 0.3,,,9.5 - 10,,Алюминиевый литейный сплав,Алюминиевый литейный сплав,,всего 1,,,,,,,,до 0.2,,,,,,,,,,,,,,до 0.07,,,,,,,,,,,,,,,,,,,,,,,,,,,,,,,
2283,1550,АМ4.5Кд,АМ4.5Кд ( другое обозначение ВАЛ10 ),для жаропрочных высокопрочных изделий,,4.5 - 5.1,93.1 - 95,,,до 0.2,,0.35 - 0.8,до 0.1,0.15 - 0.35,до 0.15,,,до 0.05,,Алюминиевый литейный сплав,Алюминиевый литейный сплав,,всего 0.6,,,,,,,,до 0.15,,,0.07 - 0.25,,,,,,,,,,,,,,,,,,,,,,,,,,,,,,,,,,,,,,,,,,
2284,1382,АМ5,АМ5 ( другое обозначение АЛ19 ),для изготовления фасонных отливок; сплав высокопрочный жаропрочный,,4.5 - 5.3,92.45 - 94.75,,до 0.1,до 0.3,,0.6 - 1,до 0.2,0.15 - 0.35,до 0.2,,,до 0.05,,Алюминиевый литейный сплав,Алюминиевый литейный сплав,,всего 0.9,,,,,,,,до 0.2,,,,,,,,,,,,,,,,,,,,,,,,,,,,,,,,,,,,,,,,,,,,,
2285,1381,АМг10,АМг10 ( другое обозначение АЛ27 ),для изготовления фасонных отливок; сплав коррозионно-стойкий,,до 0.15,88.5 - 90.35,,,до 0.2,,до 0.1,до 0.1,0.05 - 0.15,до 0.2,,,9.5 - 10.5,,Алюминиевый литейный сплав,Алюминиевый литейный сплав,,всего 0.5,,,,,,,,0.05 - 0.2,,,,,,,,,,,,,,0.05 - 0.15,,,,,,,,,,,,,,,,,,,,,,,,,,,,,,,
2286,1406,АМг10ч,АМг10ч ( другое обозначение АЛ27-1 ),для изготовления фасонных отливок; сплав коррозионно-стойкий,,до 0.05,88.9 - 90.35,,,до 0.05,,до 0.1,до 0.05,0.05 - 0.15,до 0.5,,,9.5 - 10.5,,Алюминиевый литейный сплав,Алюминиевый литейный сплав,,всего 0.2,,,,,,,,0.05 - 0.2,,,,,,,,,,,,,,0.05 - 0.15,,,,,,,,,,,,,,,,,,,,,,,,,,,,,,,
2287,1386,АМг11,АМг11 ( другое обозначение АЛ22 ),для изготовления фасонных отливок; сплав коррозионно-стойкий,,,84.28 - 88.62,,,0.8 - 1.2,,,до 0.1,0.05 - 0.15,до 1.2,,,10.5 - 13,,Алюминиевый литейный сплав,Алюминиевый литейный сплав,,всего 1.3,,,,,,,,до 0.2,,,,,,,,,,,,,,0.03 - 0.07,,,,,,,,,,,,,,,,,,,,,,,,,,,,,,,
2288,1579,АМг4К1.5М,АМг4К1.5М ( другое обозначение АМг4К1.5М1 ),для изготовления чушек и фасонных отливок,,0.7 - 1,90.45 - 92.8,,,1.3 - 1.7,,0.6 - 0.9,до 0.1,0.1 - 0.25,до 0.4,,,4.5 - 5.2,,Алюминиевый литейный сплав,Алюминиевый литейный сплав,,всего 0.3,,,,,,,,,,,,,,,,,,,,,,0.002 - 0.004,,,,,,,,,,,,,,,,,,,,,,,,,,,,,,,
2289,1404,АМг5К,АМг5К ( другое обозначение АЛ13 ),для изготовления фасонных отливок; сплав коррозионно-стойкий,,до 0.1,91 - 94.6,,,0.8 - 1.3,,0.1 - 0.4,до 0.2,,до 1.5,,,4.5 - 5.5,,Алюминиевый литейный сплав,Алюминиевый литейный сплав,,всего 1.8,,,,,,,,до 0.15,,,,,,,,,,,,,,,,,,,,,,,,,,,,,,,,,,,,,,,,,,,,,
2290,1405,АМг5Мц,АМг5Мц ( другое обозначение АЛ28 ),для изготовления фасонных отливок,,до 0.3,91.85 - 94.75,,,до 0.3,,0.4 - 1,,0.05 - 0.15,до 0.5,,,4.8 - 6.3,,Алюминиевый литейный сплав,Алюминиевый литейный сплав,,всего 0.7,,,,,,,,до 0.1,,,,,,,,,,,,,,,,,,,,,,,,,,,,,,,,,,,,,,,,,,,,,
2291,1387,АМг6Л,АМг6Л ( другое обозначение АЛ23 ),для изготовления фасонных отливок; сплав коррозионно-стойкий,,до 0.15,92.05 - 93.88,,,до 0.2,,до 0.1,до 0.1,0.05 - 0.15,до 0.2,,,6 - 7,,Алюминиевый литейный сплав,Алюминиевый литейный сплав,,всего 0.5,,,,,,,,0.05 - 0.2,,,,,,,,,,,,,,0.02 - 0.1,,,,,,,,,,,,,,,,,,,,,,,,,,,,,,,
2292,1518,АМг6лч,АМг6лч ( другое обозначение АЛ23-1 ),для изготовления деталей с повышенной коррозионной стойкостью,,до 0.05,92.35 - 93.88,,,до 0.05,,до 0.1,до 0.05,0.05 - 0.15,до 0.05,,,6 - 7,,Алюминиевый литейный сплав,Алюминиевый литейный сплав,,всего 0.2,,,,,,,,0.05 - 0.2,,,,,,,,,,,,,,0.02 - 0.1,,,,,,,,,,,,,,,,,,,,,,,,,,,,,,,
2293,1520,АМг7,АМг7 ( другое обозначение АЛ29 ),для изготовления фасонных отливок,,до 0.1,89.4 - 93.25,,,0.5 - 1,,0.25 - 0.6,до 0.2,,до 0.9,,,6 - 8,,Алюминиевый литейный сплав,Алюминиевый литейный сплав,,всего 1,,,,,,,,,,,,,,,,,,,,,,до 0.01,,,,,,,,,,,,,,,,,,,,,,,,,,,,,,,
2294,1388,АЦ4Мг,АЦ4Мг ( другое обозначение АЛ24 ),для изготовления фасонных отливок; сплав коррозионно-стойкий,,до 0.2,91.9 - 94.7,,,до 0.3,,0.2 - 0.5,3.5 - 4.5,0.1 - 0.2,до 0.5,,,1.5 - 2,,Алюминиевый литейный сплав,Алюминиевый литейный сплав,,всего 0.9,,,,,,,,до 0.1,,,,,,,,,,,,,,до 0.1,,,,,,,,,,,,,,,,,,,,,,,,,,,,,,,
2295,1517,В124,В124,для изготовления деталей двигателей; сплав герметичный,,3 - 4,83.65 - 88.64,,,8 - 11,,0.1 - 0.3,,0.1 - 0.3,до 0.3,,,0.15 - 0.35,,Алюминиевый литейный сплав,Алюминиевый литейный сплав,,всего 0.3,,,,,,,,,,,,0.01 - 0.1,,,,,,,,,,,,,,,,,,,,,,,,,,,,,,,,,,,,,,,,,
2296,1549,В2616,В2616,сложные по конфигурации отливки; сплав герметичный,,2.5 - 3.5,86.9 - 90.69,,,6.5 - 8.5,,,,0.1 - 0.3,до 0.4,,,0.15 - 0.4,,Алюминиевый литейный сплав,Алюминиевый литейный сплав,,,,,,,,,,0.025 - 0.05,,,0.05 - 0.3,0.01 - 0.1,,,,,,,,,,,,,,,,,,,,,,,,,,,,,,,,,,,,,,,,,
2297,1548,ВАЛ10М,ВАЛ10М,детали двигателей ; сплав герметичный,,4.5 - 6,90.1 - 94.5,,,0.5 - 2.5,,0.3 - 0.8,,0.1 - 0.3,,,,,,Алюминиевый литейный сплав,Алюминиевый литейный сплав,,,,,,,,,,,,,0.1 - 0.3,,,,,,,,,,,,,,,,,,,,,,,,,,,,,,,,,,,,,,,,,,
2298,1551,ВАЛ11,ВАЛ11,для изготовления фасонных отливок; сплав коррозионно-стойкий,,,89.4 - 91.62,,,,0.005 - 0.15,0.1 - 0.2,2 - 2.5,0.1 - 0.3,,,,6 - 7,,Алюминиевый литейный сплав,Алюминиевый литейный сплав,,,,,,,,,,0.1 - 0.3,,,,,,,,,,,,,,0.07 - 0.15,,,,,,,,,,,,,,,,,,,,,,,,,,,,,,,
2299,1552,ВАЛ12,ВАЛ12,"для высокопрочных коррозионно-стойких изделий; предельная рабочая температура: 150°C -длительная, 200°C -кратковременная",,1 - 1.5,86.9 - 90.3,,,до 0.2,,,6.5 - 7.5,0.1 - 0.3,до 0.3,,,2 - 2.8,,Алюминиевый литейный сплав,Алюминиевый литейный сплав,,,,,,,,,,0.05 - 0.25,,,,,,,,,,,,,,0.05 - 0.25,,,,,,,,,,,,,,,,,,,,,,,,,,,,,,,
2300,1864,ЖЛС,ЖЛС,"для чушек, изготовляемых из первичных металлов, лома и отходов цветных металлов и сплавов, и предназначенных для производства поршней двигателей.",,1.2 - 1.4,83.3 - 85.8,,1 - 1.3,11 - 13,,до 0.15,до 0.15,до 0.2,до 0.5,,,1 - 1.3,,Алюминиевый литейный сплав,Алюминиевый литейный сплав,,,,,,,,,,,,,,,,,,,,,,,,,,,,,,,,,,,,,,,,,,,,,,,,,,,,,,,
2301,1861,КС740,КС740,"для чушек, изготовляемых из первичных металлов, лома и отходов цветных металлов и сплавов, и предназначенных для производства поршней двигателей.",,1.8 - 2.4,76.9 - 79.8,,1.1 - 1.7,16 - 18,,0.6 - 1,,,до 0.5,,,0.7 - 1.2,,Алюминиевый литейный сплав,Алюминиевый литейный сплав,,,,,,,,,,,,,,,,,,,,,,,,,,,,,,,,,,,,,,,,,,,,,,,,,,,,,,,
2302,1862,КС741,КС741,"для чушек, изготовляемых из первичных металлов, лома и отходов цветных металлов и сплавов, и предназначенных для производства поршней двигателей.",,1.8 - 2.4,72.9 - 76.8,,1.1 - 1.7,19 - 22,,0.6 - 1,,,до 0.5,,,0.7 - 1.2,,Алюминиевый литейный сплав,Алюминиевый литейный сплав,,,,,,,,,,,,,,,,,,,,,,,,,,,,,,,,,,,,,,,,,,,,,,,,,,,,,,,
2303,1700,1050,1050,для производства рулонной фольги,,до 0.05,min 99.5,,,до 0.25,,до 0.05,до 0.05,до 0.03,до 0.4,,,до 0.05,,Алюминиевый деформируемый сплав,Алюминиевый деформируемый сплав,,"прочие, каждая 0.03;",,,,,,,,,,,,,,,,,,,,,,,,,,,,,,,,,,,,,,,,,,,,,,,,,,,,,
2304,1596,1105,1105,"для изготовления слитков, обрабатываемых давлением, а также для подшихтовки при изготовлении алюминиевых сплавов",,2 - 5,86.5 - 97.3,,до 0.2,до 3,,0.3 - 1,до 1,,до 1.5,,,0.4 - 2,,Алюминиевый деформируемый сплав,Алюминиевый деформируемый сплав,,"прочие, каждая 0.05; всего 0.2",Ti+Cr+Zr,,,,,,,,,,,,,,,,,,,,,,,,,,,,,,,,,,,,,,,,,,,,,,,,,,,,
2305,1699,1145,1145,для производства рулонной фольги,,до 0.05,min 99.45,,,,,до 0.05,до 0.05,до 0.03,,,,до 0.05,,Алюминиевый деформируемый сплав,Алюминиевый деформируемый сплав,,"прочие, каждая 0.03;",Fe + Si,,,,,,,,,,,,,,,,,,,,,,,,,,,,,,,,,,,,,,,,,,,,,,,,,,,,
2306,2542,1163,1163,Для производства плоских слитков,,4.1 - 4.5,92.58 - 93.99,,до 0.05,до 0.1,,0.5 - 0.8,до 0.1,0.01 - 0.07,до 0.15,,,1.3 - 1.6,,Алюминиевый деформируемый сплав,Алюминиевый деформируемый сплав,,"прочие, каждая 0.05; всего 0.1",,,,,,,,,,,,,,,,,,,,,,,,,,,,,,,,,,,,,,,,,,,,,,,,,,,,,
2307,1454,1420,1420,для деталей транспортного машиностроения,,,90.55 - 92.91,,,0.1 - 0.3,,до 0.3,,до 0.1,до 0.3,,,5 - 6,,Алюминиевый деформируемый сплав,Алюминиевый деформируемый сплав,,,,,,,,,,0.09 - 0.15,,,,,,,,,,,,,,,,,,,,,,,,,,до 0.005,,,,,,,,,1.9 - 2.3,,,,,,,,,,
2308,1458,1201,1201,"для изготовления сварных изделий, работающих работающих при температурах до -253 град.",,5.8 - 6.8,91.68 - 93.83,,,до 0.2,,0.2 - 0.4,до 0.1,0.02 - 0.1,до 0.3,,,до 0.02,0.05 - 0.15,Алюминиевый деформируемый сплав,Алюминиевый деформируемый сплав,,"прочие, каждая 0.05; всего 0.15",,,,,,,,0.1 - 0.25,,,,,,,,,,,,,,,,,,,,,,,,,,,,,,,,,,,,,,,,,,,,,
2309,2546,1903,1903,Для производства плоских слитков,,до 0.2,90.57 - 92.69,,,до 0.25,0.12 - 0.25,0.05 - 0.15,4.7 - 5.3,0.03 - 0.1,до 0.35,,,2.1 - 2.6,,Алюминиевый деформируемый сплав,Алюминиевый деформируемый сплав,,всего 0.1,,,,,,,,0.07 - 0.12,,,,,,,,,,,,,,0.0002 - 0.003,,,,,,,,,,,,,,,,,,,,,,,,,,,,,,,
2310,2545,1901,1901,Для производства плоских слитков,,до 0.2,89.22 - 91.65,,,до 0.2,0.12 - 0.25,0.1 - 0.3,5.4 - 6.2,0.03 - 0.1,до 0.3,,,2.4 - 3,,Алюминиевый деформируемый сплав,Алюминиевый деформируемый сплав,,всего 0.1,,,,,,,,0.07 - 0.12,,,,,,,,,,,,,,0.0002 - 0.005,,,,,,,,,,,,,,,,,,,,,,,,,,,,,,,
2311,2547,1920,1920,Для производства плоских слитков,,до 0.05,89.94 - 92.49,,,до 0.2,,0.6 - 1,2.9 - 3.6,до 0.2,до 0.3,,,3.9 - 4.6,,Алюминиевый деформируемый сплав,Алюминиевый деформируемый сплав,,"прочие, каждая 0.05; всего 0.1",,,,,,,,,,,,,,,,,,,,,,0.0001 - 0.005,,,,,,,,,,,,,,,,,,,,,,,,,,,,,,,
2312,1602,1915,1915,"Для изготовления труб и деталей специальных отраслей машиностроения; изготовления различных несварных конструкций в строительстве, машиностроении и авиастроении; прессованных крупногабаритных труб;",,до 0.1,91.19 - 94.65,,,до 0.35,0.06 - 0.2,0.2 - 0.7,4 - 5,0.01 - 0.06,до 0.4,,,1 - 1.8,,Алюминиевый деформируемый сплав,Алюминиевый деформируемый сплав,,"прочие, каждая 0.05; всего 0.15",,,,,,,,0.08 - 0.2,,,,,,,,,,,,,,,,,,,,,,,,,,,,,,,,,,,,,,,,,,,,,
2313,1603,1925,1925,"для производства профилей и труб; изготовления различных несварных и сварных конструкций в строительстве, машиностроении и авиастроении",,до 0.8,90.8 - 95,,,до 0.7,до 0.2,0.2 - 0.7,3.4 - 4,до 0.1,до 0.7,,,1.3 - 1.8,,Алюминиевый деформируемый сплав,Алюминиевый деформируемый сплав,,"прочие, каждая 0.05; всего 0.1",,,,,,,,0.1 - 0.2,,,,,,,,,,,,,,,,,,,,,,,,,,,,,,,,,,,,,,,,,,,,,
2314,2550,1980,1980,Для изготовления труб и прессованных профилей; деталей специальных отраслей машиностроения и судостроения и авиастроения,,до 0.08,90.97 - 93.3,,,до 0.2,0.1 - 0.2,0.3 - 0.5,4 - 4.8,до 0.07,до 0.3,,,2 - 2.6,,Алюминиевый деформируемый сплав,Алюминиевый деформируемый сплав,,"прочие, каждая 0.05; всего 0.1",,,,,,,,0.1 - 0.18,,,,,,,,,,,,,,,,,,,,,,,,,,,,,,,,,,,,,,,,,,,,,
2315,1702,8011,8011,для производства рулонной фольги,,до 0.1,97.57 - 98.9,,,0.5 - 0.9,,до 0.2,до 0.1,до 0.08,0.6 - 1,,,до 0.05,,Алюминиевый деформируемый сплав,Алюминиевый деформируемый сплав,,"прочие, каждая 0.05;",,,,,,,,,,,,,,,,,,,,,,,,,,,,,,,,,,,,,,,,,,,,,,,,,,,,,
2316,2549,1985ч,1985ч,Для изготовления труб и прессованных профилей; деталей судостроения и авиастроения,,до 0.1,89.67 - 92.22,,,до 0.2,0.1 - 0.2,0.25 - 0.5,2.2 - 2.8,до 0.07,до 0.3,,,5 - 5.9,,Алюминиевый деформируемый сплав,Алюминиевый деформируемый сплав,,"прочие, каждая 0.05; всего 0.1",,,,,,,,0.08 - 0.2,,,,,,,,,,,,,,0.0002 - 0.005,,,,,,,,,,,,,,,,,,,,,,,,,,,,,,,
2317,1701,8111,8111,для производства рулонной фольги,,до 0.1,97.47 - 99.3,,,0.3 - 1.1,,до 0.1,до 0.1,до 0.08,0.4 - 1,,,до 0.05,,Алюминиевый деформируемый сплав,Алюминиевый деформируемый сплав,,"прочие, каждая 0.05;",,,,,,,,,,,,,,,,,,,,,,,,,,,,,,,,,,,,,,,,,,,,,,,,,,,,,
2318,2540,8011А,8011А,"Для изготовления холоднокатаной фольги, предназначенной для упаковывания пищевых продуктов, изделий медицинского назначения.",,до 0.1,97.75 - 99.1,,,0.4 - 0.8,,до 0.1,до 0.1,до 0.05,0.5 - 1,,,до 0.1,,Алюминиевый деформируемый сплав,Алюминиевый деформируемый сплав,,"прочие, каждая 0.06;",,,,,,,,,,,,,,,,,,,,,,,,,,,,,,,,,,,,,,,,,,,,,,,,,,,,,
2319,2842,AlMg0.7Si,AlMg0.7Si ( другое обозначение 6063 ),Для изготовления деталей невысокой прочности и высокой коррозионной стойкости,,до 0.1,97.6 - 98.9,,,0.3 - 0.6,до 0.05,до 0.15,до 0.15,до 0.1,0.15 - 0.35,,,0.6 - 0.9,,Алюминиевый деформируемый сплав,Алюминиевый деформируемый сплав,,"прочие, каждая 0.05; всего 0.15",,,,,,,,,,,,,,,,,,,,,,,,,,,,,,,,,,,,,,,,,,,,,,,,,,,,,
2320,2841,AlMgSi,AlMgSi,Для изготовления деталей невысокой прочности и высокой коррозионной стойкости,,до 0.1,97.85 - 99.05,,,0.3 - 0.6,до 0.05,до 0.1,до 0.15,до 0.1,0.1 - 0.3,,,0.35 - 0.6,,Алюминиевый деформируемый сплав,Алюминиевый деформируемый сплав,,"прочие, каждая 0.05; всего 0.15",,,,,,,,,,,,,,,,,,,,,,,,,,,,,,,,,,,,,,,,,,,,,,,,,,,,,
2321,2840,AlMgSi0.5,AlMgSi0.5 ( другое обозначение 6060 ),Для изготовления деталей невысокой прочности и высокой коррозионной стойкости. Внимание! Материал AlMgSi также обозначается 6060,,до 0.1,97.85 - 99.05,,,0.3 - 0.6,до 0.05,до 0.1,до 0.15,до 0.1,0.1 - 0.3,,,0.35 - 0.6,,Алюминиевый деформируемый сплав,Алюминиевый деформируемый сплав,,"прочие, каждая 0.05; всего 0.15",,,,,,,,,,,,,,,,,,,,,,,,,,,,,,,,,,,,,,,,,,,,,,,,,,,,,
2322,1434,АВ,АВ ( другое обозначение 1340 ),"для изготовления лопастей вертолетов, штампованных и кованных деталей сложной конфигурации",,0.1 - 0.5,95.95 - 98.8,,,0.5 - 1.2,до 0.25,0.15 - 0.35,до 0.2,до 0.15,до 0.5,,,0.45 - 0.9,,Алюминиевый деформируемый сплав,Алюминиевый деформируемый сплав,,"прочие, каждая 0.05; всего 0.1",,,,,,,,,,,,,,,,,,,,,,,,,,,,,,,,,,,,,,,,,,,,,,,,,,,,,
2323,1611,АВД1,АВД1,"для изготовления слитков, обрабатываемых давлением, а также для подшихтовки при изготовлении алюминиевых сплавов",,2.5 - 5,90.9 - 97.3,,до 0.1,до 0.8,,0.1 - 1,до 0.5,,до 0.8,,,0.1 - 1,,Алюминиевый деформируемый сплав,Алюминиевый деформируемый сплав,,"прочие, каждая 0.05; всего 0.2",,,,,,,,,,,,,,,,,,,,,,,,,,,,,,,,,,,,,,,,,,,,,,,,,,,,,
2324,1612,АВД1-1,АВД1-1,"для изготовления слитков, обрабатываемых давлением, а также для подшихтовки при изготовлении алюминиевых сплавов",,2.5 - 3.5,93.2 - 97.2,,до 0.1,до 0.8,,0.1 - 0.7,до 0.3,,до 0.8,,,0.2 - 0.7,,Алюминиевый деформируемый сплав,Алюминиевый деформируемый сплав,,"прочие, каждая 0.05; всего 0.2",,,,,,,,,,,,,,,,,,,,,,,,,,,,,,,,,,,,,,,,,,,,,,,,,,,,,
2325,1912,АВЕ,АВЕ,"Для изготовления катанки, получаемой непрерывным литьем и прокаткой и предназначаемой для изготовления проволоки для электрических целей",,до 0.05,97.24 - 98.29,,,0.45 - 0.6,,,до 0.05,,0.4 - 0.7,,,0.45 - 0.6,,Алюминиевый деформируемый сплав,Алюминиевый деформируемый сплав,,,Ti+V+Mn+Cr,,,,,,,,,,,,,,,,,,,,,,,,,,,,,,,,,,,,,,,,,,,,,,,,,,,,
2326,1435,АД31,АД31 ( другое обозначение 1310 ),"для изготовления деталей невысокой прочности и высокой коррозионной стойкости, работающих в интервале от -70 до 50 град.",,до 0.1,97.65 - 99.35,,,0.2 - 0.6,до 0.1,до 0.1,до 0.2,до 0.15,до 0.5,,,0.45 - 0.9,,Алюминиевый деформируемый сплав,Алюминиевый деформируемый сплав,,"прочие, каждая 0.05; всего 0.15",,,,,,,,,,,,,,,,,,,,,,,,,,,,,,,,,,,,,,,,,,,,,,,,,,,,,
2327,1601,АД31Е,АД31Е ( другое обозначение 1310Е ),для изготовления различных деталей радиоэлектронной промышленности и электротехники с гарантированными электрическими характеристиками,,до 0.1,97.68 - 99.35,,,0.3 - 0.7,до 0.03,до 0.03,до 0.1,,до 0.5,,,0.35 - 0.8,,Алюминиевый деформируемый сплав,Алюминиевый деформируемый сплав,,"прочие, каждая 0.03; всего 0.1",,,,,,,,,,,,до 0.06,,,,,,,,,,,,,,,,,,,,,,,,,,,,,,,,,,,,,,,,,
2328,1436,АД33,АД33 ( другое обозначение 1330 ),"для изготовления деталей средней прочности и высокой коррозионной стойкости, работающих в интервале от -70 до 50 град., во влажной атмосфере и морской воде",,0.15 - 0.4,96 - 98.61,,,0.4 - 0.8,0.04 - 0.35,до 0.15,до 0.25,до 0.15,до 0.7,,,0.8 - 1.2,,Алюминиевый деформируемый сплав,Алюминиевый деформируемый сплав,,"прочие, каждая 0.05; всего 0.15",,,,,,,,,,,,,,,,,,,,,,,,,,,,,,,,,,,,,,,,,,,,,,,,,,,,,
2329,1414,АД35,АД35 ( другое обозначение 1350 ),для изготовления полуфабрикатов методом горячей или холодной деформации,,до 0.1,95.35 - 98.3,,,0.7 - 1.3,до 0.25,0.4 - 1,до 0.2,до 0.1,до 0.5,,,0.6 - 1.2,,Алюминиевый деформируемый сплав,Алюминиевый деформируемый сплав,,"прочие, каждая 0.05; всего 0.15",,,,,,,,,,,,,,,,,,,,,,,,,,,,,,,,,,,,,,,,,,,,,,,,,,,,,
2330,2538,АЖ0.8,АЖ0.8,"Для изготовления холоднокатаной фольги, предназначенной для упаковывания пищевых продуктов, изделий медицинского назначения.",,до 0.02,98.7 - 98.9,,,до 0.3,,,до 0.06,до 0.03,0.6 - 0.8,,,,,Алюминиевый деформируемый сплав,Алюминиевый деформируемый сплав,,"прочие, каждая 0.03; всего 0.5",,,,,,,,,,,,,,,,,,,,,,,,,,,,,,,,,,,,,,,,,,,,,,,,,,,,,
2331,2537,АЖ0.6,АЖ0.6,"Для изготовления холоднокатаной фольги, предназначенной для упаковывания пищевых продуктов, изделий медицинского назначения.",,до 0.01,99 - 99.2,,,до 0.2,,,до 0.06,до 0.03,0.4 - 0.6,,,,,Алюминиевый деформируемый сплав,Алюминиевый деформируемый сплав,,"прочие, каждая 0.03; всего 0.4",,,,,,,,,,,,,,,,,,,,,,,,,,,,,,,,,,,,,,,,,,,,,,,,,,,,,
2332,2539,АЖ1,АЖ1,"Для изготовления холоднокатаной фольги, предназначенной для упаковывания пищевых продуктов, изделий медицинского назначения.",,до 0.01,98.35 - 98.55,,,до 0.2,,,до 0.06,до 0.03,0.95 - 1.15,,,,,Алюминиевый деформируемый сплав,Алюминиевый деформируемый сплав,,"прочие, каждая 0.05; всего 0.5",,,,,,,,,,,,,,,,,,,,,,,,,,,,,,,,,,,,,,,,,,,,,,,,,,,,,
