Repository: a-dev-mobile/splav-kharkov

File: base/base.csv (part 24 of 32)
,id,name_x,Марка :,Применение:,Дополнение:,Cu,Al,C,Ni,Si,Cr,Mn,Zn,Ti,Fe,Заменитель:,Mo,Mg,V,Классификация :,type_x,Pb,Примесей,-,W,Sn,Co,Ag,Nb,P,Zr,Sb,S,Cd,B,Pt,Ni+Co,Au,Pd,Bi,N,As,O,Ca,Be,Rh,sв,d5,Ir,Ce,Te,sT,Tl,y,Se,H,Na,Ta,Hg,In,Ru,Ga,KCU,Ba,Nd,Li,Al+Mg,Cl,La,РЗМ,Sr,Re,Cu+P,Sc,Hf,F
2333,1415,АК4,АК4 ( другое обозначение 1140 АКД4 ),для изготовления деталей реактивных двигателей,,1.9 - 2.5,91.2 - 94.6,,0.8 - 1.3,0.5 - 1.2,,до 0.2,до 0.3,до 0.1,0.8 - 1.3,,,1.4 - 1.8,,Алюминиевый деформируемый сплав,Алюминиевый деформируемый сплав,,"прочие, каждая 0.05; всего 0.1",,,,,,,,,,,,,,,,,,,,,,,,,,,,,,,,,,,,,,,,,,,,,,,,,,,,,
2334,1443,АК4-1,АК4-1 ( другое обозначение 1141 ),для изготовления деталей реактивных двигателей,,1.9 - 2.7,93.05 - 95.28,,0.8 - 1.4,до 0.35,до 0.1,до 0.2,до 0.3,0.02 - 0.1,0.8 - 1.4,,,1.2 - 1.8,,Алюминиевый деформируемый сплав,Алюминиевый деформируемый сплав,,"прочие, каждая 0.05; всего 0.1",,,,,,,,,,,,,,,,,,,,,,,,,,,,,,,,,,,,,,,,,,,,,,,,,,,,,
2335,1595,АК4-1ч,АК4-1ч,"для изготовления плит, листов, штампованных заготовок",,1.9 - 2.7,93.75 - 94.86,,0.9 - 1.2,0.1 - 0.25,,,до 0.1,0.04 - 0.1,0.9 - 1.3,,,1.3 - 1.8,,Алюминиевый деформируемый сплав,Алюминиевый деформируемый сплав,,"прочие, каждая 0.05; всего 0.15",,,,,,,,,,,,,,,,,,,,,,,,,,,,,,,,,,,,,,,,,,,,,,,,,,,,,
2336,1444,АК6,АК6 ( другое обозначение 1360 АКД6 ),для изготовления сложных штамповок,,1.8 - 2.6,93.3 - 96.7,,до 0.1,0.7 - 1.2,,0.4 - 0.8,до 0.3,до 0.1,до 0.7,,,0.4 - 0.8,,Алюминиевый деформируемый сплав,Алюминиевый деформируемый сплав,,"прочие, каждая 0.05; всего 0.1",,,,,,,,,,,,,,,,,,,,,,,,,,,,,,,,,,,,,,,,,,,,,,,,,,,,,
2337,1445,АК8,АК8 ( другое обозначение 1380 АКД8 ),"для изготовления высоконагруженных деталей самолетов; для деталей, работающих в условиях криогенных температур",,3.9 - 5,90.8 - 95,,,0.5 - 1.2,до 0.1,0.4 - 1,до 0.25,до 0.15,до 0.7,,,0.2 - 0.8,,Алюминиевый деформируемый сплав,Алюминиевый деформируемый сплав,,"прочие, каждая 0.05; всего 0.15",Ti+Zr,,,,,,,,,,,,,,,,,,,,,,,,,,,,,,,,,,,,,,,,,,,,,,,,,,,,
2338,1613,АКМ,АКМ,"для изготовления слитков, обрабатываемых давлением, а также для подшихтовки при изготовлении алюминиевых сплавов",,1.2 - 2.6,90.6 - 97,,до 0.1,0.8 - 2.2,до 0.2,0.2 - 0.8,до 1,до 0.2,до 1,,,0.8 - 1.4,,Алюминиевый деформируемый сплав,Алюминиевый деформируемый сплав,,всего 0.2,,,,,,,,,,,,,,,,,,,,,,,,,,,,,,,,,,,,,,,,,,,,,,,,,,,,,
2339,1614,АКЦМ,АКЦМ,"для изготовления слитков, обрабатываемых давлением, а также для подшихтовки при изготовлении алюминиевых сплавов",,1.4 - 3,84.85 - 93,,до 0.2,0.8 - 1.6,до 0.25,0.1 - 0.7,3.5 - 6,,до 1,,,1.2 - 2.5,,Алюминиевый деформируемый сплав,Алюминиевый деформируемый сплав,,всего 0.2,,,,,,,,до 0.1,,,,,,,,,,,,,,,,,,,,,,,,,,,,,,,,,,,,,,,,,,,,,
2340,1703,АМ4,АМ4,"для производства профилей, изготавливаемых прессованием с последующим волочением или холодным вдавливанием",,4 - 5,92.6 - 95.7,,,до 0.7,,,до 0.6,,до 0.6,,,0.3 - 0.5,,Алюминиевый деформируемый сплав,Алюминиевый деформируемый сплав,,всего 1.2,,,,,,,,,,,,,,,,,,,,,,,,,,,,,,,,,,,,,,,,,,,,,,,,,,,,,
2341,1597,АМг0.5,АМг0.5 ( другое обозначение 1505 ),"для изготовления лент; сварных и клепаных элементов конструкций авиастроения и судостроения, испытывающих сравнительно небольшие нагрузки и требующих высокого сопротивления коррозии.",,до 0.1,98.7 - 99.6,,,до 0.1,,до 0.2,,,до 0.1,,,0.4 - 0.8,,Алюминиевый деформируемый сплав,Алюминиевый деформируемый сплав,,"прочие, каждая 0.05; всего 0.1",,,,,,,,,,,,,,,,,,,,,,,,,,,,,,,,,,,,,,,,,,,,,,,,,,,,,
2342,1413,АМг1,АМг1 ( другое обозначение 1510 ),"для изготовления полуфабрикатов (листов, лент, полос, плит, профилей, панелей, труб, проволоки, штамповок и поковок) методом горячей или холодной деформации; коррозионная стойкость высокая",,до 0.2,97.15 - 99.5,,,до 0.3,до 0.1,до 0.2,до 0.25,,до 0.7,,,0.5 - 1.1,,Алюминиевый деформируемый сплав,Алюминиевый деформируемый сплав,,"прочие, каждая 0.05; всего 0.15",,,,,,,,,,,,,,,,,,,,,,,,,,,,,,,,,,,,,,,,,,,,,,,,,,,,,
2343,1598,АМг1.5,АМг1.5,"для изготовления полуфабрикатов (листов, лент, полос) методом горячей или холодной деформации; сварных и клепаных элементов конструкций авиастроения и судостроения, испытывающих сравнительно небольшие нагрузки и требующих высокого сопротивления коррозии.",,до 0.2,96.45 - 98.9,,,до 0.4,до 0.1,до 0.1,до 0.25,,до 0.7,,,1.1 - 1.8,,Алюминиевый деформируемый сплав,Алюминиевый деформируемый сплав,,"прочие, каждая 0.05; всего 0.15",,,,,,,,,,,,,,,,,,,,,,,,,,,,,,,,,,,,,,,,,,,,,,,,,,,,,
2344,1704,АМг1М1,АМг1М1,"для производства плоских слитков, предназначенных для прокатки на листы, ленты и другие полуфабрикаты",,до 0.25,95.15 - 98.2,,,до 0.7,,1 - 1.5,до 0.2,до 0.2,до 0.7,,,0.8 - 1.3,,Алюминиевый деформируемый сплав,Алюминиевый деформируемый сплав,,"прочие, каждая 0.05; всего 0.15",,,,,,,,,,,,,,,,,,,,,,,,,,,,,,,,,,,,,,,,,,,,,,,,,,,,,
2345,1429,АМг2,АМг2 ( другое обозначение 1520 ),"для изготовления полуфабрикатов (листов, лент, полос, плит, профилей, панелей, труб, проволоки, штамповок и поковок) методом горячей или холодной деформации; коррозионная стойкость высокая",,до 0.15,95.7 - 98.2,,,до 0.4,до 0.05,0.1 - 0.5,до 0.15,до 0.15,до 0.5,,,1.7 - 2.4,,Алюминиевый деформируемый сплав,Алюминиевый деформируемый сплав,,"прочие, каждая 0.05; всего 0.15",,,,,,,,,,,,,,,,,,,,,,,,,,,,,,,,,,,,,,,,,,,,,,,,,,,,,
2346,1599,АМг2.5,АМг2.5,"для изготовления полуфабрикатов (листов, лент, полос) методом горячей или холодной деформации; деталей авиастроения",,до 0.1,95.9 - 97.65,,,до 0.25,0.15 - 0.35,до 0.1,до 0.1,,до 0.4,,,2.2 - 2.8,,Алюминиевый деформируемый сплав,Алюминиевый деформируемый сплав,,"прочие, каждая 0.05; всего 0.15",,,,,,,,,,,,,,,,,,,,,,,,,,,,,,,,,,,,,,,,,,,,,,,,,,,,,
2347,1430,АМг3,АМг3 ( другое обозначение 1530 ),для изготовления полуфабрикатов методом горячей или холодной деформации; коррозионная стойкость высокая,,до 0.1,93.8 - 96,,,0.5 - 0.8,до 0.05,0.3 - 0.6,до 0.2,до 0.1,до 0.5,,,3.2 - 3.8,,Алюминиевый деформируемый сплав,Алюминиевый деформируемый сплав,,"прочие, каждая 0.05; всего 0.1",,,,,,,,,,,,,,,,,,,,,,,,,,,,,,,,,,,,,,,,,,,,,,,,,,,,,
2348,1600,АМг3.5,АМг3.5,для изготовления полуфабрикатного проката методом горячей или холодной деформации; для деталей авиастроения.,,до 0.1,94.5 - 96.75,,,до 0.25,0.15 - 0.35,до 0.1,до 0.2,до 0.2,до 0.4,,,3.1 - 3.9,,Алюминиевый деформируемый сплав,Алюминиевый деформируемый сплав,,"прочие, каждая 0.05; всего 0.15",0.1,,,,,,,,,,,,,,,,,,,,,до 0.0008,,,,,,,,,,,,,,,,,,,,,,,,,,,,,,,
2349,1417,АМг3С,АМг3С,для изготовления полуфабрикатов методом горячей или холодной деформации,,до 0.1,93.895 - 97.3,,,до 0.5,до 0.25,до 0.6,до 0.2,до 0.2,до 0.5,,,2.7 - 3.6,,Алюминиевый деформируемый сплав,Алюминиевый деформируемый сплав,,"прочие, каждая 0.05; всего 0.15",,,,,,,,,,,,,,,,,,,,,,до 0.005,,,,,,,,,,,,,,,,,,,,,,,,,,,,,,,
2350,1431,АМг4,АМг4 ( другое обозначение 1540 ),для изготовления полуфабрикатов методом горячей или холодной деформации,,до 0.1,93.15 - 96.23,,,до 0.4,0.05 - 0.25,0.2 - 0.7,до 0.25,до 0.15,до 0.5,,,3.5 - 4.5,,Алюминиевый деформируемый сплав,Алюминиевый деформируемый сплав,,"прочие, каждая 0.05; всего 0.15",,,,,,,,,,,,,,,,,,,,,,0.0002 - 0.005,,,,,,,,,,,,,,,,,,,,,,,,,,,,,,,
2351,1418,АМг4.5,АМг4.5,для изготовления полуфабрикатов методом горячей или холодной деформации,,до 0.1,92.545 - 95.55,,,до 0.4,0.05 - 0.25,0.4 - 1,до 0.25,до 0.15,до 0.4,,,4 - 4.9,,Алюминиевый деформируемый сплав,Алюминиевый деформируемый сплав,,"прочие, каждая 0.05; всего 0.15",,,,,,,,,,,,,,,,,,,,,,до 0.005,,,,,,,,,,,,,,,,,,,,,,,,,,,,,,,
2352,1432,АМг5,АМг5 ( другое обозначение 1550 ),для изготовления полуфабрикатов методом горячей или холодной деформации,,до 0.1,91.9 - 94.68,,,до 0.5,,0.3 - 0.8,до 0.2,0.02 - 0.1,до 0.5,,,4.8 - 5.8,,Алюминиевый деформируемый сплав,Алюминиевый деформируемый сплав,,"прочие, каждая 0.05; всего 0.1",,,,,,,,,,,,,,,,,,,,,,0.0002 - 0.005,,,,,,,,,,,,,,,,,,,,,,,,,,,,,,,
2353,1433,АМг6,АМг6 ( другое обозначение 1560 ),"для изготовления полуфабрикатов методом горячей или холодной деформации, а также слитков и слябов; коррозионная стойкость высокая",,до 0.1,91.1 - 93.68,,,до 0.4,,0.5 - 0.8,до 0.2,0.02 - 0.1,до 0.4,,,5.8 - 6.8,,Алюминиевый деформируемый сплав,Алюминиевый деформируемый сплав,,"прочие, каждая 0.05; всего 0.1",,,,,,,,,,,,,,,,,,,,,,0.0002 - 0.005,,,,,,,,,,,,,,,,,,,,,,,,,,,,,,,
2354,1422,АМг5П,АМг5П ( другое обозначение 1557 ),для изготовления проволоки для холодной высадки,,до 0.2,92.6 - 95.1,,,до 0.4,,0.2 - 0.6,,,до 0.4,,,4.7 - 5.7,,Алюминиевый деформируемый сплав,Алюминиевый деформируемый сплав,,"прочие, каждая 0.05; всего 0.1",,,,,,,,,,,,,,,,,,,,,,,,,,,,,,,,,,,,,,,,,,,,,,,,,,,,,
2355,1411,АМцС,АМцС ( другое обозначение 1401 ),для изготовления полуфабрикатов методом горячей или холодной деформации,,до 0.1,97.35 - 98.6,,,0.15 - 0.35,,1 - 1.4,до 0.1,до 0.1,0.25 - 0.45,,,до 0.05,,Алюминиевый деформируемый сплав,Алюминиевый деформируемый сплав,,"прочие, каждая 0.05; всего 0.1",,,,,,,,,,,,,,,,,,,,,,,,,,,,,,,,,,,,,,,,,,,,,,,,,,,,,
2356,1428,АМц,АМц ( другое обозначение 1400 ),"для изготовления сварных баков, бензо и маслопроводов, радиаторов и т.д; коррозионная стойкость высокая",,0.05 - 0.2,96.35 - 99,,,до 0.6,,1 - 1.5,до 0.1,,до 0.7,,,,,Алюминиевый деформируемый сплав,Алюминиевый деформируемый сплав,,"прочие, каждая 0.05; всего 0.15",,,,,,,,,,,,,,,,,,,,,,,,,,,,,,,,,,,,,,,,,,,,,,,,,,,,,
2357,1416,АЦпл,АЦпл,для изготовления полуфабрикатов методом горячей или холодной деформации,,,97.825 - 99.1,,,до 0.3,,до 0.025,0.9 - 1.3,до 0.15,до 0.3,,,,,Алюминиевый деформируемый сплав,Алюминиевый деформируемый сплав,,"прочие, каждая 0.05; всего 0.1",,,,,,,,,,,,,,,,,,,,,,,,,,,,,,,,,,,,,,,,,,,,,,,,,,,,,
2358,1452,В65,В65 ( другое обозначение 1165 ),для изготовления проволоки для заклепок,,3.9 - 4.5,93.65 - 95.65,,,до 0.25,,0.3 - 0.5,до 0.1,до 0.1,до 0.2,,,0.15 - 0.3,,Алюминиевый деформируемый сплав,Алюминиевый деформируемый сплав,,"прочие, каждая 0.05; всего 0.1",,,,,,,,,,,,,,,,,,,,,,,,,,,,,,,,,,,,,,,,,,,,,,,,,,,,,
2359,1606,В93пч,В93пч,"для изготовления высоконагруженных конструкций, работающих в основном на сжатие",,0.8 - 1.2,88.6 - 90.9,,,до 0.1,,до 0.1,6.5 - 7.3,до 0.1,0.2 - 0.4,,,1.6 - 2.2,,Алюминиевый деформируемый сплав,Алюминиевый деформируемый сплав,,"прочие, каждая 0.05; всего 0.1",,,,,,,,,,,,,,,,,,,,,,,,,,,,,,,,,,,,,,,,,,,,,,,,,,,,,
2360,1446,В93,В93,"для изготовления высоконагруженных конструкций, работающих в основном на сжатие",,0.8 - 1.2,88.35 - 91.1,,,до 0.2,,до 0.1,6.3 - 7.3,до 0.1,0.2 - 0.45,,,1.6 - 2.2,,Алюминиевый деформируемый сплав,Алюминиевый деформируемый сплав,,"прочие, каждая 0.05; всего 0.1",,,,,,,,,,,,,,,,,,,,,,,,,,,,,,,,,,,,,,,,,,,,,,,,,,,,,
2361,1447,В94,В94,для изготовления проволоки для заклепок,,1.8 - 2.4,88.47 - 91.08,,до 0.1,до 0.2,до 0.05,до 0.1,5.9 - 6.8,0.02 - 0.08,до 0.2,,,1.2 - 1.6,,Алюминиевый деформируемый сплав,Алюминиевый деформируемый сплав,,"прочие, каждая 0.05; всего 0.1",,,,,,,,,,,,,,,,,,,,,,,,,,,,,,,,,,,,,,,,,,,,,,,,,,,,,
2362,1448,В95,В95 ( другое обозначение 1950 ),"для изготовления высоконагруженных конструкций, работающих в основном на сжатие",,1.4 - 2,86.3 - 91.5,,до 0.1,до 0.5,0.1 - 0.25,0.2 - 0.6,5 - 7,до 0.05,до 0.5,,,1.8 - 2.8,,Алюминиевый деформируемый сплав,Алюминиевый деформируемый сплав,,"прочие, каждая 0.05; всего 0.1",,,,,,,,,,,,,,,,,,,,,,,,,,,,,,,,,,,,,,,,,,,,,,,,,,,,,
2363,1607,В95-1,В95-1,"Нагружаемые конструкции, работающие длительное время при температурах не выше 100—120° С. Обшивка, стрингеры, шпангоуты, лонжероны самолетов, силовой каркас клепаных строительных сооружений, штампованные лопасти. Также применяется для подшихтовки при изготовлении алюминиевых сплавов",,1 - 3,88.85 - 97.4,,до 0.2,до 1.5,до 0.25,0.2 - 0.8,0.8 - 2,,до 1,,,0.6 - 2.6,,Алюминиевый деформируемый сплав,Алюминиевый деформируемый сплав,,"прочие, каждая 0.05; всего 0.2",Ti+Zr,,,,,,,,,,,,,,,,,,,,,,,,,,,,,,,,,,,,,,,,,,,,,,,,,,,,
2364,1608,В95-2,В95-2,"для изготовления слитков, обрабатываемых давлением, а также для подшихтовки при изготовлении алюминиевых сплавов",,1 - 3,84.25 - 95.8,,до 0.2,до 1.5,до 0.25,0.2 - 0.8,2 - 6.5,,до 0.9,,,1 - 2.8,,Алюминиевый деформируемый сплав,Алюминиевый деформируемый сплав,,"прочие, каждая 0.05; всего 0.2",Ti+Zr,,,,,,,,,,,,,,,,,,,,,,,,,,,,,,,,,,,,,,,,,,,,,,,,,,,,
2365,1604,В95оч,В95оч,"для изготовления высоконагруженных конструкций, работающих в основном на сжатие, предназначенных для применения в авиационной промышленности",,1.4 - 2,87.55 - 91.5,,,до 0.1,0.1 - 0.25,0.2 - 0.6,5 - 6.5,до 0.05,до 0.15,,,1.8 - 2.8,,Алюминиевый деформируемый сплав,Алюминиевый деформируемый сплав,,"прочие, каждая 0.05; всего 0.1",,,,,,,,,,,,,,,,,,,,,,,,,,,,,,,,,,,,,,,,,,,,,,,,,,,,,
2366,1420,В95П,В95П ( другое обозначение 1957 ),для изготовления проволоки для холодной высадки,,1.4 - 2,87.45 - 90.7,,,до 0.3,0.1 - 0.25,0.3 - 0.5,5.5 - 6.5,,до 0.3,,,2 - 2.6,,Алюминиевый деформируемый сплав,Алюминиевый деформируемый сплав,,"прочие, каждая 0.05; всего 0.1",,,,,,,,,,,,,,,,,,,,,,,,,,,,,,,,,,,,,,,,,,,,,,,,,,,,,
2367,1605,В95пч,В95пч,"для изготовления высоконагруженных конструкций, работающих в основном на сжатие, предназначенных для применения в авиационной промышленности",,1.4 - 2,87.45 - 91.45,,до 0.1,до 0.1,0.1 - 0.25,0.2 - 0.6,5 - 6.5,до 0.05,0.05 - 0.25,,,1.8 - 2.8,,Алюминиевый деформируемый сплав,Алюминиевый деформируемый сплав,,"прочие, каждая 0.05; всего 0.1",,,,,,,,,,,,,,,,,,,,,,,,,,,,,,,,,,,,,,,,,,,,,,,,,,,,,
2368,1449,В96,В96,для изготовления нагруженных силовых деталей и конструкций,,2.2 - 2.8,83.7 - 87.4,,,до 0.3,0.1 - 0.25,0.2 - 0.5,7.6 - 8.6,до 0.05,до 0.5,,,2.5 - 3.2,,Алюминиевый деформируемый сплав,Алюминиевый деформируемый сплав,,"прочие, каждая 0.05; всего 0.1",,,,,,,,,,,,,,,,,,,,,,,,,,,,,,,,,,,,,,,,,,,,,,,,,,,,,
2369,1450,В96ц,В96ц,для изготовления нагруженных силовых деталей и конструкций,,2 - 2.6,84.27 - 87.6,,,до 0.3,,до 0.1,8 - 9,до 0.03,до 0.4,,,2.3 - 3,,Алюминиевый деформируемый сплав,Алюминиевый деформируемый сплав,,"прочие, каждая 0.05; всего 0.1",,,,,,,,0.1 - 0.2,,,,,,,,,,,,,,,,,,,,,,,,,,,,,,,,,,,,,,,,,,,,,
2370,1453,В96Ц1,В96Ц1,"для изготовления высоконагруженных конструкций, работающих в основном на сжатие",,2 - 2.6,83.84 - 87.3,,,до 0.3,,0.3 - 0.8,8 - 9,,до 0.3,,,2.3 - 3,,Алюминиевый деформируемый сплав,Алюминиевый деформируемый сплав,,,,,,,,,,0.1 - 0.16,,,,,,,,,,,,,,,,,,,,,,,,,,,,,,,,,,,,,,,,,,,,,
2371,1616,ВАК4,ВАК4 ( другое обозначение АК4ч ),"для изготовления чушек, используемых для подшихтовки при изготовлении алюминиевых сплавов",,до 3,91.8 - 99,,до 1.5,до 1.2,,до 0.3,до 0.5,до 0.1,до 1.3,,,до 1.8,,Алюминиевый деформируемый сплав,Алюминиевый деформируемый сплав,,"прочие, каждая 0.05; всего 0.2",,,,,,,,,,,,,,,,,,,,,,,,,,,,,,,,,,,,,,,,,,,,,,,,,,,,,
2372,1617,ВАК6,ВАК6 ( другое обозначение АК6ч ),"для изготовления чушек, используемых для подшихтовки при изготовлении алюминиевых сплавов",,до 4.8,90 - 99,,до 0.1,до 1.2,до 0.35,до 1.2,до 0.5,до 0.15,до 0.8,,,до 1,,Алюминиевый деформируемый сплав,Алюминиевый деформируемый сплав,,"прочие, каждая 0.05; всего 0.2",,,,,,,,,,,,,,,,,,,,,,,,,,,,,,,,,,,,,,,,,,,,,,,,,,,,,
2373,1615,ВД,ВД ( другое обозначение ВДч ),"для изготовления чушек, используемых для подшихтовки при изготовлении алюминиевых сплавов",,до 7,87 - 99,,до 0.1,до 0.7,,до 1,до 0.5,до 0.2,до 0.8,,,до 2.6,,Алюминиевый деформируемый сплав,Алюминиевый деформируемый сплав,,"прочие, каждая 0.05; всего 0.2",,,,,,,,до 0.2,,,,,,,,,,,,,,,,,,,,,,,,,,,,,,,,,,,,,,,,,,,,,
2374,1610,ВД1,ВД1,"для изготовления слитков, обрабатываемых давлением, а также для подшихтовки при изготовлении алюминиевых сплавов",,2 - 5,89.7 - 97.3,,до 0.2,до 1,,0.3 - 0.8,до 0.7,до 0.2,до 1,,,0.4 - 1.6,,Алюминиевый деформируемый сплав,Алюминиевый деформируемый сплав,,"прочие, каждая 0.05; всего 0.2",,,,,,,,,,,,,,,,,,,,,,,,,,,,,,,,,,,,,,,,,,,,,,,,,,,,,
2375,1440,ВД17,ВД17,"для лопаток компрессора двигателей, работающих при температурах до 250 град.",,2.6 - 3.2,92.8 - 94.95,,,до 0.3,,0.45 - 0.7,до 0.1,до 0.1,до 0.3,,,2 - 2.4,,Алюминиевый деформируемый сплав,Алюминиевый деформируемый сплав,,"прочие, каждая 0.05; всего 0.1",,,,,,,,,,,,,,,,,,,,,,,,,,,,,,,,,,,,,,,,,,,,,,,,,,,,,
2376,1437,Д1,Д1 ( другое обозначение 1110 ),"для лопастей винтов, узлов креплений, строительных конструкций и т.д",,3.5 - 4.5,91.7 - 95.5,,,0.2 - 0.8,до 0.1,0.4 - 1,до 0.25,до 0.15,до 0.7,,,0.4 - 0.8,,Алюминиевый деформируемый сплав,Алюминиевый деформируемый сплав,,"прочие, каждая 0.05; всего 0.15",Ti+Zr,,,,,,,,,,,,,,,,,,,,,,,,,,,,,,,,,,,,,,,,,,,,,,,,,,,,
2377,1412,Д12,Д12,Для изготовления полуфабрикатов методом горячей или холодной деформации,??? Другое обозначение 1521. Однако по ГОСТ 21427.0-75 материал 1521 - это сталь электротехническая сернистая ???,до 0.25,95.7 - 98.2,,,до 0.3,,1 - 1.5,до 0.25,,до 0.7,,,0.8 - 1.3,,Алюминиевый деформируемый сплав,Алюминиевый деформируемый сплав,,"прочие, каждая 0.05; всего 0.15",,,,,,,,,,,,,,,,,,,,,,,,,,,,,,,,,,,,,,,,,,,,,,,,,,,,,
2378,1438,Д16,Д16 ( другое обозначение 1160 ),"для силовых элементов конструкций самолетов, кузовов автомобилей, труб и т.д.; для детелей, работающих при температурах до -230 град.",,3.8 - 4.9,90.9 - 94.7,,,до 0.5,до 0.1,0.3 - 0.9,до 0.25,до 0.15,до 0.5,,,1.2 - 1.8,,Алюминиевый деформируемый сплав,Алюминиевый деформируемый сплав,,"прочие, каждая 0.05; всего 0.15",Ti+Zr,,,,,,,,,,,,,,,,,,,,,,,,,,,,,,,,,,,,,,,,,,,,,,,,,,,,
2379,1593,Д16ч,Д16ч,Нет данных о применении,,3.8 - 4.9,91.4 - 94.7,,,до 0.2,до 0.1,0.3 - 0.9,до 0.25,до 0.15,до 0.3,,,1.2 - 1.8,,Алюминиевый деформируемый сплав,Алюминиевый деформируемый сплав,,"прочие, каждая 0.05; всего 0.15",,,,,,,,,,,,,,,,,,,,,,,,,,,,,,,,,,,,,,,,,,,,,,,,,,,,,
2380,1421,Д16П,Д16П ( другое обозначение 1167 ),для изготовления проволоки для холодной высадки,,3.8 - 4.5,91.9 - 94.7,,,до 0.5,,0.3 - 0.7,до 0.1,до 0.1,до 0.5,,,1.2 - 1.6,,Алюминиевый деформируемый сплав,Алюминиевый деформируемый сплав,,"прочие, каждая 0.05; всего 0.1",,,,,,,,,,,,,,,,,,,,,,,,,,,,,,,,,,,,,,,,,,,,,,,,,,,,,
2381,1439,Д19,Д19 ( другое обозначение 1190 ),"для силовых элементов конструкций самолетов, кузовов автомобилей, труб и т.д., работающих при температурах до 200-250 град.",,3.8 - 4.3,91.095 - 94,,,до 0.5,,0.5 - 1,до 0.1,до 0.1,до 0.5,,,1.7 - 2.3,,Алюминиевый деформируемый сплав,Алюминиевый деформируемый сплав,,"прочие, каждая 0.05; всего 0.1",,,,,,,,,,,,,,,,,,,,,,0.0002 - 0.005,,,,,,,,,,,,,,,,,,,,,,,,,,,,,,,
2382,1451,Д18,Д18 ( другое обозначение 1180 ),для изготовления проволоки для заклепок,,2.2 - 3,94.35 - 97.6,,,до 0.5,до 0.1,до 0.2,до 0.1,,до 0.5,,,0.2 - 0.5,,Алюминиевый деформируемый сплав,Алюминиевый деформируемый сплав,,"прочие, каждая 0.05; всего 0.15",,,,,,,,,,,,,,,,,,,,,,,,,,,,,,,,,,,,,,,,,,,,,,,,,,,,,
2383,1609,Д19П,Д19П ( другое обозначение 1197 ),Для изготовления проволоки для холодной высадки,,3.2 - 3.7,92.1 - 94.2,,,до 0.3,,0.5 - 0.8,до 0.1,до 0.1,до 0.3,,,2.1 - 2.6,,Алюминиевый деформируемый сплав,Алюминиевый деформируемый сплав,,"прочие, каждая 0.05; всего 0.1",,,,,,,,,,,,,,,,,,,,,,0.0002 - 0.005,,,,,,,,,,,,,,,,,,,,,,,,,,,,,,,
2384,1594,Д19ч,Д19ч,"Для силовых элементов конструкций самолетов, кузовов автомобилей, труб и т.д., работающих при температурах до 200-250 град.",,3.8 - 4.3,91.8 - 94.1,,,до 0.2,,0.4 - 0.9,до 0.1,до 0.1,до 0.3,,,1.7 - 2.3,,Алюминиевый деформируемый сплав,Алюминиевый деформируемый сплав,,"прочие, каждая 0.05; всего 0.1",,,,,,,,,,,,,,,,,,,,,,0.0002 - 0.005,,,,,,,,,,,,,,,,,,,,,,,,,,,,,,,
2385,1419,Д1П,Д1П ( другое обозначение 1117 ),для изготовления проволоки для холодной высадки,,3.8 - 4.5,92.65 - 95.4,,,до 0.5,,0.4 - 0.8,до 0.1,до 0.1,до 0.5,,,0.4 - 0.8,,Алюминиевый деформируемый сплав,Алюминиевый деформируемый сплав,,"прочие, каждая 0.05; всего 0.1",,,,,,,,,,,,,,,,,,,,,,,,,,,,,,,,,,,,,,,,,,,,,,,,,,,,,
2386,1441,Д20,Д20,"для изготовления сварных изделий, работающих при комнатной температуре или кратковременно при повышенных температурах",,6 - 7,90.95 - 93.5,,,до 0.3,,0.4 - 0.8,до 0.1,0.1 - 0.2,до 0.3,,,до 0.05,,Алюминиевый деформируемый сплав,Алюминиевый деформируемый сплав,,"прочие, каждая 0.05; всего 0.1",,,,,,,,до 0.2,,,,,,,,,,,,,,,,,,,,,,,,,,,,,,,,,,,,,,,,,,,,,
2387,1442,Д21,Д21,для изготовления деталей двигателей и силовых элементов,,6 - 7,90.75 - 93.25,,,до 0.3,,0.4 - 0.8,до 0.1,0.1 - 0.2,до 0.3,,,0.25 - 0.45,,Алюминиевый деформируемый сплав,Алюминиевый деформируемый сплав,,"прочие, каждая 0.1; всего 0.05",,,,,,,,,,,,,,,,,,,,,,,,,,,,,,,,,,,,,,,,,,,,,,,,,,,,,
2388,1410,ММ,ММ ( другое обозначение 1403 ),для изготовления полуфабрикатов методом горячей или холодной деформации,,до 0.3,95.85 - 98.8,,,до 0.6,до 0.1,1 - 1.5,до 0.25,до 0.1,до 0.7,,,0.2 - 0.6,,Алюминиевый деформируемый сплав,Алюминиевый деформируемый сплав,,"прочие, каждая 0.05; всего 0.15",,,,,,,,,,,,,,,,,,,,,,,,,,,,,,,,,,,,,,,,,,,,,,,,,,,,,
2389,1634,Св1201,Св1201,для изготовления сварочной проволоки,,6 - 6.8,91.9 - 93.55,,,до 0.08,,0.2 - 0.4,до 0.05,0.1 - 0.2,до 0.15,,,до 0.02,0.05 - 0.15,Алюминиевый деформируемый сплав,Алюминиевый деформируемый сплав,,"прочие, каждая 0.001; всего 0.3",,,,,,,,0.1 - 0.25,,,,,,,,,,,,,,,,,,,,,,,,,,,,,,,,,,,,,,,,,,,,,
2390,1627,Св1557,Св1557,для изготовления сварочной проволоки,,до 0.05,92.9 - 95.03,,,до 0.15,0.07 - 0.15,0.2 - 0.6,,,до 0.3,,,4.5 - 5.5,,Алюминиевый деформируемый сплав,Алюминиевый деформируемый сплав,,"прочие, каждая 0.1; всего 0.6",,,,,,,,0.2 - 0.35,,,,,,,,,,,,,,0.002 - 0.005,,,,,,,,,,,,,,,,,,,,,,,,,,,,,,,
2391,1628,Св1577пч,Св1577пч,для изготовления сварочной проволоки,,до 0.1,91.8 - 93.75,,,до 0.1,0.1 - 0.2,0.5 - 0.8,до 0.1,,до 0.15,,,5.5 - 6.5,,Алюминиевый деформируемый сплав,Алюминиевый деформируемый сплав,,всего 0.1,,,,,,,,0.15 - 0.25,,,,,,,,,,,,,,,,,,,,,,,,,,,,,,,,,,,,,,,,,,,,,
2392,1623,СвА5,СвА5,для изготовления сварочной проволоки,,до 0.015,min 99.5,,,0.1 - 0.25,,,,,0.2 - 0.35,,,,,Алюминиевый деформируемый сплав,Алюминиевый деформируемый сплав,,"прочие, каждая 0.05; всего 0.5",,,,,,,,,,,,,,,,,,,,,,,,,,,,,,,,,,,,,,,,,,,,,,,,,,,,,
2393,1622,СвА85Т,СвА85Т,для изготовления сварочной проволоки,,до 0.01,99.38 - 99.8,,,до 0.04,,,до 0.02,0.2 - 0.5,до 0.04,,,до 0.01,,Алюминиевый деформируемый сплав,Алюминиевый деформируемый сплав,,всего 0.08,,,,,,,,,,,,,,,,,,,,,,,,,,,,,,,,,,,,,,,,,,,,,,,,,,,,,
2394,1621,СвА97,СвА97,для изготовления сварочной проволоки,,до 0.005,min 99.97,,,до 0.015,,,,,до 0.015,,,,,Алюминиевый деформируемый сплав,Алюминиевый деформируемый сплав,,"прочие, каждая 0.01; всего 0.03",,,,,,,,,,,,,,,,,,,,,,,,,,,,,,,,,,,,,,,,,,,,,,,,,,,,,
2395,1620,СвА99,СвА99,для изготовления сварочной проволоки,,до 0.003,min 99.99,,,до 0.003,,,до 0.003,,до 0.003,,,,,Алюминиевый деформируемый сплав,Алюминиевый деформируемый сплав,,"прочие, каждая 0.001; всего 0.01",,,,,,,,,,,,,,,,,,,,,,,,,,,,,,,,,,,,,,,,,,,,,,,,,,,,,
2396,1633,СвАК10,СвАК10,для изготовления сварочной проволоки,,до 0.1,89 - 93,,,7 - 10,,,до 0.2,,до 0.6,,,до 0.1,,Алюминиевый деформируемый сплав,Алюминиевый деформируемый сплав,,"прочие, каждая 0.1; всего 1.1",,,,,,,,,,,,,,,,,,,,,,,,,,,,,,,,,,,,,,,,,,,,,,,,,,,,,
2397,1632,СвАК5,СвАК5,для изготовления сварочной проволоки,,до 0.2,93 - 95.4,,,4.5 - 6,,,,0.1 - 0.2,до 0.6,,,,,Алюминиевый деформируемый сплав,Алюминиевый деформируемый сплав,,"прочие, каждая 0.1; всего 1.1",Zn+Sn,,,,,,,,,,,,,,,,,,,,,,,,,,,,,,,,,,,,,,,,,,,,,,,,,,,,
2398,1698,СвАК5у,СвАК5у,для изготовления сварочной проволоки,,до 0.2,93.3 - 95.4,,,4.5 - 6,,,,0.1 - 0.2,до 0.3,,,,,Алюминиевый деформируемый сплав,Алюминиевый деформируемый сплав,,"прочие, каждая 0.1; всего 1",,,,,,,,,,,,,,,,,,,,,,,,,,,,,,,,,,,,,,,,,,,,,,,,,,,,,
2399,1625,СвАМг3,СвАМг3,для изготовления сварочной проволоки,,до 0.05,94.05 - 96,,,0.5 - 0.8,,0.3 - 0.6,до 0.2,,до 0.5,,,3.2 - 3.8,,Алюминиевый деформируемый сплав,Алюминиевый деформируемый сплав,,"прочие, каждая 0.1; всего 0.85",,,,,,,,,,,,,,,,,,,,,,,,,,,,,,,,,,,,,,,,,,,,,,,,,,,,,
2400,1626,СвАМг5,СвАМг5,для изготовления сварочной проволоки,,до 0.05,92.25 - 94.7,,,до 0.4,,0.5 - 0.8,до 0.2,0.1 - 0.2,до 0.4,,,4.8 - 5.8,,Алюминиевый деформируемый сплав,Алюминиевый деформируемый сплав,,"прочие, каждая 0.1; всего 1.4",,,,,,,,,,,,,,,,,,,,,,0.002 - 0.005,,,,,,,,,,,,,,,,,,,,,,,,,,,,,,,
2401,1629,СвАМг6,СвАМг6,для изготовления сварочной проволоки,,до 0.1,91.1 - 93.6,,,до 0.4,,0.5 - 0.8,до 0.2,0.1 - 0.2,до 0.4,,,5.8 - 6.8,,Алюминиевый деформируемый сплав,Алюминиевый деформируемый сплав,,"прочие, каждая 0.1; всего 1.2",,,,,,,,,,,,,,,,,,,,,,0.002 - 0.005,,,,,,,,,,,,,,,,,,,,,,,,,,,,,,,
2402,1631,СвАМг61,СвАМг61,для изготовления сварочной проволоки,,до 0.05,91.23 - 93.7,,,до 0.4,,0.8 - 1.1,до 0.2,,до 0.4,,,5.5 - 6.5,,Алюминиевый деформируемый сплав,Алюминиевый деформируемый сплав,,"прочие, каждая 0.1; всего 1.15",,,,,,,,0.002 - 0.12,,,,,,,,,,,,,,0.0001 - 0.0003,,,,,,,,,,,,,,,,,,,,,,,,,,,,,,,
2403,1630,СвАМг63,СвАМг63,для изготовления сварочной проволоки,,до 0.05,91.85 - 93.55,,,до 0.05,,0.5 - 0.8,до 0.05,,до 0.05,,,5.8 - 6.8,,Алюминиевый деформируемый сплав,Алюминиевый деформируемый сплав,,"прочие, каждая 0.001; всего 0.15",,,,,,,,0.15 - 0.35,,,,,,,,,,,,,,0.002 - 0.005,,,,,,,,,,,,,,,,,,,,,,,,,,,,,,,
2404,1624,СвАМц,СвАМц,для изготовления сварочной проволоки,,до 0.2,97.25 - 98.5,,,0.2 - 0.4,,1 - 1.5,до 0.1,,0.3 - 0.5,,,до 0.05,,Алюминиевый деформируемый сплав,Алюминиевый деформируемый сплав,,"прочие, каждая 0.1; всего 1.35",,,,,,,,,,,,,,,,,,,,,,,,,,,,,,,,,,,,,,,,,,,,,,,,,,,,,
2405,2543,Сил1С,Сил1С,Для изготовления деталей авиационной техники.,,до 0.02,86.1 - 90,,,10 - 12.5,,до 0.5,до 0.08,до 0.15,до 0.5,,,до 0.05,,Алюминиевый деформируемый сплав,Алюминиевый деформируемый сплав,,"прочие, каждая 0.05;",,,,,,,,,,,,,,,,,,,,,до 0.1,,,,,,,,,,,,,,,,,,,,,,,,,,,,,,,,
2406,2544,Сил2С,Сил2С,Для изготовления деталей авиационной техники.,,до 0.03,89.84 - 91.5,,,8.5 - 9.5,,до 0.1,до 0.08,до 0.1,до 0.2,,,до 0.05,,Алюминиевый деформируемый сплав,Алюминиевый деформируемый сплав,,"прочие, каждая 0.05;",,,,,,,,,,,,,,,,,,,,,до 0.1,,,,,,,,,,,,,,,,,,,,,,,,,,,,,,,,
2407,1576,АМК,АМК,для получения биметаллической ленты со сталью методом прокатки с последующей штамповкой вкладышей с толщиной антифрикционного слоя менее 1 мм.,,0.8 - 1.2,86.3 - 90.2,,,9 - 11,,до 0.1,,до 0.1,до 0.4,,,до 0.3,,Алюминиевый антифрикционный сплав,Алюминиевый антифрикционный сплав,,прочих 0.3,,,,,,,,,до 0.5,,,,,,,,,,,,,,,,,,,до 0.1,,,,,,,,,,,,,,,,,,,,,,,,,
2408,1110,АМСТ,АМСТ,для получения биметаллической ленты со сталью методом прокатки с последующей штамповкой вкладышей с толщиной антифрикционного слоя менее 0.5 мм.,,0.7 - 1.2,90.03 - 94.64,,,до 0.5,,до 0.2,до 0.1,0.03 - 0.12,до 0.75,,,,,Алюминиевый антифрикционный сплав,Алюминиевый антифрикционный сплав,,прочих 0.3,,,,,,,,,4.6 - 6.5,,,,,,,,,,,,,,,,,,,0.03 - 0.3,,,,,,,,,,,,,,,,,,,,,,,,,
2409,1108,АН-2.5,АН-2.5,"для отливки вкладышей и получения прокаткой монометаллической и биметаллической ленты
с последующей штамповкой вкладышей с толщиной антифрикционного слоя менее 0.5 мм.",,до 0.3,95.4 - 97.3,,2.7 - 3.3,до 0.4,,,,,до 0.5,,,,,Алюминиевый антифрикционный сплав,Алюминиевый антифрикционный сплав,,прочих 0.1,,,,,,,,,,,,,,,,,,,,,,,,,,,,,,,,,,,,,,,,,,,,,,,,,,,,,
2410,1577,АО12-1,АО12-1,для получения биметаллической ленты со сталью методом прокатки,,0.8 - 1.2,84.5 - 87.8,,0.4 - 0.6,,,,,,до 0.3,,,,,Алюминиевый антифрикционный сплав,Алюминиевый антифрикционный сплав,,прочих 0.55,,,11 - 14,,,,,,,,,,,,,,,,,,,,,,,,,,,,,,,,,,,,,,,,,,,,,,,,,,
2411,1107,АО20-1,АО20-1,для получения биметаллической ленты со сталью и дюралюминием методом прокатки с последующей штамповкой вкладышей с толщиной антифрикционного слоя менее 1 мм.,,0.7 - 1.2,74.35 - 82.28,,,до 0.5,,,до 0.25,0.02 - 0.2,до 0.5,,,,,Алюминиевый антифрикционный сплав,Алюминиевый антифрикционный сплав,,прочих 0.1,,,17 - 23,,,,,,,,,,,,,,,,,,,,,,,,,,,,,,,,,,,,,,,,,,,,,,,,,,
2412,1559,АО3-1,АО3-1,для отливки монометаллических вкладышей и втулок,,0.8 - 1.2,92.2 - 95.2,,0.3 - 0.5,1.7 - 2.1,,,,,,,,,,Алюминиевый антифрикционный сплав,Алюминиевый антифрикционный сплав,,,,,2 - 4,,,,,,,,,,,,,,,,,,,,,,,,,,,,,,,,,,,,,,,,,,,,,,,,,,
2413,1104,АО3-7,АО3-7,для отливки монометаллических вкладышей и втулок,,7 - 8.5,84.95 - 89.4,,,0.6 - 1.2,,0.5 - 0.8,до 0.2,,до 0.5,,,до 0.35,,Алюминиевый антифрикционный сплав,Алюминиевый антифрикционный сплав,,,,,2.5 - 3.5,,,,,,,,,,,,,,,,,,,,,,,,,,,,,,,,,,,,,,,,,,,,,,,,,,
2414,1105,АО6-1,АО6-1,для получения биметаллической ленты со сталью и дюралюминием методом прокатки с последующей штамповкой вкладышей с толщиной антифрикционного слоя менее 1 мм.,,0.7 - 1.3,89.5 - 93.6,,0.7 - 1.3,до 0.3,,,,,до 0.3,,,,,Алюминиевый антифрикционный сплав,Алюминиевый антифрикционный сплав,,прочих 0.3,,,5 - 7,,,,,,,,,,,,,,,,,,,,,,,,,,,,,,,,,,,,,,,,,,,,,,,,,,
2415,1106,АО9-1,АО9-1,для получения биметаллической ленты со сталью и дюралюминием методом прокатки с последующей штамповкой вкладышей с толщиной антифрикционного слоя менее 1 мм.,,0.8 - 1.2,87.05 - 91.18,,,до 0.7,,,до 0.25,0.02 - 0.2,до 0.5,,,,,Алюминиевый антифрикционный сплав,Алюминиевый антифрикционный сплав,,прочих 0.1,,,8 - 10,,,,,,,,,,,,,,,,,,,,,,,,,,,,,,,,,,,,,,,,,,,,,,,,,,
2416,1103,АО9-2,АО9-2,для отливки монометаллических вкладышей и втулок,,2 - 2.5,85.5 - 88.9,,0.8 - 1.2,0.3 - 0.7,,,,,до 0.5,,,,,Алюминиевый антифрикционный сплав,Алюминиевый антифрикционный сплав,,прочих 0.1,,,8 - 10,,,,,,,,,,,,,,,,,,,,,,,,,,,,,,,,,,,,,,,,,,,,,,,,,,
2417,1560,АО9-2Б,АО9-2Б,для получения биметаллических подшипников со стальным корпусом методом литья,,1.5 - 2,87.9 - 89.98,,,,,,,0.02 - 0.1,,,,,,Алюминиевый антифрикционный сплав,Алюминиевый антифрикционный сплав,,,,,8.5 - 10,,,,,,,,,,,,,,,,,,,,,,,,,,,,,,,,,,,,,,,,,,,,,,,,,,
2418,1109,АСМ,АСМ,для получения биметаллической ленты со сталью методом прокатки с последующей штамповкой вкладышей с толщиной антифрикционного слоя менее 0.5 мм.,,до 0.1,91.05 - 96.2,,,до 0.5,,до 0.2,до 0.1,,до 0.75,,,0.3 - 0.7,,Алюминиевый антифрикционный сплав,Алюминиевый антифрикционный сплав,,прочих 0.1,,,,,,,,,3.5 - 6.5,,,,,,,,,,,,,,,,,,,,,,,,,,,,,,,,,,,,,,,,,,,,
2419,2720,AlB3,AlB3,Для легирования и модифицирования при производстве деформируемых и литейных алюминиевых сплавов,,,,,,до 0.3,,,,,до 0.3,,,,,Алюминиевые лигатуры,Алюминиевые лигатуры,,"прочие, каждая 0.04; всего 0.1",Pb + Cd,,до 0.02,,,,,,,,,2.2 - 3.5,,,,,,,,,,до 0.0001,,,,,,,,,,,,,,,,,,,,,,,,,,,,,,,
2420,2721,AlB4,AlB4,Для легирования и модифицирования при производстве деформируемых и литейных алюминиевых сплавов,,,,,,до 0.3,,,,,до 0.3,,,,,Алюминиевые лигатуры,Алюминиевые лигатуры,,"прочие, каждая 0.04; всего 0.1",Pb + Cd,,до 0.02,,,,,,,,,3.5 - 4.5,,,,,,,,,,до 0.0001,,,,,,,,,,,,,,,,,,,,,,,,,,,,,,,
2421,2722,AlB5,AlB5,Для легирования и модифицирования при производстве деформируемых и литейных алюминиевых сплавов,,,,,,до 0.3,,,,,до 0.3,,,,,Алюминиевые лигатуры,Алюминиевые лигатуры,,"прочие, каждая 0.04; всего 0.1",Pb + Cd,,до 0.02,,,,,,,,,4.5 - 5.5,,,,,,,,,,до 0.0001,,,,,,,,,,,,,,,,,,,,,,,,,,,,,,,
2422,2723,AlBe5,AlBe5,Для легирования и модифицирования при производстве деформируемых и литейных алюминиевых сплавов,,,,,,до 0.3,,,,,до 0.3,,,до 0.05,,Алюминиевые лигатуры,Алюминиевые лигатуры,,"прочие, каждая 0.04; всего 0.1",Pb + Cd,,до 0.02,,,,,,,,,,,,,,,,,,,4.5 - 6,,,,,,,,,,,,,,,,,,,,,,,,,,,,,,,
2423,2724,AlBi3,AlBi3,Для легирования и модифицирования при производстве деформируемых и литейных алюминиевых сплавов,,,,,,до 0.3,,,,,до 0.3,,,,,Алюминиевые лигатуры,Алюминиевые лигатуры,,"прочие, каждая 0.04; всего 0.1",Pb + Cd,,до 0.02,,,,,,,,,,,,,,2.7 - 3.3,,,,,до 0.0001,,,,,,,,,,,,,,,,,,,,,,,,,,,,,,,
2424,2726,AlCa10,AlCa10,Для легирования и модифицирования при производстве деформируемых и литейных алюминиевых сплавов,,,,,,до 0.3,,,,,до 0.3,,,,,Алюминиевые лигатуры,Алюминиевые лигатуры,,"прочие, каждая 0.04; всего 0.1",Pb + Cd,,до 0.02,,,,,,,,,,,,,,,,,,9 - 11,до 0.0001,,,,,,,,,,,,,,,,,,,,,,,,,,,,,,,
2425,2725,AlCa6,AlCa6,Для легирования и модифицирования при производстве деформируемых и литейных алюминиевых сплавов,,,,,,до 0.3,,до 0.05,,,до 0.3,,,до 0.05,,Алюминиевые лигатуры,Алюминиевые лигатуры,,"прочие, каждая 0.04; всего 0.1",Pb + Cd,,до 0.02,,,,,,,,,,,,,,,,,,5 - 7,до 0.0001,,,,,,,,,,,,,,,,,,,,,,,,,,,,,,,
2426,2727,AlCo10,AlCo10,Для легирования и модифицирования при производстве деформируемых и литейных алюминиевых сплавов,,,,,,до 0.2,,,,,до 0.3,,,,,Алюминиевые лигатуры,Алюминиевые лигатуры,,"прочие, каждая 0.04; всего 0.1",Pb + Cd,,до 0.02,9 - 11,,,,,,,,,,,,,,,,,,до 0.0001,,,,,,,,,,,,,,,,,,,,,,,,,,,,,,,
2427,2730,AlCr10,AlCr10,Для легирования и модифицирования при производстве деформируемых и литейных алюминиевых сплавов,,до 0.05,,,,до 0.2,9 - 11,до 0.05,до 0.05,до 0.03,до 0.3,,,до 0.05,,Алюминиевые лигатуры,Алюминиевые лигатуры,,"прочие, каждая 0.04; всего 0.1",Pb + Cd,,до 0.02,,,,,,,,,,,,,,,,,,,до 0.0001,,,,,,,,,,,,,,,,,,,,,,,,,,,,,,,
2428,2731,AlCr20(A),AlCr20(A),Для легирования и модифицирования при производстве деформируемых и литейных алюминиевых сплавов,,,,,,до 0.3,18 - 22,,,,до 0.3,,,,,Алюминиевые лигатуры,Алюминиевые лигатуры,,"прочие, каждая 0.04; всего 0.1",Pb + Cd,,до 0.02,,,,,,,,,,,,,,,,,,,до 0.0001,,,,,,,,,,,,,,,,,,,,,,,,,,,,,,,
2429,2732,AlCr20(B),AlCr20(B),Для легирования и модифицирования при производстве деформируемых и литейных алюминиевых сплавов,,до 0.2,,,до 0.2,до 0.5,18 - 22,до 0.4,до 0.2,до 0.1,до 0.7,,,до 0.5,,Алюминиевые лигатуры,Алюминиевые лигатуры,,"прочие, каждая 0.04; всего 0.1",Pb + Cd,,до 0.02,,,,,,,,,,,,,,,,,,,до 0.0001,,,,,,,,,,,,,,,,,,,,,,,,,,,,,,,
2430,2728,AlCr5(A),AlCr5(A),Для легирования и модифицирования при производстве деформируемых и литейных алюминиевых сплавов,,до 0.05,,,,до 0.2,4.5 - 5.5,до 0.05,до 0.05,,до 0.3,,,до 0.05,,Алюминиевые лигатуры,Алюминиевые лигатуры,,"прочие, каждая 0.04; всего 0.1",Pb + Cd,,до 0.02,,,,,,,,,,,,,,,,,,,до 0.0001,,,,,,,,,,,,,,,,,,,,,,,,,,,,,,,
2431,2729,AlCr5(B),AlCr5(B),Для легирования и модифицирования при производстве деформируемых и литейных алюминиевых сплавов,,до 0.2,,,до 0.2,до 0.5,4.5 - 5.5,до 0.4,до 0.2,до 0.1,до 0.7,,,до 0.5,,Алюминиевые лигатуры,Алюминиевые лигатуры,,"прочие, каждая 0.04; всего 0.1",Pb + Cd,,до 0.02,,,,,,,,,,,,,,,,,,,до 0.0001,,,,,,,,,,,,,,,,,,,,,,,,,,,,,,,
2432,2733,AlCu33(A),AlCu33(A),Для легирования и модифицирования при производстве деформируемых и литейных алюминиевых сплавов,,31 - 35,,,,до 0.3,,,до 0.05,,до 0.3,,,,,Алюминиевые лигатуры,Алюминиевые лигатуры,,"прочие, каждая 0.04; всего 0.1",Pb + Cd,,до 0.02,,,,,,,,,,,,,,,,,,,до 0.0001,,,,,,,,,,,,,,,,,,,,,,,,,,,,,,,
2433,2734,AlCu33(B),AlCu33(B),Для легирования и модифицирования при производстве деформируемых и литейных алюминиевых сплавов,,31 - 35,,,до 0.2,до 0.5,до 0.1,до 0.4,до 0.2,до 0.1,до 0.7,,,до 0.5,,Алюминиевые лигатуры,Алюминиевые лигатуры,,"прочие, каждая 0.04; всего 0.1",Pb + Cd,,до 0.02,,,,,,,,,,,,,,,,,,,до 0.0001,,,,,,,,,,,,,,,,,,,,,,,,,,,,,,,
2434,2735,AlCu50(A),AlCu50(A),Для легирования и модифицирования при производстве деформируемых и литейных алюминиевых сплавов,,47 - 53,,,,до 0.3,,до 0.05,до 0.05,до 0.03,до 0.3,,,до 0.05,,Алюминиевые лигатуры,Алюминиевые лигатуры,,"прочие, каждая 0.04; всего 0.1",Pb + Cd,,до 0.02,,,,,,,,,,,,,,,,,,,до 0.0001,,,,,,,,,,,,,,,,,,,,,,,,,,,,,,,
2435,2736,AlCu50(B),AlCu50(B),Для легирования и модифицирования при производстве деформируемых и литейных алюминиевых сплавов,,47 - 53,,,до 0.2,до 0.5,до 0.1,до 0.4,до 0.2,до 0.1,до 0.7,,,до 0.5,,Алюминиевые лигатуры,Алюминиевые лигатуры,,"прочие, каждая 0.04; всего 0.1",Pb + Cd,,до 0.02,,,,,,,,,,,,,,,,,,,до 0.0001,,,,,,,,,,,,,,,,,,,,,,,,,,,,,,,
2436,2737,AlFe10(A),AlFe10(A),Для легирования и модифицирования при производстве деформируемых и литейных алюминиевых сплавов,,,,,,до 0.3,,,,,9 - 11,,,,,Алюминиевые лигатуры,Алюминиевые лигатуры,,"прочие, каждая 0.04; всего 0.1",Pb + Cd,,до 0.02,,,,,,,,,,,,,,,,,,,до 0.0001,,,,,,,,,,,,,,,,,,,,,,,,,,,,,,,
2437,2738,AlFe10(B),AlFe10(B),Для легирования и модифицирования при производстве деформируемых и литейных алюминиевых сплавов,,до 0.2,,,до 0.2,до 0.5,до 0.1,до 0.4,до 0.2,до 0.1,9 - 11,,,до 0.5,,Алюминиевые лигатуры,Алюминиевые лигатуры,,"прочие, каждая 0.04; всего 0.1",Pb + Cd,,до 0.02,,,,,,,,,,,,,,,,,,,до 0.0001,,,,,,,,,,,,,,,,,,,,,,,,,,,,,,,
2438,2739,AlFe20,AlFe20,Для легирования и модифицирования при производстве деформируемых и литейных алюминиевых сплавов,,,,,,до 0.3,,до 0.2,,,18 - 22,,,,,Алюминиевые лигатуры,Алюминиевые лигатуры,,"прочие, каждая 0.04; всего 0.1",Pb + Cd,,до 0.02,,,,,,,,,,,,,,,,,,,до 0.0001,,,,,,,,,,,,,,,,,,,,,,,,,,,,,,,
2439,2740,AlMg10,AlMg10,Для легирования и модифицирования при производстве деформируемых и литейных алюминиевых сплавов,,,,,,до 0.3,,,,,до 0.3,,,9 - 11,,Алюминиевые лигатуры,Алюминиевые лигатуры,,"прочие, каждая 0.04; всего 0.1",Pb + Cd,,до 0.02,,,,,,,,,,,,,,,,,,,до 0.0001,,,,,,,,,,,,,,,,,,,,,,,,,,,,,,,
2440,2741,AlMg20,AlMg20,Для легирования и модифицирования при производстве деформируемых и литейных алюминиевых сплавов,,,,,,до 0.3,,,,,до 0.3,,,18 - 22,,Алюминиевые лигатуры,Алюминиевые лигатуры,,"прочие, каждая 0.04; всего 0.1",Pb + Cd,,до 0.02,,,,,,,,,,,,,,,,,,,до 0.0001,,,,,,,,,,,,,,,,,,,,,,,,,,,,,,,
2441,2742,AlMg50,AlMg50,Для легирования и модифицирования при производстве деформируемых и литейных алюминиевых сплавов,,,,,,до 0.3,,,,,до 0.3,,,47 - 53,,Алюминиевые лигатуры,Алюминиевые лигатуры,,"прочие, каждая 0.04; всего 0.1",Pb + Cd,,до 0.02,,,,,,,,,,,,,,,,,,,до 0.0001,,,,,,,,,,,,,,,,,,,,,,,,,,,,,,,
2442,2743,AlMn10(A),AlMn10(A),Для легирования и модифицирования при производстве деформируемых и литейных алюминиевых сплавов,,до 0.04,,,,до 0.3,,9 - 11,до 0.04,до 0.03,до 0.4,,,до 0.04,,Алюминиевые лигатуры,Алюминиевые лигатуры,,"прочие, каждая 0.04; всего 0.1",Pb + Cd,,до 0.02,,,,,,,,,,,,,,,,,,,до 0.0001,,,,,,,,,,,,,,,,,,,,,,,,,,,,,,,
2443,2744,AlMn10(B),AlMn10(B),Для легирования и модифицирования при производстве деформируемых и литейных алюминиевых сплавов,,до 0.2,,,до 0.2,до 0.5,до 0.1,9 - 11,до 0.2,до 0.1,до 0.7,,,до 0.5,,Алюминиевые лигатуры,Алюминиевые лигатуры,,"прочие, каждая 0.04; всего 0.1",Pb + Cd,,до 0.02,,,,,,,,,,,,,,,,,,,до 0.0001,,,,,,,,,,,,,,,,,,,,,,,,,,,,,,,
2444,2745,AlMn20(A),AlMn20(A),Для легирования и модифицирования при производстве деформируемых и литейных алюминиевых сплавов,,до 0.04,,,,до 0.3,,18 - 22,до 0.04,до 0.03,до 0.4,,,до 0.04,,Алюминиевые лигатуры,Алюминиевые лигатуры,,"прочие, каждая 0.04; всего 0.1",Pb + Cd,,до 0.02,,,,,,,,,,,,,,,,,,,до 0.0001,,,,,,,,,,,,,,,,,,,,,,,,,,,,,,,
2445,2746,AlMn20(B),AlMn20(B),Для легирования и модифицирования при производстве деформируемых и литейных алюминиевых сплавов,,до 0.2,,,до 0.2,до 0.5,до 0.1,18 - 22,до 0.2,до 0.1,до 0.7,,,до 0.5,,Алюминиевые лигатуры,Алюминиевые лигатуры,,"прочие, каждая 0.04; всего 0.1",Pb + Cd,,до 0.02,,,,,,,,,,,,,,,,,,,до 0.0001,,,,,,,,,,,,,,,,,,,,,,,,,,,,,,,
2446,2747,AlMn60(A),AlMn60(A),Для легирования и модифицирования при производстве деформируемых и литейных алюминиевых сплавов,,,,,,до 0.3,,58 - 64,,,до 0.3,,,,,Алюминиевые лигатуры,Алюминиевые лигатуры,,"прочие, каждая 0.04; всего 0.1",Pb + Cd,,до 0.02,,,,,,,,,,,,,,,,,,,до 0.0001,,,,,,,,,,,,,,,,,,,,,,,,,,,,,,,
2447,2748,AlMn60(B),AlMn60(B),Для легирования и модифицирования при производстве деформируемых и литейных алюминиевых сплавов,,,,,,до 0.3,,58 - 64,,,до 1,,,,,Алюминиевые лигатуры,Алюминиевые лигатуры,,"прочие, каждая 0.04; всего 0.1",Pb + Cd,,до 0.02,,,,,,,,,,,,,,,,,,,до 0.0001,,,,,,,,,,,,,,,,,,,,,,,,,,,,,,,
2448,2749,AlNi10,AlNi10,Для легирования и модифицирования при производстве деформируемых и литейных алюминиевых сплавов,,,,,9 - 11,до 0.3,,,,,до 0.3,,,,,Алюминиевые лигатуры,Алюминиевые лигатуры,,"прочие, каждая 0.04; всего 0.1",Pb + Cd,,до 0.02,,,,,,,,,,,,,,,,,,,до 0.0001,,,,,,,,,,,,,,,,,,,,,,,,,,,,,,,
2449,2750,AlNi20,AlNi20,Для легирования и модифицирования при производстве деформируемых и литейных алюминиевых сплавов,,,,,18 - 22,до 0.3,,,,,до 0.3,,,,,Алюминиевые лигатуры,Алюминиевые лигатуры,,"прочие, каждая 0.04; всего 0.1",Pb + Cd,,до 0.02,,,,,,,,,,,,,,,,,,,до 0.0001,,,,,,,,,,,,,,,,,,,,,,,,,,,,,,,
2450,2751,AlSb10,AlSb10,Для легирования и модифицирования при производстве деформируемых и литейных алюминиевых сплавов,,,,,,до 0.3,,,,,до 0.3,,,,,Алюминиевые лигатуры,Алюминиевые лигатуры,,"прочие, каждая 0.04; всего 0.1",Pb + Cd,,до 0.02,,,,,,9 - 11,,,,,,,,,,,,,до 0.0001,,,,,,,,,,,,,,,,,,,,,,,,,,,,,,,
