Repository: a-dev-mobile/splav-kharkov

File: base/base.csv (part 25 of 32)
,id,name_x,Марка :,Применение:,Дополнение:,Cu,Al,C,Ni,Si,Cr,Mn,Zn,Ti,Fe,Заменитель:,Mo,Mg,V,Классификация :,type_x,Pb,Примесей,-,W,Sn,Co,Ag,Nb,P,Zr,Sb,S,Cd,B,Pt,Ni+Co,Au,Pd,Bi,N,As,O,Ca,Be,Rh,sв,d5,Ir,Ce,Te,sT,Tl,y,Se,H,Na,Ta,Hg,In,Ru,Ga,KCU,Ba,Nd,Li,Al+Mg,Cl,La,РЗМ,Sr,Re,Cu+P,Sc,Hf,F
2451,2752,AlSc2(A),AlSc2(A),Для легирования и модифицирования при производстве деформируемых и литейных алюминиевых сплавов,,до 0.01,,,,до 0.05,,до 0.01,,,до 0.05,,,до 0.1,,Алюминиевые лигатуры,Алюминиевые лигатуры,,"прочие, каждая 0.04; всего 0.1",Pb + Cd,,до 0.02,,,,,,,,,,,,,,,,,,до 0.01,до 0.0001,,,,,,,,,,,,,,,,,,,,,,,,,,,,,1.7 - 2.3,,до 0.01
2452,2753,AlSc2(B),AlSc2(B),Для легирования и модифицирования при производстве деформируемых и литейных алюминиевых сплавов,,до 0.05,,,,до 0.3,,до 0.05,,,до 0.3,,,до 0.1,,Алюминиевые лигатуры,Алюминиевые лигатуры,,"прочие, каждая 0.04; всего 0.1",Pb + Cd,,до 0.02,,,,,,,,,,,,,,,,,,до 0.01,до 0.0001,,,,,,,,,,,,,,,,,,,,,,,,,,,,,1.7 - 2.3,,до 0.01
2453,2754,AlSc5(A),AlSc5(A),Для легирования и модифицирования при производстве деформируемых и литейных алюминиевых сплавов,,до 0.01,,,,до 0.05,,до 0.01,,,до 0.05,,,до 0.1,,Алюминиевые лигатуры,Алюминиевые лигатуры,,"прочие, каждая 0.04; всего 0.1",Pb + Cd,,до 0.02,,,,,,,,,,,,,,,,,,до 0.01,до 0.0001,,,,,,,,,,,,,,,,,,,,,,,,,,,,,4.7 - 5.3,,до 0.01
2454,2755,AlSc5(B),AlSc5(B),Для легирования и модифицирования при производстве деформируемых и литейных алюминиевых сплавов,,до 0.05,,,,до 0.3,,до 0.05,,,до 0.3,,,до 0.1,,Алюминиевые лигатуры,Алюминиевые лигатуры,,"прочие, каждая 0.04; всего 0.1",Pb + Cd,,до 0.02,,,,,,,,,,,,,,,,,,до 0.01,до 0.0001,,,,,,,,,,,,,,,,,,,,,,,,,,,,,4.7 - 5.3,,до 0.01
2455,2756,AlSi20(A),AlSi20(A),Для легирования и модифицирования при производстве деформируемых и литейных алюминиевых сплавов,,,,,,18 - 22,,,,,до 0.3,,,,,Алюминиевые лигатуры,Алюминиевые лигатуры,,"прочие, каждая 0.04; всего 0.1",Pb + Cd,,до 0.02,,,,,,,,,,,,,,,,,,до 0.06,до 0.0001,,,,,,,,,,,,,,,,,,,,,,,,,,,,,,,
2456,2757,AlSi20(B),AlSi20(B),Для легирования и модифицирования при производстве деформируемых и литейных алюминиевых сплавов,,до 0.2,,,до 0.2,18 - 22,до 0.1,до 0.4,до 0.2,до 0.1,до 0.7,,,до 0.5,,Алюминиевые лигатуры,Алюминиевые лигатуры,,"прочие, каждая 0.04; всего 0.1",Pb + Cd,,до 0.02,,,,,,,,,,,,,,,,,,до 0.06,до 0.0001,,,,,,,,,,,,,,,,,,,,,,,,,,,,,,,
2457,2758,AlSi50(A),AlSi50(A),Для легирования и модифицирования при производстве деформируемых и литейных алюминиевых сплавов,,до 0.05,,,до 0.05,47 - 53,до 0.05,до 0.05,до 0.05,до 0.05,до 0.3,,,до 0.05,,Алюминиевые лигатуры,Алюминиевые лигатуры,,"прочие, каждая 0.04; всего 0.1",Pb + Cd,,до 0.02,,,,,,,,,,,,,,,,,,до 0.15,до 0.0001,,,,,,,,,,,,,,,,,,,,,,,,,,,,,,,
2458,2759,AlSi50(B),AlSi50(B),Для легирования и модифицирования при производстве деформируемых и литейных алюминиевых сплавов,,до 0.2,,,до 0.2,47 - 53,до 0.1,до 0.4,до 0.2,до 0.1,до 0.7,,,до 0.5,,Алюминиевые лигатуры,Алюминиевые лигатуры,,"прочие, каждая 0.04; всего 0.1",Pb + Cd,,до 0.02,,,,,,,,,,,,,,,,,,до 0.15,до 0.0001,,,,,,,,,,,,,,,,,,,,,,,,,,,,,,,
2459,2762,AlSr10,AlSr10,Для легирования и модифицирования при производстве деформируемых и литейных алюминиевых сплавов,,,,,,до 0.3,,,,,до 0.3,,,до 0.1,,Алюминиевые лигатуры,Алюминиевые лигатуры,,"прочие, каждая 0.04; всего 0.1",Pb + Cd,,до 0.02,,,,,,,,,,,,,,,,,,до 0.1,до 0.0001,,,,,,,,,,,,,,,,,,,до 0.1,,,,,,,9 - 11,,,,,до 0.01
2460,2760,AlSr3.5,AlSr3.5,Для легирования и модифицирования при производстве деформируемых и литейных алюминиевых сплавов,,,,,,до 0.3,,,,,до 0.3,,,,,Алюминиевые лигатуры,Алюминиевые лигатуры,,"прочие, каждая 0.04; всего 0.1",Pb + Cd,,до 0.02,,,,,,,,,,,,,,,,,,до 0.03,до 0.0001,,,,,,,,,,,,,,,,,,,,,,,,,,3.2 - 3.8,,,,,до 0.01
2461,2763,AlSr10Ti1B0.2,AlSr10Ti1B0.2,Для легирования и модифицирования при производстве деформируемых и литейных алюминиевых сплавов,,,,,,до 0.3,,,,0.8 - 1.2,до 0.3,,,до 0.1,,Алюминиевые лигатуры,Алюминиевые лигатуры,,"прочие, каждая 0.04; всего 0.1",Pb + Cd,,до 0.02,,,,,,,,,0.15 - 0.25,,,,,,,,,до 0.1,до 0.0001,,,,,,,,,,,,,,,,,,,до 0.1,,,,,,,9 - 11,,,,,до 0.01
2462,2766,AlTi10(A),AlTi10(A),Для легирования и модифицирования при производстве деформируемых и литейных алюминиевых сплавов,,,,,,до 0.2,,,,9 - 11,до 0.3,,,,до 0.3,Алюминиевые лигатуры,Алюминиевые лигатуры,,"прочие, каждая 0.04; всего 0.1",Pb + Cd,,до 0.02,,,,,,,,,,,,,,,,,,,до 0.0001,,,,,,,,,,,,,,,,,,,,,,,,,,,,,,,
2463,2767,AlTi10(B),AlTi10(B),Для легирования и модифицирования при производстве деформируемых и литейных алюминиевых сплавов,,до 0.2,,,до 0.2,до 0.3,до 0.1,до 0.4,до 0.2,9 - 11,до 0.7,,,до 0.5,до 0.5,Алюминиевые лигатуры,Алюминиевые лигатуры,,"прочие, каждая 0.04; всего 0.1",Pb + Cd,,до 0.02,,,,,,,,,,,,,,,,,,,до 0.0001,,,,,,,,,,,,,,,,,,,,,,,,,,,,,,,
2464,2764,AlTi2.5,AlTi2.5,Для легирования и модифицирования при производстве деформируемых и литейных алюминиевых сплавов,,до 0.05,,,,до 0.2,,до 0.05,до 0.05,2 - 3,до 0.3,,,до 0.05,до 0.2,Алюминиевые лигатуры,Алюминиевые лигатуры,,"прочие, каждая 0.04; всего 0.1",Pb + Cd,,до 0.02,,,,,,,,,,,,,,,,,,,до 0.0001,,,,,,,,,,,,,,,,,,,,,,,,,,,,,,,
2465,2768,AlTi3B1,AlTi3B1,Для легирования и модифицирования при производстве деформируемых и литейных алюминиевых сплавов,,,,,,до 0.3,,,,2.7 - 3.5,до 0.3,,,,до 0.2,Алюминиевые лигатуры,Алюминиевые лигатуры,,"прочие, каждая 0.04; всего 0.1",Pb + Cd,,до 0.02,,,,,,,,,0.8 - 1.2,,,,,,,,,,до 0.0001,,,,,,,,,,,,,,,,,,,,,,,,,,,,,,,
2466,2765,AlTi5,AlTi5,Для легирования и модифицирования при производстве деформируемых и литейных алюминиевых сплавов,,до 0.05,,,,до 0.2,,до 0.05,до 0.05,4.5 - 5.5,до 0.3,,,до 0.05,до 0.2,Алюминиевые лигатуры,Алюминиевые лигатуры,,"прочие, каждая 0.04; всего 0.1",Pb + Cd,,до 0.02,,,,,,,,,,,,,,,,,,,до 0.0001,,,,,,,,,,,,,,,,,,,,,,,,,,,,,,,
2467,2769,AlTi5B0.2,AlTi5B0.2,Для легирования и модифицирования при производстве деформируемых и литейных алюминиевых сплавов,,,,,,до 0.2,,,,4.5 - 5.5,до 0.3,,,,до 0.15,Алюминиевые лигатуры,Алюминиевые лигатуры,,"прочие, каждая 0.04; всего 0.1",Pb + Cd,,до 0.02,,,,,,,,,0.15 - 0.25,,,,,,,,,,до 0.0001,,,,,,,,,,,,,,,,,,,,,,,,,,,,,,,
2468,2761,AlSr5,AlSr5,Для легирования и модифицирования при производстве деформируемых и литейных алюминиевых сплавов,,,,,,до 0.3,,,,,до 0.3,,,до 0.05,,Алюминиевые лигатуры,Алюминиевые лигатуры,,"прочие, каждая 0.04; всего 0.1",Pb + Cd,,до 0.02,,,,,,,,,,,,,,,,,,до 0.05,до 0.0001,,,,,,,,,,,,,,,,,,,до 0.05,,,,,,,4.5 - 5.5,,,,,до 0.01
2469,2770,AlTi5B0.6,AlTi5B0.6,Для легирования и модифицирования при производстве деформируемых и литейных алюминиевых сплавов,,,,,,до 0.3,,,,4.5 - 5.5,до 0.3,,,,до 0.2,Алюминиевые лигатуры,Алюминиевые лигатуры,,"прочие, каждая 0.04; всего 0.1",Pb + Cd,,до 0.02,,,,,,,,,0.5 - 0.8,,,,,,,,,,до 0.0001,,,,,,,,,,,,,,,,,,,,,,,,,,,,,,,
2470,2771,AlTi5B1,AlTi5B1,Для легирования и модифицирования при производстве деформируемых и литейных алюминиевых сплавов,,,,,,до 0.2,,,,4.5 - 5.5,до 0.3,,,,до 0.15,Алюминиевые лигатуры,Алюминиевые лигатуры,,"прочие, каждая 0.04; всего 0.1",Pb + Cd,,до 0.02,,,,,,,,,0.9 - 1.1,,,,,,,,,,до 0.0001,,,,,,,,,,,,,,,,,,,,,,,,,,,,,,,
2471,2773,AlV10,AlV10,Для легирования и модифицирования при производстве деформируемых и литейных алюминиевых сплавов,,,,,,до 0.3,,,,,до 0.3,,,,9 - 11,Алюминиевые лигатуры,Алюминиевые лигатуры,,"прочие, каждая 0.04; всего 0.1",Pb + Cd,,до 0.02,,,,,,,,,,,,,,,,,,,до 0.0001,,,,,,,,,,,,,,,,,,,,,,,,,,,,,,,
2472,2772,AlV5,AlV5,Для легирования и модифицирования при производстве деформируемых и литейных алюминиевых сплавов,,,,,,до 0.3,,до 0.15,,,до 0.4,,,,4 - 6,Алюминиевые лигатуры,Алюминиевые лигатуры,,"прочие, каждая 0.04; всего 0.1",Pb + Cd,,до 0.02,,,,,,,,,,,,,,,,,,,до 0.0001,,,,,,,,,,,,,,,,,,,,,,,,,,,,,,,
2473,2777,AlZr10(A),AlZr10(A),Для легирования и модифицирования при производстве деформируемых и литейных алюминиевых сплавов,,до 0.05,,,,до 0.2,,до 0.05,до 0.05,,до 0.3,,,до 0.05,,Алюминиевые лигатуры,Алюминиевые лигатуры,,"прочие, каждая 0.04; всего 0.1",Pb + Cd,,до 0.02,,,,,9 - 11,,,,,,,,,,,,,,до 0.0001,,,,,,,,,,,,,,,,,,,,,,,,,,,,,,,
2474,2779,AlZr15,AlZr15,Для легирования и модифицирования при производстве деформируемых и литейных алюминиевых сплавов,,,,,,до 0.3,,,,,до 0.4,,,,,Алюминиевые лигатуры,Алюминиевые лигатуры,,"прочие, каждая 0.04; всего 0.1",Pb + Cd,,до 0.02,,,,,13.5 - 16,,,,,,,,,,,,,,до 0.0001,,,,,,,,,,,,,,,,,,,,,,,,,,,,,,,
2475,2778,AlZr10(B),AlZr10(B),Для легирования и модифицирования при производстве деформируемых и литейных алюминиевых сплавов,,до 0.2,,,до 0.2,до 0.3,,,,до 0.2,до 0.45,,,,,Алюминиевые лигатуры,Алюминиевые лигатуры,,"прочие, каждая 0.04; всего 0.1",Pb + Cd,,до 0.2,,,,,9 - 11,,,,,,,,,,,,,,до 0.0001,,,,,,,,,,,,,,,,,,,,,,,,,,,,,,,
2476,2775,AlZr2.5,AlZr2.5,Для легирования и модифицирования при производстве деформируемых и литейных алюминиевых сплавов,,,,,,до 0.3,,,,,до 0.3,,,,,Алюминиевые лигатуры,Алюминиевые лигатуры,,"прочие, каждая 0.04; всего 0.1",Pb + Cd,,до 0.02,,,,,2 - 3,,,,,,,,,,,,,,до 0.0001,,,,,,,,,,,,,,,,,,,,,,,,,,,,,,,
2477,2774,AlZr5(A),AlZr5(A),Для легирования и модифицирования при производстве деформируемых и литейных алюминиевых сплавов,,до 0.05,,,,до 0.2,,до 0.05,до 0.05,,до 0.3,,,до 0.05,,Алюминиевые лигатуры,Алюминиевые лигатуры,,"прочие, каждая 0.04; всего 0.1",Pb + Cd,,до 0.02,,,,,4.5 - 5.5,,,,,,,,,,,,,,до 0.0001,,,,,,,,,,,,,,,,,,,,,,,,,,,,,,,
2478,2776,AlZr5(B),AlZr5(B),Для легирования и модифицирования при производстве деформируемых и литейных алюминиевых сплавов,,до 0.1,,,до 0.1,до 0.3,,,,до 0.1,до 0.45,,,,,Алюминиевые лигатуры,Алюминиевые лигатуры,,"прочие, каждая 0.04; всего 0.1",Pb + Cd,,до 0.02,,,,,4.5 - 5.5,,,,,,,,,,,,,,до 0.0001,,,,,,,,,,,,,,,,,,,,,,,,,,,,,,,
2479,2562,CuSn5Zn5Pb5-C,CuSn5Zn5Pb5-C,"Изготовление фитингов, предназначенных для соединения медных труб",,83 - 87,до 0.01,,до 2,до 0.01,,,4 - 6,,до 0.3,,,,,Бронза оловянная литейная,Бронза оловянная литейная,4 - 6,,,,4 - 6,,,,до 0.1,,до 0.25,до 0.1,,,,,,,,,,,,,,,,,,,,,,,,,,,,,,,,,,,,,,,,,,,
2480,1305,БрО10,БрО10,для арматуры и фасонных отливок ответственного назначения,,,,,,,,,,,,,,,,Бронза оловянная литейная,Бронза оловянная литейная,,,,,,,,,,,,,,,,,,,,,,,,,,МПа,%,,,,МПа,,%,,,,,,,,,кДж / м2,,,,,,,,,,,,,
2481,1305,БрО10,БрО10,для арматуры и фасонных отливок ответственного назначения,,,,,,,,,,,,,,,,Бронза оловянная литейная,Бронза оловянная литейная,,,,,,,,,,,,,,,,,,,,,,,,,,295,3-10,,,,,,,,,,,,,,,,,,,,,,,,,,,,
2482,1305,БрО10,БрО10,для арматуры и фасонных отливок ответственного назначения,,,,,,,,,,,,,,,,Бронза оловянная литейная,Бронза оловянная литейная,,,,,,,,,,,,,,,,,,,,,,,,,,215,3-10,,,,175,,,,,,,,,,,,,,,,,,,,,,,,
2483,1034,БрО10С10,БрО10С10,"подшипники скольжения, работающие в условиях высоких удельных давлений",,77.1 - 83,до 0.02,,,до 0.02,,,до 0.5,,до 0.2,,,,,Бронза оловянная литейная,Бронза оловянная литейная,8 - 11,всего 0.9,,,9 - 11,,,,до 0.05,,до 0.3,,,,,,,,,,,,,,,,,,,,,,,,,,,,,,,,,,,,,,,,,,,,
2484,1515,БрО10С12Н3,БрО10С12Н3,"для изготовления деталей, работающих на трение",,,,,,,,,,,,,,,,Бронза оловянная литейная,Бронза оловянная литейная,,,,,,,,,,,,,,,,,,,,,,,,,,МПа,%,,,,МПа,,%,,,,,,,,,кДж / м2,,,,,,,,,,,,,
2485,1515,БрО10С12Н3,БрО10С12Н3,"для изготовления деталей, работающих на трение",,,,,,,,,,,,,,,,Бронза оловянная литейная,Бронза оловянная литейная,,,,,,,,,,,,,,,,,,,,,,,,,,245,5,,,,,,,,,,,,,,,,,,,,,,,,,,,,
2486,1032,БрО10Ф1,БрО10Ф1,"узлы трения арматуры, высоконагруженные детали шнековых приводов, нажимные и шпиндельные гайки, венцы червячных шестерен",,86.9 - 90.6,до 0.02,,,до 0.02,,,до 0.3,,до 0.2,,,,,Бронза оловянная литейная,Бронза оловянная литейная,до 0.3,всего 1,,,9 - 11,,,,0.4 - 1.1,,до 0.3,,,,,,,,,,,,,,,,,,,,,,,,,,,,,,,,,,,,,,,,,,,,
2487,1306,БрО19,БрО19,для арматуры и фасонных отливок ответственного назначения,,79.3 - 82,до 0.02,,,до 0.02,,,до 0.2,,,,,,,Бронза оловянная литейная,Бронза оловянная литейная,до 0.5,всего 1.2,,,18 - 19.5,,,,до 0.1,,до 0.3,,,,,,,,до 0.02,,,,,,,,,,,,,,,,,,,,,,,,,,,,,,,,,,,,
2488,1033,БрО10Ц2,БрО10Ц2,"арматура, антифрикционные детали, вкладыши подшипников, детали трения и облицовки гребных валов",,85 - 90,до 0.02,,,до 0.02,,,1 - 3,,до 0.3,,,,,Бронза оловянная литейная,Бронза оловянная литейная,до 0.5,всего 1,Si + Al,,9 - 11,,,,до 0.05,,до 0.3,,,,,,,,,,,,,,,,,,,,,,,,,,,,,,,,,,,,,,,,,,,,
2489,1024,БрО3Ц12С5,БрО3Ц12С5 ( другое обозначение БрОЦС3-12-5 ),арматура общего назначения,,74.2 - 87,до 0.02,,,до 0.02,,,8 - 15,,до 0.4,,,,,Бронза оловянная литейная,Бронза оловянная литейная,3 - 6,всего 1.3,Si + Al,,2 - 3.5,,,,до 0.05,,до 0.5,,,,,,,,,,,,,,,,,,,,,,,,,,,,,,,,,,,,,,,,,,,,
2490,1513,БрО3.5Ц7С5,БрО3.5Ц7С5,для производства отливок арматуры общего назначения; деталей трубопроводной арматуры; антифрикционных деталей,,,,,,,,,,,,,,,,Бронза оловянная литейная,Бронза оловянная литейная,,,,,,,,,,,,,,,,,,,,,,,,,,МПа,%,,,,МПа,,%,,,,,,,,,кДж / м2,,,,,,,,,,,,,
2491,1513,БрО3.5Ц7С5,БрО3.5Ц7С5,для производства отливок арматуры общего назначения; деталей трубопроводной арматуры; антифрикционных деталей,,,,,,,,,,,,,,,,Бронза оловянная литейная,Бронза оловянная литейная,,,,,,,,,,,,,,,,,,,,,,,,,,175,4,,,,,,,,,,,,,,,,,,,,,,,,,,,,
2492,1513,БрО3.5Ц7С5,БрО3.5Ц7С5,для производства отливок арматуры общего назначения; деталей трубопроводной арматуры; антифрикционных деталей,,,,,,,,,,,,,,,,Бронза оловянная литейная,Бронза оловянная литейная,,,,,,,,,,,,,,,,,,,,,,,,,,145,6,,,,,,,,,,,,,,,,,,,,,,,,,,,,
2493,1316,БрО3Ц13С4,БрО3Ц13С4,"Для производства чушек из лома и отходов цветных металлов, используемых как шихтовый материал для изготовления оловянной литейной бронзы БрО3Ц12С5",,73.2 - 85.9,до 0.02,,до 2,до 0.02,,,9 - 16,,до 0.4,,,до 0.02,,Бронза оловянная литейная,Бронза оловянная литейная,3 - 6,всего 1.3,,,2.1 - 3.5,,,,до 0.1,,до 0.5,до 0.08,,,,,,,,,до 0.15,,,,,,,,,,,,,,,,,,,,,,,,,,,,,,,,,,
2494,1898,БрО3Ц6С5,БрО3Ц6С5,"Для производства чушек из лома и отходов цветных металлов, используемых для нужд народного хозяйства",,79.6 - 90.7,до 0.05,,до 1,до 0.05,,,3 - 8,,до 0.4,,,,,Бронза оловянная литейная,Бронза оловянная литейная,3 - 6,всего 1.3,,,2 - 4,,,,до 0.1,,до 0.5,,,,,,,,,,,,,,,,,,,,,,,,,,,,,,,,,,,,,,,,,,,,
2495,1312,БрО3Ц7С5Н,БрО3Ц7С5Н,"для арматуры, работающей в морской воде,водяном паре",,,,,,,,,,,,,,,,Бронза оловянная литейная,Бронза оловянная литейная,,,,,,,,,,,,,,,,,,,,,,,,,,МПа,%,,,,МПа,,%,,,,,,,,,кДж / м2,,,,,,,,,,,,,
2496,1312,БрО3Ц7С5Н,БрО3Ц7С5Н,"для арматуры, работающей в морской воде,водяном паре",,,,,,,,,,,,,,,,Бронза оловянная литейная,Бронза оловянная литейная,,,,,,,,,,,,,,,,,,,,,,,,,,175,8,,,,,,,,,,,,,,,,,,,,,,,,,,,,
2497,1312,БрО3Ц7С5Н,БрО3Ц7С5Н,"для арматуры, работающей в морской воде,водяном паре",,,,,,,,,,,,,,,,Бронза оловянная литейная,Бронза оловянная литейная,,,,,,,,,,,,,,,,,,,,,,,,,,205,5,,,,176,,,,,,,,,,,,,,,,,,,,,,,,
2498,1025,БрО3Ц7С5Н1,БрО3Ц7С5Н1 ( другое обозначение БрОЦСН3-7-5-1 ),"детали, работающие в масле, паре и в пресной воде",,77.2 - 88,до 0.02,,0.5 - 2,до 0.02,,,6 - 9.5,,до 0.4,,,,,Бронза оловянная литейная,Бронза оловянная литейная,3 - 6,всего 1.3,Si + Al,,2.5 - 4,,,,до 0.05,,до 0.5,,,,,,,,,,,,,,,,,,,,,,,,,,,,,,,,,,,,,,,,,,,,
2499,1315,БрО3Ц8С4Н1,БрО3Ц8С4Н1,"Для производства чушек из лома и отходов цветных металлов, используемых как шихтовый материал для изготовления оловянной литейной бронзы БрО3Ц7С5Н1",,76.7 - 86.9,до 0.02,,0.5 - 2,до 0.02,,,7 - 10,,до 0.4,,,до 0.02,,Бронза оловянная литейная,Бронза оловянная литейная,3 - 6,всего 1.3,,,2.6 - 4,,,,до 0.1,,до 0.5,до 0.08,,,,,,,,,до 0.15,,,,,,,,,,,,,,,,,,,,,,,,,,,,,,,,,,
2500,1027,БрО4Ц4С17,БрО4Ц4С17 ( другое обозначение БрОЦС4-4-17 ),антифрикционные детали,,67.2 - 80.5,до 0.05,,,до 0.05,,,2 - 6,,до 0.4,,,,,Бронза оловянная литейная,Бронза оловянная литейная,14 - 20,всего 1.3,,,3.5 - 5.5,,,,до 0.1,,до 0.5,,,,,,,,,,,,,,,,,,,,,,,,,,,,,,,,,,,,,,,,,,,,
2501,1026,БрО4Ц7С5,БрО4Ц7С5 ( другое обозначение БрОЦС3.5-7-5 ),"арматура, антифрикционные детали",,77.7 - 87,до 0.05,,,до 0.05,,,6 - 9,,до 0.4,,,,,Бронза оловянная литейная,Бронза оловянная литейная,4 - 7,всего 1.3,,,3 - 5,,,,до 0.1,,до 0.5,,,,,,,,,,,,,,,,,,,,,,,,,,,,,,,,,,,,,,,,,,,,
2502,1899,БрО4Ц8С5,БрО4Ц8С5,"Для производства чушек из лома и отходов цветных металлов, используемых как шихтовый материал для изготовления оловянной литейной бронзы БрО4Ц7С5",,75.85 - 85.1,до 0.05,,до 2,до 0.05,,,6.5 - 9,,до 0.4,,,до 0.02,,Бронза оловянная литейная,Бронза оловянная литейная,4 - 7,всего 1.3,,,3.1 - 5.5,,,,до 0.1,,до 0.5,до 0.08,,,,,,,,,до 0.15,,,,,,,,,,,,,,,,,,,,,,,,,,,,,,,,,,
2503,1029,БрО5С25,БрО5С25,биметаллические подшипники скольжения,,66.8 - 73,до 0.02,,,до 0.02,,,до 0.5,,до 0.2,,,,,Бронза оловянная литейная,Бронза оловянная литейная,23 - 26,всего 1.2,,,4 - 6,,,,до 0.05,,до 0.5,,,,,,,,,,,,,,,,,,,,,,,,,,,,,,,,,,,,,,,,,,,,
2504,1317,БрО5Ц6С5,БрО5Ц6С5,"Для производства чушек из лома и отходов цветных металлов, используемых как шихтовый материал для изготовления оловянной литейной бронзы БрО5Ц5С5",,77.85 - 86,до 0.05,,до 1,до 0.05,,,4.5 - 6.5,,до 0.4,,,до 0.02,,Бронза оловянная литейная,Бронза оловянная литейная,4.1 - 6,всего 1.3,,,4.1 - 6,,,,до 0.1,,до 0.5,до 0.08,,,,,,,,,до 0.15,,,,,,,,,,,,,,,,,,,,,,,,,,,,,,,,,,
2505,1028,БрО5Ц5С5,БрО5Ц5С5 ( другое обозначение БрОЦС5-5-6 ),"арматура, антифрикционные детали, вкладыши подшипников",,80.7 - 88,до 0.05,,,до 0.05,,,4 - 6,,до 0.4,,,,,Бронза оловянная литейная,Бронза оловянная литейная,4 - 6,всего 1.3,,,4 - 6,,,,до 0.1,,до 0.5,,,,,,,,,,,,,,,,,,,,,,,,,,,,,,,,,,,,,,,,,,,,
2506,1409,БрО6С6Ц3,БрО6С6Ц3,для изготовления паровой и водяной арматуры,,,,,,,,,,,,,,,,Бронза оловянная литейная,Бронза оловянная литейная,,,,,,,,,,,,,,,,,,,,,,,,,,МПа,%,,,,МПа,,%,,,,,,,,,кДж / м2,,,,,,,,,,,,,
2507,1409,БрО6С6Ц3,БрО6С6Ц3,для изготовления паровой и водяной арматуры,,,,,,,,,,,,,,,,Бронза оловянная литейная,Бронза оловянная литейная,,,,,,,,,,,,,,,,,,,,,,,,,,175-215,4-8,,,,80-195,,8,,,,,,,,,294,,,,,,,,,,,,,
2508,1409,БрО6С6Ц3,БрО6С6Ц3,для изготовления паровой и водяной арматуры,,,,,,,,,,,,,,,,Бронза оловянная литейная,Бронза оловянная литейная,,,,,,,,,,,,,,,,,,,,,,,,,,145-195,8-12,,,,,,,,,,,,,,,225,,,,,,,,,,,,,
2509,1900,БрО6Ц6С2Х,БрО6Ц6С2Х,"Для производства чушек из лома и отходов цветных металлов, используемых для художественного литья",,79.9 - 88,до 0.1,,,,,,5 - 7,,до 0.5,,,,,Бронза оловянная литейная,Бронза оловянная литейная,1 - 4,всего 1,,,5 - 7,,,,,,до 0.5,,,,,,,,,,,,,,,,,,,,,,,,,,,,,,,,,,,,,,,,,,,,
2510,1030,БрО6Ц6С3,БрО6Ц6С3,"арматура, антифрикционные детали, вкладыши подшипников",,80.7 - 88,до 0.05,,,до 0.02,,,5 - 7,,до 0.4,,,,,Бронза оловянная литейная,Бронза оловянная литейная,2 - 4,всего 1.3,,,5 - 7,,,,до 0.05,,до 0.5,,,,,,,,,,,,,,,,,,,,,,,,,,,,,,,,,,,,,,,,,,,,
2511,1311,БрО8Н4Ц2,БрО8Н4Ц2,Нет данных о применении,,,,,,,,,,,,,,,,Бронза оловянная литейная,Бронза оловянная литейная,,,,,,,,,,,,,,,,,,,,,,,,,,МПа,%,,,,МПа,,%,,,,,,,,,кДж / м2,,,,,,,,,,,,,
2512,1311,БрО8Н4Ц2,БрО8Н4Ц2,Нет данных о применении,,,,,,,,,,,,,,,,Бронза оловянная литейная,Бронза оловянная литейная,,,,,,,,,,,,,,,,,,,,,,,,,,345,16,,,,,,,,,,,,,,,,,,,,,,,,,,,,
2513,1311,БрО8Н4Ц2,БрО8Н4Ц2,Нет данных о применении,,,,,,,,,,,,,,,,Бронза оловянная литейная,Бронза оловянная литейная,,,,,,,,,,,,,,,,,,,,,,,,,,265,14,,,,175,,,,,,,,,,,,,,,,,,,,,,,,
2514,1310,БрО8С12,БрО8С12,"для ответственных подшипников, работающих при высоких давлениях",,,,,,,,,,,,,,,,Бронза оловянная литейная,Бронза оловянная литейная,,,,,,,,,,,,,,,,,,,,,,,,,,МПа,%,,,,МПа,,%,,,,,,,,,кДж / м2,,,,,,,,,,,,,
2515,1310,БрО8С12,БрО8С12,"для ответственных подшипников, работающих при высоких давлениях",,,,,,,,,,,,,,,,Бронза оловянная литейная,Бронза оловянная литейная,,,,,,,,,,,,,,,,,,,,,,,,,,145-195,,,,,115,,,,,,,,,,,,,,,,,,,,,,,,
2516,1310,БрО8С12,БрО8С12,"для ответственных подшипников, работающих при высоких давлениях",,,,,,,,,,,,,,,,Бронза оловянная литейная,Бронза оловянная литейная,,,,,,,,,,,,,,,,,,,,,,,,,,145-175,3-8,,,,100,,,,,,,,,,,98-137,,,,,,,,,,,,,
2517,1031,БрО8Ц4,БрО8Ц4,"арматура, фасонные части трубопровода, насосы, работающие в морской воде",,84 - 89,до 0.02,,,до 0.02,,,4 - 6,,до 0.3,,,,,Бронза оловянная литейная,Бронза оловянная литейная,до 0.5,всего 1,Si + Al,,7 - 9,,,,до 0.05,,до 0.3,,,,,,,,,,,,,,,,,,,,,,,,,,,,,,,,,,,,,,,,,,,,
2518,1099,БрОФ2-0.25,БрОФ2-0.25,"Винты, ленты для гибких шлангов, токопроводящие детали, присадочный материал для сварки",,96.7 - 98.98,,,до 0.2,,,,до 0.3,,до 0.05,,,,,"Бронза оловянная, обрабатываемая давлением","Бронза оловянная, обрабатываемая давлением",до 0.03,всего 0.3,,,1 - 2.5,,,,0.02 - 0.3,,,,,,,,,,,,,,,,,,,,,,,,,,,,,,,,,,,,,,,,,,,,,,
2519,1098,БрОФ4-0.25,БрОФ4-0.25,"Трубки, применяемые в аппаратостроении и для контрольно-измерительных приборов",,95.25 - 96.2,до 0.002,,до 0.2,до 0.002,,,до 0.3,,до 0.02,,,,,"Бронза оловянная, обрабатываемая давлением","Бронза оловянная, обрабатываемая давлением",до 0.02,всего 0.1,,,3.5 - 4,,,,0.2 - 0.3,,до 0.002,,,,,,,,до 0.002,,,,,,,,,,,,,,,,,,,,,,,,,,,,,,,,,,,,
2520,1097,БрОФ6.5-0.15,БрОФ6.5-0.15,"Ленты, полосы, прутки, применяемые в машиностроении; подшипниковые детали, трубы-заготовки для изготовления биметаллических сталебронзовых втулок; проволока для ручной сварки в защитных газах оловянно-фосфористой бронзы и оловянных бронз",,92.28 - 93.8,до 0.002,,до 0.2,до 0.002,,,до 0.3,,до 0.05,,,,,"Бронза оловянная, обрабатываемая давлением","Бронза оловянная, обрабатываемая давлением",до 0.02,всего 0.1,,,6 - 7,,,,0.1 - 0.25,,до 0.002,,,,,,,,до 0.002,,,,,,,,,,,,,,,,,,,,,,,,,,,,,,,,,,,,
2521,1096,БрОФ6.5-0.4,БрОФ6.5-0.4,"Проволока для сеток бумагоделательных машин; для пружин, деталей машин, лент и полос, применяемых в машиностроении",,92.15 - 93.64,до 0.002,,до 0.2,до 0.005,,,до 0.3,,до 0.02,,,,,"Бронза оловянная, обрабатываемая давлением","Бронза оловянная, обрабатываемая давлением",до 0.02,всего 0.1,,,6 - 7,,,,0.26 - 0.4,,до 0.002,,,,,,,,до 0.002,,,,,,,,,,,,,,,,,,,,,,,,,,,,,,,,,,,,
2522,1095,БрОФ7-0.2,БрОФ7-0.2,"Прутки, применяемые в различных отраслях проиышленности (для шестерен, зубчатых колес, втулок и прокладок высоконагруженных машин)",,91.27 - 92.8,до 0.002,,до 0.2,до 0.005,,,до 0.3,,до 0.05,,,,,"Бронза оловянная, обрабатываемая давлением","Бронза оловянная, обрабатываемая давлением",до 0.02,всего 0.1,,,7 - 8,,,,0.1 - 0.25,,до 0.002,,,,,,,,до 0.002,,,,,,,,,,,,,,,,,,,,,,,,,,,,,,,,,,,,
2523,1078,БрОФ8-0.3,БрОФ8-0.3,Проволока для сеток бумагоделательных машин,,90.85 - 92.15,до 0.002,,до 0.2,до 0.002,,,до 0.3,,до 0.02,,,,,"Бронза оловянная, обрабатываемая давлением","Бронза оловянная, обрабатываемая давлением",до 0.02,всего 0.1,,,7.5 - 8.5,,,,0.26 - 0.35,,до 0.002,,,,,,,,до 0.002,,,,,,,,,,,,,,,,,,,,,,,,,,,,,,,,,,,,
2524,1100,БрОЦ4-3,БрОЦ4-3,"Ленты, полосы, прутки, применяемые в электротехнике, машиностроении; проволока для пружин, контактов штепсельных разъемов, деталей химической аппаратуры; проволока для ручной сварки в защитных газах меди, механизированной сварки под флюсом меди и латуни",,92.2 - 93.8,до 0.002,,до 0.3,до 0.002,,,2.7 - 3.3,,до 0.05,,,,,"Бронза оловянная, обрабатываемая давлением","Бронза оловянная, обрабатываемая давлением",до 0.02,всего 0.2,,,3.5 - 4,,,,до 0.03,,до 0.002,,,,,,,,до 0.002,,,,,,,,,,,,,,,,,,,,,,,,,,,,,,,,,,,,
2525,1101,БрОЦС4-4-2.5,БрОЦС4-4-2.5,"Ленты и полосы, применяемые для прокладок во втулках и подшипниках автомобилей и тракторов",,86 - 92.5,до 0.002,,до 0.3,,,,3 - 5,,до 0.05,,,,,"Бронза оловянная, обрабатываемая давлением","Бронза оловянная, обрабатываемая давлением",1.5 - 3.5,всего 0.2,,,3 - 5,,,,до 0.03,,до 0.002,,,,,,,,до 0.002,,,,,,,,,,,,,,,,,,,,,,,,,,,,,,,,,,,,
2526,1102,БрОЦС4-4-4,БрОЦС4-4-4,"Ленты и полосы, применяемые для прокладок во втулках и подшипниках автомобилей и тракторов",,85 - 90.5,до 0.002,,до 0.3,,,,3 - 5,,до 0.05,,,,,"Бронза оловянная, обрабатываемая давлением","Бронза оловянная, обрабатываемая давлением",3.5 - 4.5,всего 0.2,,,3 - 5,,,,до 0.03,,до 0.002,,,,,,,,до 0.002,,,,,,,,,,,,,,,,,,,,,,,,,,,,,,,,,,,,
2527,1365,Cu,Cu,Нет данных о применении,,,,,,,,,,,,,,,,Бронза жаропрочная,Бронза жаропрочная,,,,,,,,,,,,,,,,,,,,,,,,,,МПа,%,,,,МПа,,%,,,,,,,,,кДж / м2,,,,,,,,,,,,,
2528,1365,Cu,Cu,Нет данных о применении,,,,,,,,,,,,,,,,Бронза жаропрочная,Бронза жаропрочная,,,,,,,,,,,,,,,,,,,,,,,,,,245,50,,,,157,,90,,,,,,,,,1666,,,,,,,,,,,,,
2529,1202,БрКБ2.5-0.5,БрКБ2.5-0.5 ( другое обозначение МКБ2.5-0.5 ),для электродов рельефной сварки и сварки толстолистовых изделий из углеродистой стали,,96.6 - 97.3,,,,,,,,,,,,,,Бронза жаропрочная,Бронза жаропрочная,,,,,,2.3 - 2.7,,,,,,,,,,,,,,,,,,0.4 - 0.7,,,,,,,,,,,,,,,,,,,,,,,,,,,,,,,
2530,1124,БрКд1,БрКд1 ( другое обозначение CuCd1 ),"Коллекторы электродвигателей, детали машин контактной сварки и другие детали",Кадмиевая бронза. Высокая электропроводность и жаропрочность,98.5 - 99.1,,,,,,,,,,,,,,Бронза жаропрочная,Бронза жаропрочная,,всего 0.3,,,,,,,,,,,0.9 - 1.2,,,,,,,,,,,,,,,,,,,,,,,,,,,,,,,,,,,,,,,,,,
2531,1370,БрМВТ,БрМВТ,Нет данных о применении,,,,,,,,,,,,,,,,Бронза жаропрочная,Бронза жаропрочная,,,,,,,,,,,,,,,,,,,,,,,,,,МПа,%,,,,МПа,,%,,,,,,,,,кДж / м2,,,,,,,,,,,,,
2532,1370,БрМВТ,БрМВТ,Нет данных о применении,,,,,,,,,,,,,,,,Бронза жаропрочная,Бронза жаропрочная,,,,,,,,,,,,,,,,,,,,,,,,,,833,,,,,823,,10,,,,,,,,,294,,,,,,,,,,,,,
2533,1094,БрМг0.3,БрМг0.3,"Коллекторы электродвигателей, детали машин контактной сварки и другие детали",Магниевая бронза. Высокая электропроводность и жаропрочность,99.3 - 99.6,,,,,,,,,,,,0.2 - 0.5,,Бронза жаропрочная,Бронза жаропрочная,,всего 0.2,,,,,,,,,,,,,,,,,,,,,,,,,,,,,,,,,,,,,,,,,,,,,,,,,,,,,
2534,1372,БрМг0.5,БрМг0.5,"контактные кольца, коллекторные пластины, провода, кабели",,99.2 - 99.7,,,,,,,,,до 0.05,,,0.3 - 0.7,,Бронза жаропрочная,Бронза жаропрочная,,всего 0.1,,,,,,,,,,,,,,,,,,,,,,,,,,,,,,,,,,,,,,,,,,,,,,,,,,,,,
2535,1373,БрМг0.8,БрМг0.8,"контактные кольца, коллекторные пластины, провода, кабели",,98.9 - 99.3,,,,,,,,,до 0.05,,,0.7 - 1,,Бронза жаропрочная,Бронза жаропрочная,,всего 0.1,,,,,,,,,,,,,,,,,,,,,,,,,,,,,,,,,,,,,,,,,,,,,,,,,,,,,
2536,1188,БрНБТ,БрНБТ,"для деталей машин стыковой сварки, электродов для сварки нержавеющей стали и жаропрочных сплавов",,97.15 - 98.35,до 0.15,,1.4 - 1.6,,,,до 0.2,0.05 - 0.15,,,,,,Бронза жаропрочная,Бронза жаропрочная,до 0.005,всего 0.7,,,до 0.1,,,,,,,,,,,,,,,,,,,0.2 - 0.4,,,,,,,,,,,,,,,,,,,,,,,,,,,,,,,
2537,1367,БрНХК,БрНХК,"кольца трубосварочных станков, электроды, теплообменники, кристаллизаторы, элементы креплений, инструмент",,,,,,,,,,,,,,,,Бронза жаропрочная,Бронза жаропрочная,,,,,,,,,,,,,,,,,,,,,,,,,,МПа,%,,,,МПа,,%,,,,,,,,,кДж / м2,,,,,,,,,,,,,
2538,1367,БрНХК,БрНХК,"кольца трубосварочных станков, электроды, теплообменники, кристаллизаторы, элементы креплений, инструмент",,,,,,,,,,,,,,,,Бронза жаропрочная,Бронза жаропрочная,,,,,,,,,,,,,,,,,,,,,,,,,,800,10,,,,780,,50,,,,,,,,,1000,,,,,,,,,,,,,
2539,1189,БрХ,БрХ,"для теплообменников, для электродов контактной сварки углеродистой стали",,98.5 - 99.6,,,,,0.4 - 1,,до 0.3,,до 0.08,,,,,Бронза жаропрочная,Бронза жаропрочная,,всего 0.5,,,,,,,,,,,,,,,,,,,,,,,,,,,,,,,,,,,,,,,,,,,,,,,,,,,,,
2540,1192,БрНХК2.5-0.7-0.6,БрНХК2.5-0.7-0.6,для формирующих и электродных колец трубосварочных станов,,94.6 - 97,,,2 - 2.8,0.5 - 0.9,0.5 - 1,,,,,,,,,Бронза жаропрочная,Бронза жаропрочная,,всего 0.7,,,,,,,,,,,,,,,,,,,,,,,,,,,,,,,,,,,,,,,,,,,,,,,,,,,,,
2541,1366,БрХВЦр,БрХВЦр,эллектроды для сварки,,,,,,,,,,,,,,,,Бронза жаропрочная,Бронза жаропрочная,,,,,,,,,,,,,,,,,,,,,,,,,,МПа,%,,,,МПа,,%,,,,,,,,,кДж / м2,,,,,,,,,,,,,
2542,1366,БрХВЦр,БрХВЦр,эллектроды для сварки,,,,,,,,,,,,,,,,Бронза жаропрочная,Бронза жаропрочная,,,,,,,,,,,,,,,,,,,,,,,,,,550,19,,,,510,,58,,,,,,,,,1800,,,,,,,,,,,,,
2543,1369,БрХНб,БрХНб,"присадочные материалы при сварке, провода и кабели",,98.94 - 99.6,,,,до 0.05,0.3 - 0.5,,до 0.015,,до 0.06,,,до 0.02,,Бронза жаропрочная,Бронза жаропрочная,до 0.005,,,,,,,0.1 - 0.4,до 0.01,,,,,,,,,,,,,,,,,,,,,,,,,,,,,,,,,,,,,,,,,,,,,,
2544,1190,БрХЦр,БрХЦр,для электродов контактной точечной и шовной сварки углеродистой стали,,98.82 - 99.57,,,до 0.03,,0.4 - 1,,до 0.01,,,,,,,Бронза жаропрочная,Бронза жаропрочная,до 0.003,всего 0.1,,,до 0.01,,,,,0.03 - 0.08,,,,,,,,,до 0.002,,до 0.01,,,,,,,,,,,,,,,,,,,,,,,,,,,,,,,,,,
2545,1201,БрЦр0.3,БрЦр0.3 ( другое обозначение МЦр0.3 ),"для коллекторов высоконагруженных и высокоскоростных двигателей, различных деталей радиотехники",,99.5 - 99.8,,,,,,,,,,,,,,Бронза жаропрочная,Бронза жаропрочная,,,,,,,,,,0.2 - 0.5,,,,,,,,,,,,,,,,,,,,,,,,,,,,,,,,,,,,,,,,,,,,,
2546,1363,БрЦр0.4,БрЦр0.4,"для коллекторов высоконагруженных и высокоскоростных двигателей, различных деталей радиотехники",,99.4 - 99.7,,,,,,,,,до 0.03,,,,,Бронза жаропрочная,Бронза жаропрочная,,всего 0.1,,,,,,,,0.3 - 0.5,,,,,,,,,,,,,,,,,,,,,,,,,,,,,,,,,,,,,,,,,,,,,
2547,1191,БрЦр0.2,БрЦр0.2,"для коллекторов высоконагруженных и высокоскоростных двигателей, различных деталей радиотехники",,99.7 - 99.9,,,,,,,,,,,,,,Бронза жаропрочная,Бронза жаропрочная,,,,,,,,,,0.1 - 0.3,,,,,,,,,,,,,,,,,,,,,,,,,,,,,,,,,,,,,,,,,,,,,
2548,1371,БрЦр0.7,БрЦр0.7,"для коллекторов высоконагруженных и высокоскоростных двигателей, различных деталей радиотехники",,99.1 - 99.4,,,,,,,,,,,,,,Бронза жаропрочная,Бронза жаропрочная,,всего 0.1,,,,,,,,0.6 - 0.8,,,,,,,,,,,,,,,,,,,,,,,,,,,,,,,,,,,,,,,,,,,,,
2549,1374,МК,МК,"Для электродов контактной точечной и шовной сварки легких сплавов, коллекторов электродвигателей",Внимание! По ГОСТ 27266-87 сплав молибдена также обозначается МК,98.8 - 99.1,,,,,,,,,,,,,,Бронза жаропрочная,Бронза жаропрочная,,,,,,,,,,,,,0.9 - 1.2,,,,,,,,,,,,,,,,,,,,,,,,,,,,,,,,,,,,,,,,,,
2550,1902,БрА10Ж3,БрА10Ж3,"Для производства чушек из лома и отходов цветных металлов, используемых как шихтовый материал для изготовления оловянной литейной бронзы БрА9Ж3Л",,79.4 - 87.1,8.5 - 10.5,,до 1,до 0.2,,до 0.5,до 1.3,,2 - 4,,,,,Бронза безоловянная литейная,Бронза безоловянная литейная,до 0.3,всего 2.4,,,до 0.2,,,,до 0.1,,до 0.05,,,,,,,,,,до 0.05,,,,,,,,,,,,,,,,,,,,,,,,,,,,,,,,,,
2551,1364,МКБ,МКБ,Нет данных о применении,,,,,,,,,,,,,,,,Бронза жаропрочная,Бронза жаропрочная,,,,,,,,,,,,,,,,,,,,,,,,,,МПа,%,,,,МПа,,%,,,,,,,,,кДж / м2,,,,,,,,,,,,,
2552,1364,МКБ,МКБ,Нет данных о применении,,,,,,,,,,,,,,,,Бронза жаропрочная,Бронза жаропрочная,,,,,,,,,,,,,,,,,,,,,,,,,,764,,,,,745,,22,,,,,,,,,294,,,,,,,,,,,,,
2553,1901,БрА10Ж3р,БрА10Ж3р,"Для производства чушек из лома и отходов цветных металлов, используемых для изготовления антифрикционных деталей, арматуры",,80.6 - 87.8,8.5 - 10.5,,до 1,до 0.2,,до 0.5,до 1,,2 - 4,,,,,Бронза безоловянная литейная,Бронза безоловянная литейная,до 0.1,всего 1.7,,,до 0.2,,,,до 0.1,,до 0.05,,,,,,,,,,до 0.05,,,,,,,,,,,,,,,,,,,,,,,,,,,,,,,,,,
2554,1130,БрА10Ж3Мц2,БрА10Ж3Мц2,"антифрикционные детали, детали арматуры",,81 - 88,9 - 11,,до 0.5,до 0.1,,1 - 3,до 0.5,,2 - 4,,,,,Бронза безоловянная литейная,Бронза безоловянная литейная,до 0.3,всего 1,,,до 0.1,,,,до 0.01,,до 0.05,,,,,,,,,,до 0.01,,,,,,,,,,,,,,,,,,,,,,,,,,,,,,,,,,
2555,1128,БрА10Мц2Л,БрА10Мц2Л,"антифрикционные детали, детали арматуры, работающие в пресной воде, жидком топливе и в паре при температуре до 250 °C",,83.7 - 88.9,9.6 - 11,,до 1,до 0.2,,1.5 - 2.5,до 1.5,,до 1,,,,,Бронза безоловянная литейная,Бронза безоловянная литейная,до 0.1,всего 2.8,,,до 0.2,,,,до 0.1,,до 0.05,,,,,,,,,,до 0.05,,,,,,,,,,,,,,,,,,,,,,,,,,,,,,,,,,
2556,1131,БрА10Ж4Н4Л,БрА10Ж4Н4Л ( другое обозначение БрАЖН10-4-4Л ),"детали химической и пищевой промышленности, а также детали, работающие при повышенных температурах",,23.5 - 83.5,9.5 - 11,,3.5 - 5.5,до 0.2,,до 0.5,до 0.5,,3.5 - 5.5,,,,,Бронза безоловянная литейная,Бронза безоловянная литейная,до 0.05,всего 1.5,,,до 0.2,,,,до 0.1,,до 0.05,,,,,,,,,,до 0.05,,,,,,,,,,,,,,,,,,,,,,,,,,,,,,,,,,
2557,1132,БрА11Ж6Н6,БрА11Ж6Н6 ( другое обозначение БрАЖН11-6-6 ),"арматура, антифрикционные детали",,74 - 79.5,10.5 - 11.5,,5 - 6.5,до 0.2,,до 0.5,до 0.6,,5 - 6.5,,,,,Бронза безоловянная литейная,Бронза безоловянная литейная,до 0.05,всего 1.5,,,до 0.2,,,,до 0.1,,до 0.05,,,,,,,,,,до 0.05,,,,,,,,,,,,,,,,,,,,,,,,,,,,,,,,,,
2558,1464,БрА7Ж1.5С1.5,БрА7Ж1.5С1.5,"для литья деталей простой формы, работающих в тяжелых условиях",,87.5 - 92,6 - 8,,,,,,,,1 - 1.5,,,,,Бронза безоловянная литейная,Бронза безоловянная литейная,1 - 1.5,всего 1.5,,,,,,,,,,,,,,,,,,,,,,,,,,,,,,,,,,,,,,,,,,,,,,,,,,,,,
2559,1135,БрА7Мц15Ж3Н2Ц2,БрА7Мц15Ж3Н2Ц2,антифрикционные детали,,68 - 73.9,6.6 - 7.5,до 0.05,1.5 - 2.5,до 0.1,,14 - 15.5,1.5 - 2.5,,2.5 - 3.5,,,,,Бронза безоловянная литейная,Бронза безоловянная литейная,до 0.05,всего 0.5,,,до 0.1,,,,до 0.02,,до 0.05,,,,,,,,,,до 0.05,,,,,,,,,,,,,,,,,,,,,,,,,,,,,,,,,,
2560,1129,БрА9Ж3Л,БрА9Ж3Л ( другое обозначение БрАЖ9-4Л ),"антифрикционные детали, детали арматуры",,82.8 - 90,8 - 10.5,,до 1,до 0.2,,до 0.5,до 1,,2 - 4,,,,,Бронза безоловянная литейная,Бронза безоловянная литейная,до 0.1,всего 2.7,,,до 0.2,,,,до 0.1,,до 0.05,,,,,,,,,,до 0.05,,,,,,,,,,,,,,,,,,,,,,,,,,,,,,,,,,
2561,1463,БрА9Ж4,БрА9Ж4,применяется в машиностроении и авиапромышленности,,83.3 - 90,8 - 10,,,,,,,,2 - 4,,,,,Бронза безоловянная литейная,Бронза безоловянная литейная,,всего 2.7,,,,,,,,,,,,,,,,,,,,,,,,,,,,,,,,,,,,,,,,,,,,,,,,,,,,,
2562,1133,БрА9Ж4Н4Мц1,БрА9Ж4Н4Мц1,арматура для морской воды,,77.6 - 82.7,8.8 - 10,,4 - 5,до 0.2,,0.5 - 1.2,до 1,,4 - 5,,,,,Бронза безоловянная литейная,Бронза безоловянная литейная,до 0.05,всего 1.2,,,до 0.2,,,,до 0.03,,до 0.05,,,,,,,,,,до 0.05,,,,,,,,,,,,,,,,,,,,,,,,,,,,,,,,,,
2563,1127,БрА9Мц2Л,БрА9Мц2Л ( другое обозначение БрАМц9-2Л ),"антифрикционные детали, детали арматуры, работающие в пресной воде, жидком топливе и в паре при температуре до 250 °C",,85.2 - 90.5,8 - 9.5,,до 1,до 0.2,,1.5 - 2.5,до 1.5,,до 1,,,,,Бронза безоловянная литейная,Бронза безоловянная литейная,до 0.1,всего 2.8,,,до 0.2,,,,до 0.1,,до 0.05,,,,,,,,,,до 0.05,,,,,,,,,,,,,,,,,,,,,,,,,,,,,,,,,,
2564,1904,БрАЮЖ3,БрАЮЖ3 ( другое обозначение БрВАЖ9-4 ),Шихтовый материал для бронзы БрА9Ж3Л,,79.4 - 87.1,8.5 - 10.5,,до 1,до 0.2,,до 0.5,до 1.3,,2 - 4,,,,,Бронза безоловянная литейная,Бронза безоловянная литейная,до 0.3,всего 2.4,,,до 0.2,,,,до 0.1,,до 0.05,,,,,,,,,,до 0.05,,,,,,,,,,,,,,,,,,,,,,,,,,,,,,,,,,
2565,1905,БрАЮЖ3Мц2,БрАЮЖ3Мц2 ( другое обозначение БрВАЖМц10-3-1.5 ),Шихтовый материал для бронзы БрАЮЖ3Мц2,,78.31 - 86,9 - 11,,до 0.5,до 0.2,,1.3 - 3,до 1,,2 - 4,,,,,Бронза безоловянная литейная,Бронза безоловянная литейная,до 0.1,всего 1.7,,,до 0.1,,,,до 0.03,,до 0.05,,,,,,,,,,до 0.01,,,,,,,,,,,,,,,,,,,,,,,,,,,,,,,,,,
2566,1903,БрАЮЖ3р,БрАЮЖ3р ( другое обозначение БрВАЖ9-4Л ),"Арматура, антифрикционные детали",,80.6 - 87.8,8.5 - 10.5,,до 1,до 0.2,,до 0.5,до 1,,2 - 4,,,,,Бронза безоловянная литейная,Бронза безоловянная литейная,до 0.1,всего 1.7,,,до 0.2,,,,до 0.1,,до 0.05,,,,,,,,,,до 0.05,,,,,,,,,,,,,,,,,,,,,,,,,,,,,,,,,,
2567,1134,БрС30,БрС30,антифрикционные детали,,68.1 - 73,,,до 0.5,до 0.02,,,до 0.1,,до 0.25,,,,,Бронза безоловянная литейная,Бронза безоловянная литейная,27 - 31,всего 0.9,,,до 0.1,,,,до 0.1,,до 0.3,,,,,,,,,,до 0.1,,,,,,,,,,,,,,,,,,,,,,,,,,,,,,,,,,
2568,1516,БрС60Н2.5,БрС60Н2.5,"для изготовления отливок деталей подшипников, фасонных отливок. Вследствие невы­соких механических свойств двойную свинцовую бронзу БрС60Н2,5 применяют для втулок и подшипников в виде тонкого слоя на стальной основе",,,,,,,,,,,,,,,,Бронза безоловянная литейная,Бронза безоловянная литейная,,,,,,,,,,,,,,,,,,,,,,,,,,МПа,%,,,,МПа,,%,,,,,,,,,кДж / м2,,,,,,,,,,,,,
2569,1516,БрС60Н2.5,БрС60Н2.5,"для изготовления отливок деталей подшипников, фасонных отливок. Вследствие невы­соких механических свойств двойную свинцовую бронзу БрС60Н2,5 применяют для втулок и подшипников в виде тонкого слоя на стальной основе",,,,,,,,,,,,,,,,Бронза безоловянная литейная,Бронза безоловянная литейная,,,,,,,,,,,,,,,,,,,,,,,,,,29,5,,,,,,,,,,,,,,,,,,,,,,,,,,,,
2570,1136,БрСу3Н3Ц3С20Ф,БрСу3Н3Ц3С20Ф,антифрикционные детали,,64.8 - 72.85,до 0.02,,3 - 4,до 0.02,,,3 - 4,,до 0.3,,,,,Бронза безоловянная литейная,Бронза безоловянная литейная,18 - 22,всего 0.9,,,до 0.5,,,,0.15 - 0.3,,3 - 4,,,,,,,,до 0.025,,до 0.1,,,,,,,,,,,,,,,,,,,,,,,,,,,,,,,,,,
2571,1465,БрСу6Н2,БрСу6Н2,"для литья деталей простой формы, работающих в тяжелых условиях",,88.4 - 92.4,,,2 - 3,,,,0.4 - 1,,,,,,,Бронза безоловянная литейная,Бронза безоловянная литейная,,всего 1.3,,,,,,,,,5.2 - 6.3,,,,,,,,,,,,,,,,,,,,,,,,,,,,,,,,,,,,,,,,,,,,
2572,1514,БрСу6С12Ф0.3,БрСу6С12Ф0.3,Нет данных о применении,,,,,,,,,,,,,,,,Бронза безоловянная литейная,Бронза безоловянная литейная,,,,,,,,,,,,,,,,,,,,,,,,,,МПа,%,,,,МПа,,%,,,,,,,,,кДж / м2,,,,,,,,,,,,,
2573,1514,БрСу6С12Ф0.3,БрСу6С12Ф0.3,Нет данных о применении,,,,,,,,,,,,,,,,Бронза безоловянная литейная,Бронза безоловянная литейная,,,,,,,,,,,,,,,,,,,,,,,,,,147,2,,,,,,,,,,,,,,,,,,,,,,,,,,,,
2574,3239,ВБр3,ВБр3,"Изготовление отливок-заготовок деталей ответственного назначения методами центробежного литья, литья в кокиль стационарным способом и вытягиванием из расплава.",,72.5 - 76.97,3 - 3.5,,16 - 18,0.6 - 1,0.8 - 1.3,0.4 - 1,,0.5 - 1,1.2 - 1.6,,,,,Бронза безоловянная литейная,Бронза безоловянная литейная,до 0.002,всего 0.031,,,,,,,до 0.002,,до 0.005,до 0.01,,,,,,,до 0.002,,до 0.01,,,,,,,,,,,,,,,,,,,,,,,,,,,,,,,,,,
2575,1466,БрСу6Ф1,БрСу6Ф1,"для литья деталей простой формы, работающих в тяжелых условиях",,91.7 - 94.9,,,,,,,,,,,,,,Бронза безоловянная литейная,Бронза безоловянная литейная,,всего 1.2,,,,,,,0.4 - 0.9,,4.7 - 6.2,,,,,,,,,,,,,,,,,,,,,,,,,,,,,,,,,,,,,,,,,,,,
2576,1906,CuFeP,CuFeP,"Детали, обрабатываемые на автоматах; элементы телетехнических, радиотехнических, электрических и электронных устройств",Теллуровая бронза,98.988 - 99.496,,,,,,,,,,,,,,"Бронза безоловянная, обрабатываемая давлением","Бронза безоловянная, обрабатываемая давлением",,всего 0.2,,,,,,,0.004 - 0.012,,,,,,,,,,,,,,,,,,,,,0.3 - 0.8,,,,,,,,,,,,,,,,,,,,,,,,,
2577,1079,БрА5,БрА5 ( другое обозначение CuA15 ),"Детали, работающие в морской воде, детали для химического машиностроения; полуфабрикаты (листы, полосы, ленты, прутки, трубы, проволока)","Алюминиевая бронза. Деформируется в холодном и горячем состоянии, коррозионно-стойкая, жаропрочная, стойкая к истиранию",92.9 - 96,4 - 6,,,до 0.1,,до 0.5,до 0.5,,до 0.5,,,,,"Бронза безоловянная, обрабатываемая давлением","Бронза безоловянная, обрабатываемая давлением",до 0.03,всего 1.1,,,до 0.1,,,,до 0.01,,,,,,,,,,,,,,,,,,,,,,,,,,,,,,,,,,,,,,,,,,,,,,
2578,1080,БрА7,БрА7 ( другое обозначение CuA18 ),"Детали для химического машиностроения, скользящие контакты; полуфабрикаты (листы, полосы, ленты, прутки, трубы, проволока, поковки)","Алюминиевая бронза. Деформируется в холодном состоянии; жаропрочная, стойкая к истиранию; коррозионно-стойкая к серной и уксусной кислотам",90.9 - 94,6 - 8,,,до 0.1,,до 0.5,до 0.5,,до 0.5,,,,,"Бронза безоловянная, обрабатываемая давлением","Бронза безоловянная, обрабатываемая давлением",до 0.03,всего 1.1,,,до 0.1,,,,до 0.01,,,,,,,,,,,,,,,,,,,,,,,,,,,,,,,,,,,,,,,,,,,,,,
2579,1083,БрАЖ9-4,БрАЖ9-4 ( другое обозначение CuA19Fe3 ),"Шестерни, втулки, седла клапанов в авиапромышленности, в машиностроении для отливок массивных деталей в землю","Алюминиевая бронза. Высокие механические свойства, хорошие антифрикционные свойства, коррозионно стойкая",84.3 - 90,8 - 10,,,до 0.1,,до 0.5,до 1,,2 - 4,,,,,"Бронза безоловянная, обрабатываемая давлением","Бронза безоловянная, обрабатываемая давлением",до 0.01,всего 1.7,,,до 0.1,,,,до 0.01,,,,,,,,,,,,,,,,,,,,,,,,,,,,,,,,,,,,,,,,,,,,,,
2580,1084,БрАЖМц10-3-1.5,БрАЖМц10-3-1.5 ( другое обозначение CuA110Fe3Mn1 ),"Трубные доски конденсаторов, детали химической аппаратуры; детали криогенной техники; полуфабрикаты (прутки, трубы, проволока, поковки); электроды для сварки алюминиево-железной бронзы и автоматической наплавки бронзы под флюсом",Алюминиевая бронза. Плохо деформируется в холодном состоянии; деформируется в горячем состоянии; высокая прочность при повышенных температурах; коррозионно-стойкая; высокая эрозионная и кавитационная стойкости,82.3 - 88,9 - 11,,,до 0.1,,1 - 2,до 0.5,,2 - 4,,,,,"Бронза безоловянная, обрабатываемая давлением","Бронза безоловянная, обрабатываемая давлением",до 0.03,всего 0.7,,,до 0.1,,,,до 0.01,,,,,,,,,,,,,,,,,,,,,,,,,,,,,,,,,,,,,,,,,,,,,,
