Repository: a-dev-mobile/splav-kharkov

File: base/base.csv (part 26 of 32)
,id,name_x,Марка :,Применение:,Дополнение:,Cu,Al,C,Ni,Si,Cr,Mn,Zn,Ti,Fe,Заменитель:,Mo,Mg,V,Классификация :,type_x,Pb,Примесей,-,W,Sn,Co,Ag,Nb,P,Zr,Sb,S,Cd,B,Pt,Ni+Co,Au,Pd,Bi,N,As,O,Ca,Be,Rh,sв,d5,Ir,Ce,Te,sT,Tl,y,Se,H,Na,Ta,Hg,In,Ru,Ga,KCU,Ba,Nd,Li,Al+Mg,Cl,La,РЗМ,Sr,Re,Cu+P,Sc,Hf,F
2581,1085,БрАЖН10-4-4,БрАЖН10-4-4 ( другое обозначение CuA110Fe4Ni4 ),"Трубные доски конденсаторов, детали химической аппаратуры; полуфабрикаты ( прутки, трубы, поковки)",Алюминиевая бронза. Плохо деформируется в холодном состоянии; деформируется в горячем состоянии; высокая прочность при повышенных температурах; коррозионно-стойкая; высокая эрозионная и кавитационная стойкости,77.4 - 83.5,9.5 - 11,,3.5 - 5.5,до 0.1,,до 0.3,до 0.3,,3.5 - 5.5,,,,,"Бронза безоловянная, обрабатываемая давлением","Бронза безоловянная, обрабатываемая давлением",до 0.02,всего 0.6,,,до 0.1,,,,до 0.01,,,,,,,,,,,,,,,,,,,,,,,,,,,,,,,,,,,,,,,,,,,,,,
2582,1093,БрАЖНМц9-4-4-1,БрАЖНМц9-4-4-1,"Трубные доски конденсаторов, детали химической аппаратуры; полуфабрикаты ( прутки, поковки)",Алюминиевая бронза. Плохо деформируется в холодном состоянии; деформируется в горячем состоянии; высокая прочность при повышенных температурах; коррозионно-стойкая; высокая эрозионная и кавитационная стойкости,78.1 - 82.7,8.8 - 10,,4 - 5,до 0.1,,0.5 - 1.2,до 0.5,,4 - 5,,,,,"Бронза безоловянная, обрабатываемая давлением","Бронза безоловянная, обрабатываемая давлением",до 0.02,всего 0.7,,,до 0.1,,,,до 0.01,,,,,,,,,,,,,,,,,,,,,,,,,,,,,,,,,,,,,,,,,,,,,,
2583,1082,БрАМц10-2,БрАМц10-2,"Заготовки, фасонное литье в судостроении;",Алюминиевая бронза. Обладает высоким сопротивлением при знакопеременной нагрузке,84.8 - 89.5,9 - 11,,,до 0.1,,1.5 - 2.5,до 1,,до 0.5,,,,,"Бронза безоловянная, обрабатываемая давлением","Бронза безоловянная, обрабатываемая давлением",до 0.03,всего 1.7,,,до 0.1,,,,до 0.01,,,,,,,,,,,,,,,,,,,,,,,,,,,,,,,,,,,,,,,,,,,,,,
2584,1086,БрБ2,БрБ2 ( другое обозначение CuBe2Ni(Co) ),"Пружины, пружинящие детали ответственного назначения, износостойкие детали всех видов, неискрящие инструменты",Бериллиевая бронза. Высокая прочность и износостойкость; высокие пружинные свойства; хорошие антифрикционные свойства; средняя электропроводность и теплопроводность; очень хорошая деформируемость в закаленном состоянии,96.9 - 98,до 0.15,,0.2 - 0.5,до 0.15,,,,,до 0.15,,,,,"Бронза безоловянная, обрабатываемая давлением","Бронза безоловянная, обрабатываемая давлением",до 0.005,всего 0.5,,,,,,,,,,,,,,,,,,,,,,1.8 - 2.1,,,,,,,,,,,,,,,,,,,,,,,,,,,,,,,
2585,1081,БрАМц9-2,БрАМц9-2 ( другое обозначение CuA19Mn2 ),"Трубные доски конденсаторов, износостойкие детали, винты, валы, детали для гидравлических установок; полуфабрикаты (полосы, ленты, прутки, проволока, поковки); проволока для ручной сварки в защитных газах алюминиево-марганцевой бронзы, мышьяковистой латуни, меди и медно-никелевого сплава с алюминиево-марганцевой бронзой, для ручной и механизированной наплавки на сталь",Алюминиевая бронза. Обладает высоким сопротивлением при знакопеременной нагрузке,86 - 90.5,8 - 10,,,до 0.1,,1.5 - 2.5,до 1,,до 0.5,,,,,"Бронза безоловянная, обрабатываемая давлением","Бронза безоловянная, обрабатываемая давлением",до 0.03,всего 1.5,,,до 0.1,,,,до 0.01,,,,,,,,,,,,,,,,,,,,,,,,,,,,,,,,,,,,,,,,,,,,,,
2586,1087,БрБНТ1.7,БрБНТ1.7,"для пружин и упругих элементов; высокая прочность и износостойкость, хорошие антифрикционные свойства, очень хорошая деформируемость в закаленном состоянии",,97 - 98.1,до 0.15,,0.2 - 0.4,до 0.15,,,,0.1 - 0.25,до 0.15,,,,,"Бронза безоловянная, обрабатываемая давлением","Бронза безоловянная, обрабатываемая давлением",до 0.005,всего 0.5,,,,,,,,,,,,,,,,,,,,,,1.6 - 1.85,,,,,,,,,,,,,,,,,,,,,,,,,,,,,,,
2587,1467,БрБ2.5,БрБ2.5,для изготовления пружин и упругих элементов;,,96.4 - 97.5,до 0.15,,0.2 - 0.5,до 0.15,,,,,до 0.15,,,,,"Бронза безоловянная, обрабатываемая давлением","Бронза безоловянная, обрабатываемая давлением",до 0.005,всего 0.5,,,,,,,,,,,,,,,,,,,,,,2.3 - 2.6,,,,,,,,,,,,,,,,,,,,,,,,,,,,,,,
2588,1090,БрКМц3-1,БрКМц3-1 ( другое обозначение CuSi3Mn1 ),"Детали химических аппаратов, пружины и пружинящие детали, детали для судостроения, а также сварных конструкций; проволока для ручной сварки в защитных газах нежестких конструкций из меди и автоматической сварки меди под флюсом","Кремниевая бронза. Коррозионно-стойкая, пригодна для сварки, жаропрочная, высокое сопротивление сжатию",94 - 96.3,,,до 0.2,2.7 - 3.5,,1 - 1.5,до 0.5,,до 0.3,,,,,"Бронза безоловянная, обрабатываемая давлением","Бронза безоловянная, обрабатываемая давлением",до 0.03,всего 1,,,до 0.25,,,,,,,,,,,,,,,,,,,,,,,,,,,,,,,,,,,,,,,,,,,,,,,,,,
2589,1089,БрБНТ1.9Мг,БрБНТ1.9Мг,"Пружины, пружинящие детали ответственного назначения, износостойкие детали всех видов, неискрящие инструменты",Бериллиевая бронза. Высокая прочность и износостойкость; высокие пружинные свойства; хорошие антифрикционные свойства; средняя электропроводность и теплопроводность; очень хорошая деформируемость в закаленном состоянии,96.62 - 97.78,до 0.15,,0.2 - 0.4,до 0.15,,,,0.1 - 0.25,до 0.15,,,0.07 - 0.13,,"Бронза безоловянная, обрабатываемая давлением","Бронза безоловянная, обрабатываемая давлением",до 0.005,всего 0.5,,,,,,,,,,,,,,,,,,,,,,1.85 - 2.1,,,,,,,,,,,,,,,,,,,,,,,,,,,,,,,
2590,1091,БрКН1-3,БрКН1-3,"Ответственные детали в моторостроении, направляющие втулки","Кремниевая бронза. Высокие механические и технологические свойства, хорошие антифрикционные свойства, коррозионно-стойкая",94.7 - 96.9,до 0.02,,2.4 - 3.4,0.6 - 1.1,,0.1 - 0.4,до 0.1,,до 0.1,,,,,"Бронза безоловянная, обрабатываемая давлением","Бронза безоловянная, обрабатываемая давлением",до 0.15,всего 0.4,,,до 0.1,,,,,,,,,,,,,,,,,,,,,,,,,,,,,,,,,,,,,,,,,,,,,,,,,,
2591,1556,БрКХКо0.4-0.6-1.6,БрКХКо0.4-0.6-1.6,для изготовления электродов контактных сварочных машин,,96.4 - 98.1,,,до 0.2,0.3 - 0.6,0.4 - 0.8,,до 0.05,,до 0.06,,,,,"Бронза безоловянная, обрабатываемая давлением","Бронза безоловянная, обрабатываемая давлением",до 0.005,всего 0.5,,,,1.2 - 1.7,,,,,,,,,,,,,,,,,,,,,,,,,,,,,,,,,,,,,,,,,,,,,,,,,
2592,1092,БрМц5,БрМц5,"Детали и изделия, работающие при повышенных температурах;","Марганцевая бронза. Высокие механические свойства, хорошая деформируемость в горячем и холодном состояниях, коррозионная стойкость, повышенная жаропрочность",93.6 - 95.5,,,,до 0.1,,4.5 - 5.5,до 0.4,,до 0.35,,,,,"Бронза безоловянная, обрабатываемая давлением","Бронза безоловянная, обрабатываемая давлением",до 0.03,всего 0.9,,,до 0.1,,,,до 0.01,,,,,,,,,,,,,,,,,,,,,,,,,,,,,,,,,,,,,,,,,,,,,,
2593,1908,БрНЦр,БрНЦр,Проволока для ручной аргонодуговой сварки бронз,,99.02 - 99.46,,,0.3 - 0.6,до 0.03,,,до 0.005,,до 0.06,,,до 0.002,,"Бронза безоловянная, обрабатываемая давлением","Бронза безоловянная, обрабатываемая давлением",до 0.005,всего 0.2,,,,,,,до 0.005,0.04 - 0.08,,,,,,,,,,,,,,,,,,,,,,,,,,,,,,,,,,,,,,,,,,,,,
2594,1088,БрБНТ1.9,БрБНТ1.9 ( другое обозначение CuBe2NiTi ),"Пружины, пружинящие детали ответственного назначения, износостойкие детали всех видов, неискрящие инструменты",Бериллиевая бронза. Высокая прочность и износостойкость; высокие пружинные свойства; хорошие антифрикционные свойства; средняя электропроводность и теплопроводность; очень хорошая деформируемость в закаленном состоянии,96.75 - 97.85,до 0.15,,0.2 - 0.4,до 0.15,,,,0.1 - 0.25,до 0.15,,,,,"Бронза безоловянная, обрабатываемая давлением","Бронза безоловянная, обрабатываемая давлением",до 0.005,всего 0.5,,,,,,,,,,,,,,,,,,,,,,1.85 - 2.1,,,,,,,,,,,,,,,,,,,,,,,,,,,,,,,
2595,1126,БрСр0.1,БрСр0.1 ( другое обозначение CuAg0.1 ),"Коммутаторы, коллекторные кольца, обмотки роторов турбогенераторов",Серебряная бронза,99.72 - 99.82,,,,,,,,,,,,,,"Бронза безоловянная, обрабатываемая давлением","Бронза безоловянная, обрабатываемая давлением",,всего 0.1,,,,,0.08 - 0.12,,,,,,,,,,,,,,,до 0.06,,,,,,,,,,,,,,,,,,,,,,,,,,,,,,,,,
2596,1909,БрХ0.7,БрХ0.7,"Проволока для ручной аргонодуговой сварки бронз, для автоматической сварки хромовой бронзы под флюсом",,98.59 - 99.3,,,,до 0.03,0.4 - 1,,до 0.007,,до 0.06,,,до 0.002,,"Бронза безоловянная, обрабатываемая давлением","Бронза безоловянная, обрабатываемая давлением",до 0.005,всего 0.3,,,,,,,до 0.005,,,,,,,,,,,,,,,,,,,,,,,,,,,,,,,,,,,,,,,,,,,,,,
2597,1125,БрХ1,БрХ1 ( другое обозначение CuCr1 ),"Электроды для сварки, электродетали, оборудование сварочных машин",Хромовая бронза,98.5 - 99.6,,,,,0.4 - 1.2,,,,,,,,,"Бронза безоловянная, обрабатываемая давлением","Бронза безоловянная, обрабатываемая давлением",,всего 0.3,,,,,,,,,,,,,,,,,,,,,,,,,,,,,,,,,,,,,,,,,,,,,,,,,,,,,
2598,3301,БрХ1Цр,БрХ1Цр,для изготовления электродов и других деталей для машин контактной сварки,,98.75 - 98.87,,,до 0.03,,0.4 - 1,,до 0.01,,,,,,,"Бронза безоловянная, обрабатываемая давлением","Бронза безоловянная, обрабатываемая давлением",до 0.005,всего 0.1,,,до 0.01,,,,,0.03 - 0.08,,,,,,,,,до 0.002,,до 0.01,,,,,,,,,,,,,,,,,,,,,,,,,,,,,,,,,,
2599,1911,БрХНТ,БрХНТ,Проволока для ручной аргонодуговой сварки бронз,,98.31 - 98.6,,,0.5 - 0.8,до 0.03,0.15 - 0.35,,до 0.025,0.05 - 0.15,до 0.06,,,до 0.002,,"Бронза безоловянная, обрабатываемая давлением","Бронза безоловянная, обрабатываемая давлением",до 0.005,всего 0.2,,,,,,,до 0.005,,,,,,,,,,,,,,,,,,,,,,,,,,,,,,,,,,,,,,,,,,,,,,
2600,1554,БрХЦр0.3-0.09,БрХЦр0.3-0.09,для изготовления электродов контактных сварочных машин,,99.35 - 99.78,,,,до 0.05,0.15 - 0.35,,до 0.015,,до 0.05,,,,,"Бронза безоловянная, обрабатываемая давлением","Бронза безоловянная, обрабатываемая давлением",до 0.005,всего 0.15,,,,,,,до 0.01,0.07 - 0.15,,,,,,,,,,,,,,,,,,,,,,,,,,,,,,,,,,,,,,,,,,,,,
2601,1555,БрХЦр0.6-0.05,БрХЦр0.6-0.05,для изготовления электродов контактных сварочных машин,,98.82 - 99.57,,,до 0.03,,0.4 - 1,,до 0.01,,,,,,,"Бронза безоловянная, обрабатываемая давлением","Бронза безоловянная, обрабатываемая давлением",до 0.003,всего 0.1,,,до 0.01,,,,,0.03 - 0.08,,,,,,,,,до 0.002,,до 0.01,,,,,,,,,,,,,,,,,,,,,,,,,,,,,,,,,,
2602,2567,Зл99.9,Зл99.9 ( другое обозначение Зл999 ),"Для производства электротехнических проводников; сеток проволочных тканых, применяемых в химической промышленности; ювелирных изделий; медалей","Сплав имеет высокую химическую стойкость, но низкие механические свойства. Цвет ярко-желтый",до 0.012,,,,,,,,,до 0.035,,,,,Золото,Золото,до 0.003,всего 0.1,,,,,до 0.02,,,,до 0.002,,,,,,min 99.9,,до 0.002,,,,,,,,,,,,,,,,,,,,,,,,,,,,,,,,,,,,
2603,2566,Зл99.99,Зл99.99,"Для производства электротехнических проводников; сеток проволочных тканых, применяемых в химической промышленности; слитков золота; золотых анодов; в ювелирной промышленности",,до 0.007,,,,,,,,,до 0.004,,,,,Золото,Золото,до 0.003,всего 0.01,,,,,до 0.008,,,,до 0.001,,,,,,min 99.99,,до 0.002,,,,,,,,,,,,,,,,,,,,,,,,,,,,,,,,,,,,
2604,2603,Зл99.99Ан,Зл99.99Ан,"Для производства анодов, изготовленных в виде полос обработкой слитков давлением и предназначенных для гальванического покрытия изделий золотом",,до 0.007,,,,,,,,,до 0.002,,,,,Золото,Золото,до 0.002,всего 0.01,,,,,до 0.008,,,,до 0.001,,,,,,min 99.99,,до 0.001,,,,,,,,,,,,,,,,,,,,,,,,,,,,,,,,,,,,
2605,2604,Зл999.9м,Зл999.9м,"Для изготовления мерных слитков массой от 1 до 1000 г., предназначенных для коммерческих и других целей",,,,,,,,,,,,,,,,Золото,Золото,,всего 0.01,,,,,,,,,,,,,,,min 99.99,,,,,,,,,,,,,,,,,,,,,,,,,,,,,,,,,,,,,,
2606,2643,ЗлА-1,ЗлА-1,"Для изготовления золотых слитков массой от 11000 до 13300 г., поставляемых для нужд народного хозяйства и экспорта. По согласованию с потребителем допускается изготовление слитков другой массы.",,до 0.001,,,до 0.0005,до 0.003,до 0.0005,до 0.0005,до 0.001,,до 0.001,,,до 0.003,,Золото,Золото,до 0.001,всего 0.01,,,до 0.001,,до 0.005,,,,до 0.001,,,,до 0.001,,min 99.99,до 0.003,до 0.001,,,,,,до 0.001,,,,,,,,,,,,,,,,,,,,,,,,,,,,,,
2607,2642,ЗлА-1П,ЗлА-1П,"Для изготовления золотых слитков массой от 11000 до 13300 г., поставляемых для нужд народного хозяйства и экспорта. По согласованию с потребителем допускается изготовление слитков другой массы",,до 0.0005,,,до 0.0005,до 0.001,до 0.0005,до 0.0005,до 0.0005,,до 0.0005,,,до 0.001,,Золото,Золото,до 0.0005,всего 0.01,,,до 0.0005,,до 0.005,,,,до 0.0005,,,,до 0.0005,,min 99.99,до 0.0005,до 0.0005,,,,,,до 0.0005,,,,,,,,,,,,,,,,,,,,,,,,,,,,,,
2608,2644,ЗлА-2,ЗлА-2,"Для изготовления золотых слитков массой от 11000 до 13300 г., поставляемых для нужд народного хозяйства и экспорта. По согласованию с потребителем допускается изготовление слитков другой массы.",,до 0.005,,,до 0.0005,,до 0.0005,до 0.0005,до 0.001,,до 0.001,,,,,Золото,Золото,до 0.005,всего 0.02,,,до 0.001,,до 0.015,,,,до 0.001,,,,до 0.005,,min 99.98,до 0.005,до 0.001,,,,,,до 0.001,,,,,,,,,,,,,,,,,,,,,,,,,,,,,,
2609,2645,ЗлА-3,ЗлА-3,"Для изготовления золотых слитков массой от 11000 до 13300 г., поставляемых для нужд народного хозяйства и экспорта. По согласованию с потребителем допускается изготовление слитков другой массы.",,,,,,,,,,,,,,,,Золото,Золото,,всего 0.05,,,,,до 0.035,,,,,,,,до 0.005,,min 99.95,до 0.01,,,,,,,до 0.002,,,,,,,,,,,,,,,,,,,,,,,,,,,,,,
2610,2593,ЗлМ58.3,ЗлМ58.3 ( другое обозначение ЗлМ583 ),Для производства скользящих контактов,Золото-медный сплав,41.07 - 41.84,,,,,,,,,до 0.15,,,,,Сплав золота,Сплав золота,до 0.005,всего 0.16,,,,,,,,,до 0.005,,,,,,58 - 58.6,,до 0.005,,,,,,,,,,,,,,,,,,,,,,,,,,,,,,,,,,,,
2611,2591,ЗлМ91.6,ЗлМ91.6 ( другое обозначение ЗлМ916 ),Для производства скользящих контактов,Золото-медный сплав,7.77 - 8.54,,,,,,,,,до 0.15,,,,,Сплав золота,Сплав золота,до 0.005,всего 0.16,,,,,,,,,до 0.005,,,,,,91.3 - 91.9,,до 0.005,,,,,,,,,,,,,,,,,,,,,,,,,,,,,,,,,,,,
2612,2592,ЗлМ90,ЗлМ90 ( другое обозначение ЗлМ900 ),Для производства скользящих контактов,Золото-медный сплав,9.37 - 10.14,,,,,,,,,до 0.15,,,,,Сплав золота,Сплав золота,до 0.005,всего 0.16,,,,,,,,,до 0.005,,,,,,89.7 - 90.3,,до 0.005,,,,,,,,,,,,,,,,,,,,,,,,,,,,,,,,,,,,
2613,2590,ЗлМ98,ЗлМ98 ( другое обозначение ЗлМ980 ),"Для производства электротехнических проводников, скользящих контактов",Золото-медный сплав,1.47 - 2.19,,,,,,,,,до 0.1,,,,,Сплав золота,Сплав золота,до 0.005,всего 0.11,,,,,,,,,до 0.005,,,,,,97.7 - 98.3,,до 0.005,,,,,,,,,,,,,,,,,,,,,,,,,,,,,,,,,,,,
2614,2594,ЗлН95,ЗлН95 ( другое обозначение ЗлН-5 ),"Для производства скользящих, разрывных контактов",Золото-никелевый сплав,,,,4.27 - 5.39,,,,,,до 0.1,,,,,Сплав золота,Сплав золота,до 0.005,всего 0.11,,,,,,,,,до 0.005,,,,,,94.5 - 95.5,,до 0.005,,,,,,,,,,,,,,,,,,,,,,,,,,,,,,,,,,,,
2615,2601,ЗлПд60-40,ЗлПд60-40 ( другое обозначение ЗлПд-40 ),Для производства скользящих контактов,Золото-палладиевый сплав,,,,,,,,,,до 0.03,,,,,Сплав золота,Сплав золота,до 0.003,всего 0.13,Pt+Ir+Rh,,,,,,,,,,,,,,59.5 - 60.5,39.5 - 40.5,,,,,,,,,,,,,,,,,,,,,,,,,,,,,,,,,,,,,
2616,2600,ЗлПд80-20,ЗлПд80-20 ( другое обозначение ЗлПд-20 ),Для производства скользящих контактов,Золото-палладиевый сплав,,,,,,,,,,до 0.03,,,,,Сплав золота,Сплав золота,до 0.003,всего 0.13,Pt+Ir+Rh,,,,,,,,,,,,,,79.5 - 80.5,19.5 - 20.5,,,,,,,,,,,,,,,,,,,,,,,,,,,,,,,,,,,,,
2617,2598,ЗлПл90-10,ЗлПл90-10 ( другое обозначение ЗлПл-10 ),"Для производства скользящих контактов, припоев, потенциометров",Золото-платиновый сплав,,,,,,,,,,до 0.03,,,,,Сплав золота,Сплав золота,до 0.003,всего 0.11,Pd + Ir + Rh,,,,,,,,,,,,9.6 - 10.4,,89.6 - 90.4,,,,,,,,,,,,,,,,,,,,,,,,,,,,,,,,,,,,,,
2618,2599,ЗлПд84-16,ЗлПд84-16 ( другое обозначение ЗлПд-16 ),Для производства скользящих контактов,Золото-палладиевый сплав,,,,,,,,,,до 0.03,,,,,Сплав золота,Сплав золота,до 0.003,всего 0.13,Pt+Ir+Rh,,,,,,,,,,,,,,83.5 - 84.5,15.5 - 16.5,,,,,,,,,,,,,,,,,,,,,,,,,,,,,,,,,,,,,
2619,2602,ЗлПдПл60-30-10,ЗлПдПл60-30-10 ( другое обозначение ЗлПдПл-30-10 ЗлПдПл30-10 ),"Для производства термоэлектрических термометров, припоев",Золото-палладиево-платиновый сплав,,,,,,,,,,до 0.03,,,,,Сплав золота,Сплав золота,до 0.003,всего 0.18,Ir + Rh,,,,,,,,,,,,9.5 - 10.5,,59.4 - 60.6,29.5 - 30.5,,,,,,,,,,,,,,,,,,,,,,,,,,,,,,,,,,,,,
2620,2597,ЗлПл93-7,ЗлПл93-7 ( другое обозначение ЗлПл-7 ),"Для производства скользящих контактов, припоев, потенциометров",Золото-платиновый сплав,,,,,,,,,,до 0.03,,,,,Сплав золота,Сплав золота,до 0.003,всего 0.11,Pd + Ir + Rh,,,,,,,,,,,,6.6 - 7.4,,92.6 - 93.4,,,,,,,,,,,,,,,,,,,,,,,,,,,,,,,,,,,,,,
2621,2596,ЗлПл95-5,ЗлПл95-5 ( другое обозначение ЗлПл-5 ),"Для производства скользящих контактов, припоев, потенциометров",Золото-платиновый сплав,,,,,,,,,,до 0.03,,,,,Сплав золота,Сплав золота,до 0.003,всего 0.11,Pd + Ir + Rh,,,,,,,,,,,,4.7 - 5.3,,94.7 - 95.3,,,,,,,,,,,,,,,,,,,,,,,,,,,,,,,,,,,,,,
2622,2595,ЗлПл98-2,ЗлПл98-2 ( другое обозначение ЗлПл-2 ),"Для производства скользящих контактов, припоев, потенциометров",Золото-платиновый сплав,,,,,,,,,,до 0.03,,,,,Сплав золота,Сплав золота,до 0.003,всего 0.11,Pd + Ir + Rh,,,,,,,,,,,,1.7 - 2.3,,97.7 - 98.3,,,,,,,,,,,,,,,,,,,,,,,,,,,,,,,,,,,,,,
2623,2571,ЗлСр58.3-41.7,ЗлСр58.3-41.7 ( другое обозначение ЗлСр583-417 ),Для производства скользящих контактов,Золото-серебряный сплав,,,,,,,,,,до 0.15,,,,,Сплав золота,Сплав золота,до 0.005,всего 0.16,,,,,41.4 - 42,,,,до 0.005,,,,,,58 - 58.6,,до 0.005,,,,,,,,,,,,,,,,,,,,,,,,,,,,,,,,,,,,
2624,2570,ЗлСр60-40,ЗлСр60-40 ( другое обозначение ЗлСр600-400 ),"Для производства электротехнических проводников, скользящих контактов",Золото-серебряный сплав,,,,,,,,,,до 0.15,,,,,Сплав золота,Сплав золота,до 0.005,всего 0.16,,,,,39.7 - 40.3,,,,до 0.005,,,,,,59.7 - 60.3,,до 0.005,,,,,,,,,,,,,,,,,,,,,,,,,,,,,,,,,,,,
2625,2569,ЗлСр75-25,ЗлСр75-25,"Для производства электротехнических проводников, скользящих контактов",Золото-серебряный сплав,,,,,,,,,,до 0.15,,,,,Сплав золота,Сплав золота,до 0.005,всего 0.16,,,,,24.7 - 25.3,,,,до 0.005,,,,,,74.7 - 75.3,,до 0.005,,,,,,,,,,,,,,,,,,,,,,,,,,,,,,,,,,,,
2626,2568,ЗлСр99-1,ЗлСр99-1 ( другое обозначение ЗлСр990-10 ),"Для производства электротехнических проводников, скользящих контактов",Золото-серебряный сплав,,,,,,,,,,до 0.05,,,,,Сплав золота,Сплав золота,до 0.003,всего 0.1,,,,,0.7 - 1.3,,,,до 0.005,,,,,,98.7 - 99.3,,до 0.005,,,,,,,,,,,,,,,,,,,,,,,,,,,,,,,,,,,,
2627,2589,ЗлСрМ33.3-33.3,ЗлСрМ33.3-33.3 ( другое обозначение ЗлСрМ333-333 ),"Для производства скользящих контактов, пружин",Золото-серебряно-медный сплав,32.27 - 34.04,,,,,,,,,до 0.15,,,,,Сплав золота,Сплав золота,до 0.005,всего 0.16,,,,,32.8 - 33.8,,,,до 0.005,,,,,,33 - 33.6,,до 0.005,,,,,,,,,,,,,,,,,,,,,,,,,,,,,,,,,,,,
2628,2587,ЗлСрМ37.5-10,ЗлСрМ37.5-10,Для производства скользящих контактов,Золото-серебряно-медный сплав,51.37 - 53.14,,,,,,,,,до 0.15,,,,,Сплав золота,Сплав золота,до 0.005,всего 0.16,,,,,9.5 - 10.5,,,,до 0.005,,,,,,37.2 - 37.8,,до 0.005,,,,,,,,,,,,,,,,,,,,,,,,,,,,,,,,,,,,
2629,2588,ЗлСрМ37.5-16,ЗлСрМ37.5-16,Для производства скользящих контактов,Золото-серебряно-медный сплав,45.37 - 47.14,,,,,,,,,до 0.15,,,,,Сплав золота,Сплав золота,до 0.005,всего 0.16,,,,,15.5 - 16.5,,,,до 0.005,,,,,,37.2 - 37.8,,до 0.005,,,,,,,,,,,,,,,,,,,,,,,,,,,,,,,,,,,,
2630,2586,ЗлСрМ37.5-2,ЗлСрМ37.5-2,Для производства скользящих контактов,Золото-серебряно-медный сплав,59.37 - 61.14,,,,,,,,,до 0.15,,,,,Сплав золота,Сплав золота,до 0.005,всего 0.16,,,,,1.5 - 2.5,,,,до 0.005,,,,,,37.2 - 37.8,,до 0.005,,,,,,,,,,,,,,,,,,,,,,,,,,,,,,,,,,,,
2631,2584,ЗлСрМ50-10,ЗлСрМ50-10,Для производства скользящих контактов,Золото-серебряно-медный сплав,38.87 - 40.64,,,,,,,,,до 0.15,,,,,Сплав золота,Сплав золота,до 0.005,всего 0.16,,,,,9.5 - 10.5,,,,до 0.005,,,,,,49.7 - 50.3,,до 0.005,,,,,,,,,,,,,,,,,,,,,,,,,,,,,,,,,,,,
2632,2585,ЗлСрМ50-20,ЗлСрМ50-20 ( другое обозначение ЗлСрМ500-200 ),Для производства скользящих контактов,Золото-серебряно-медный сплав,28.87 - 30.64,,,,,,,,,до 0.15,,,,,Сплав золота,Сплав золота,до 0.005,всего 0.16,,,,,19.5 - 20.5,,,,до 0.005,,,,,,49.7 - 50.3,,до 0.005,,,,,,,,,,,,,,,,,,,,,,,,,,,,,,,,,,,,
2633,2582,ЗлСрМ58.5-20,ЗлСрМ58.5-20,Для производства скользящих контактов,Золото-серебряно-медный сплав,20.37 - 22.14,,,,,,,,,до 0.15,,,,,Сплав золота,Сплав золота,до 0.005,всего 0.16,,,,,19.5 - 20.5,,,,до 0.005,,,,,,58.2 - 58.8,,до 0.005,,,,,,,,,,,,,,,,,,,,,,,,,,,,,,,,,,,,
2634,2583,ЗлСрМ58.5-30,ЗлСрМ58.5-30,Для производства скользящих контактов,Золото-серебряно-медный сплав,10.37 - 12.14,,,,,,,,,до 0.15,,,,,Сплав золота,Сплав золота,до 0.005,всего 0.16,,,,,29.5 - 30.5,,,,до 0.005,,,,,,58.2 - 58.8,,до 0.005,,,,,,,,,,,,,,,,,,,,,,,,,,,,,,,,,,,,
2635,2581,ЗлСрМ58.5-8,ЗлСрМ58.5-8,Для производства скользящих контактов,Золото-серебряно-медный сплав,32.37 - 34.14,,,,,,,,,до 0.15,,,,,Сплав золота,Сплав золота,до 0.005,всего 0.16,,,,,7.5 - 8.5,,,,до 0.005,,,,,,58.2 - 58.8,,до 0.005,,,,,,,,,,,,,,,,,,,,,,,,,,,,,,,,,,,,
2636,2646,ЗлСрМ583-300,ЗлСрМ583-300,"Для производства скользящих контактов, ювелирных изделий",,11.2 - 12.2,,,,,,,,,до 0.15,,,,,Сплав золота,Сплав золота,до 0.005,всего 0.16,,,,,29.5 - 30.5,,,,до 0.005,,,,,,58 - 58.6,,до 0.005,,,,,,,,,,,,,,,,,,,,,,,,,,,,,,,,,,,,
2637,2647,ЗлСрМ583-200,ЗлСрМ583-200,"Для производства скользящих контактов, ювелирных изделий",,21.1 - 22.3,,,,,,,,,до 0.15,,,,,Сплав золота,Сплав золота,до 0.005,всего 0.16,,,,,19.5 - 20.5,,,,до 0.005,,,,,,58 - 58.6,,до 0.005,,,,,,,,,,,,,,,,,,,,,,,,,,,,,,,,,,,,
2638,2648,ЗлСрМ583-80,ЗлСрМ583-80,"Для производства скользящих контактов, ювелирных изделий",,32.9 - 34.5,,,,,,,,,до 0.15,,,,,Сплав золота,Сплав золота,до 0.005,всего 0.16,,,,,7.5 - 8.5,,,,до 0.005,,,,,,58 - 58.6,,до 0.005,,,,,,,,,,,,,,,,,,,,,,,,,,,,,,,,,,,,
2639,2580,ЗлСрМ75-12.5,ЗлСрМ75-12.5,"Для производства электротехнических проводников, скользящих контактов",Золото-серебряно-медный сплав,11.37 - 13.14,,,,,,,,,до 0.15,,,,,Сплав золота,Сплав золота,до 0.005,всего 0.16,,,,,12 - 13,,,,до 0.005,,,,,,74.7 - 75.3,,до 0.005,,,,,,,,,,,,,,,,,,,,,,,,,,,,,,,,,,,,
2640,2579,ЗлСрМ90-4,ЗлСрМ90-4 ( другое обозначение ЗлСрМ900-40 ),Для производства скользящих контактов; зубных протезов,Золото-серебряно-медный сплав,5.02 - 6.71,,,,,,,,,до 0.08,,,,,Сплав золота,Сплав золота,до 0.003,всего 0.09,,,,,3.5 - 4.5,,,,до 0.003,,,,,,89.7 - 90.3,,до 0.003,,,,,,,,,,,,,,,,,,,,,,,,,,,,,,,,,,,,
2641,2578,ЗлСрМ93-4.5,ЗлСрМ93-4.5 ( другое обозначение ЗлСрМ930-45 ),"Для производства электротехнических проводников, скользящих контактов",Золото-серебряно-медный сплав,1.51 - 3.21,,,,,,,,,до 0.08,,,,,Сплав золота,Сплав золота,до 0.003,всего 0.09,,,,,4 - 5,,,,до 0.003,,,,,,92.7 - 93.3,,до 0.003,,,,,,,,,,,,,,,,,,,,,,,,,,,,,,,,,,,,
2642,2577,ЗлСрМ95-2.5,ЗлСрМ95-2.5 ( другое обозначение ЗлСрМ950-25 ),"Для производства электротехнических проводников, скользящих контактов",Золото-серебряно-медный сплав,1.51 - 3.21,,,,,,,,,до 0.08,,,,,Сплав золота,Сплав золота,до 0.003,всего 0.09,,,,,2 - 3,,,,до 0.003,,,,,,94.7 - 95.3,,до 0.003,,,,,,,,,,,,,,,,,,,,,,,,,,,,,,,,,,,,
2643,2576,ЗлСрМ95.8-2,ЗлСрМ95.8-2 ( другое обозначение ЗлСрМ958-2 ),"Для производства электротехнических проводников, скользящих контактов",Золото-серебряно-медный сплав,1.21 - 2.91,,,,,,,,,до 0.08,,,,,Сплав золота,Сплав золота,до 0.003,всего 0.09,,,,,1.5 - 2.5,,,,до 0.003,,,,,,95.5 - 96.1,,до 0.003,,,,,,,,,,,,,,,,,,,,,,,,,,,,,,,,,,,,
2644,2574,ЗлСрМ97-2,ЗлСрМ97-2 ( другое обозначение ЗлСрМ970-20 ),"Для производства электротехнических проводников, скользящих контактов",Золото-серебряно-медный сплав,0.22 - 1.51,,,,,,,,,до 0.08,,,,,Сплав золота,Сплав золота,до 0.003,всего 0.09,,,,,1.7 - 2.3,,,,до 0.003,,,,,,96.7 - 97.3,,до 0.003,,,,,,,,,,,,,,,,,,,,,,,,,,,,,,,,,,,,
2645,2573,ЗлСрМ98-1.5,ЗлСрМ98-1.5 ( другое обозначение ЗлСрМ980-15 ),"Для производства электротехнических проводников, скользящих контактов",Золото-серебряно-медный сплав,до 1,,,,,,,,,до 0.08,,,,,Сплав золота,Сплав золота,до 0.003,всего 0.09,,,,,1.2 - 1.8,,,,до 0.003,,,,,,97.7 - 98.3,,до 0.003,,,,,,,,,,,,,,,,,,,,,,,,,,,,,,,,,,,,
2646,2572,ЗлСрМ99-0.5,ЗлСрМ99-0.5 ( другое обозначение ЗлСрМ990-5 ),"Для производства электротехнических проводников, скользящих контактов",Золото-серебряно-медный сплав,до 0.94,,,,,,,,,до 0.05,,,,,Сплав золота,Сплав золота,до 0.003,всего 0.06,,,,,0.3 - 0.7,,,,до 0.003,,,,,,98.7 - 99.3,,до 0.003,,,,,,,,,,,,,,,,,,,,,,,,,,,,,,,,,,,,
2647,2641,Зл999.9,Зл999.9,"Для изготовления ювелирных изделий, медалей","Сплав имеет высокую химическую стойкость, но низкие механические свойства. Цвет ярко-желтый",до 0.007,,,,,,,,,до 0.004,,,,,Золото ювелирное,Золото ювелирное,до 0.003,всего 0.01,,,,,до 0.008,,,,до 0.001,,,,,,min 99.99,,до 0.002,,,,,,,,,,,,,,,,,,,,,,,,,,,,,,,,,,,,
2648,2629,ЗлНЦМ585-12.5-4,ЗлНЦМ585-12.5-4,"Для для изготовления ювелирных изделий, сувениров, принадлежностей для курения","Сплав пригоден для литья и холодной обработки; пластичен в отожженном состоянии; не подвержен горячему растрескиванию в процессе отжига или пайки. Проба 585, цвет
белый",23.25 - 25.73,,,12 - 13,,,,3.6 - 4.4,,до 0.15,,,,,Золото ювелирное,Золото ювелирное,до 0.005,всего 0.17,,,,,,,,,до 0.005,,,,,,58.5 - 59,,до 0.005,,,до 0.007,,,,,,,,,,,,,,,,,,,,,,,,,,,,,,,,,
2649,2639,ЗлНЦМ750-7.5-2.5,ЗлНЦМ750-7.5-2.5,Для изготовления ювелирных изделий с драгоценными камнями,"Сплав пригоден для прокатки, волочения, листовой штамповки по выплавляемым моделям. Проба 750, цвет белый",13.25 - 15.73,,,7 - 8,,,,2.1 - 2.9,,до 0.15,,,,,Золото ювелирное,Золото ювелирное,до 0.005,всего 0.17,,,,,,,,,до 0.005,,,,,,75 - 75.5,,до 0.005,,,до 0.007,,,,,,,,,,,,,,,,,,,,,,,,,,,,,,,,,
2650,2575,ЗлСрМ96-3,ЗлСрМ96-3 ( другое обозначение ЗлСрМ960-30 ),"Для производства электротехнических проводников, скользящих контактов",Золото-серебряно-медный сплав,0.02 - 1.71,,,,,,,,,до 0.08,,,,,Сплав золота,Сплав золота,до 0.003,всего 0.09,,,,,2.5 - 3.5,,,,до 0.003,,,,,,95.7 - 96.3,,до 0.003,,,,,,,,,,,,,,,,,,,,,,,,,,,,,,,,,,,,
2651,2621,ЗлСр585-415,ЗлСр585-415,Для изготовления ювелирных и ритуально-обрядовых изделий,"Сплав пригоден для всех видов холодной обработки и литья. Проба 585, цвет зеленый",,,,,,,,,,до 0.15,,,,,Золото ювелирное,Золото ювелирное,до 0.005,всего 0.17,,,,,40.65 - 41.33,,,,до 0.005,,,,,,58.5 - 59,,до 0.005,,,до 0.007,,,,,,,,,,,,,,,,,,,,,,,,,,,,,,,,,
2652,2630,ЗлСр750-250,ЗлСр750-250,"Для изготовления ювелирных изделий, сувениров; сплав хорошо паяется и используется для изготовления изделий с покрытием эмалью","Сплав пригоден для всех видов холодной обработки; для обработки резанием предпочтительно использовать нагартованное или упрочненное состояние; при литье по выплавляемым моделям сплав должен расплавляться в вакууме и разливаться под защитной атмосферой. Проба 750, цвет зеленый",,,,,,,,,,до 0.15,,,,,Золото ювелирное,Золото ювелирное,до 0.005,всего 0.17,,,,,24.5 - 25.5,,,,до 0.005,,,,,,75 - 75.5,,до 0.005,,,до 0.007,,,,,,,,,,,,,,,,,,,,,,,,,,,,,,,,,
2653,2617,ЗлСрМ375-160,ЗлСрМ375-160,Для изготовления ювелирных изделий,"Сплав пригоден для всех видов холодной обработки и литья. Проба 375, цвет красный, тускнеет на воздухе",45.15 - 46.83,,,,,,,,,до 0.15,,,,,Золото ювелирное,Золото ювелирное,до 0.005,всего 0.17,,,,,15.5 - 16.5,,,,до 0.005,,,,,,37.5 - 38,,до 0.005,,,до 0.007,,,,,,,,,,,,,,,,,,,,,,,,,,,,,,,,,
2654,2615,ЗлСрМ375-20,ЗлСрМ375-20,Для изготовления ювелирных изделий,"Сплав пригоден для всех видов холодной обработки и литья. Проба 375, цвет ярко-желтый, тускнеет на воздухе",59.35 - 60.63,,,,,,,,,до 0.15,,,,,Золото ювелирное,Золото ювелирное,до 0.005,всего 0.17,,,,,1.7 - 2.3,,,,до 0.005,,,,,,37.5 - 38,,до 0.005,,,до 0.007,,,,,,,,,,,,,,,,,,,,,,,,,,,,,,,,,
2655,2618,ЗлСрМ375-250,ЗлСрМ375-250,Для изготовления ювелирных изделий,"Сплав пригоден для всех видов холодной обработки и литья. Проба 375, цвет розово-желтый, тускнеет на воздухе",36.15 - 37.83,,,,,,,,,до 0.15,,,,,Золото ювелирное,Золото ювелирное,до 0.005,всего 0.17,,,,,24.5 - 25.5,,,,до 0.005,,,,,,37.5 - 38,,до 0.005,,,до 0.007,,,,,,,,,,,,,,,,,,,,,,,,,,,,,,,,,
2656,2620,ЗлСрМ500-100,ЗлСрМ500-100,Для изготовления ювелирных и ритуально-обрядовых изделий,"Проба 500, цвет красный",38.65 - 40.33,,,,,,,,,до 0.15,,,,,Золото ювелирное,Золото ювелирное,до 0.005,всего 0.17,,,,,9.5 - 10.5,,,,до 0.005,,,,,,50 - 50.5,,до 0.005,,,до 0.007,,,,,,,,,,,,,,,,,,,,,,,,,,,,,,,,,
2657,2623,ЗлСрМ585-200,ЗлСрМ585-200,Для изготовления ювелирных и ритуально-обрядовых изделий,"Сплав пригоден для всех видов холодной обработки и литья. Проба 585, цвет красновато-желтый",20.15 - 21.83,,,,,,,,,до 0.15,,,,,Золото ювелирное,Золото ювелирное,до 0.005,всего 0.17,,,,,19.5 - 20.5,,,,до 0.005,,,,,,58.5 - 59,,до 0.005,,,до 0.007,,,,,,,,,,,,,,,,,,,,,,,,,,,,,,,,,
2658,2624,ЗлСрМ585-300,ЗлСрМ585-300,Для изготовления ювелирных и ритуально-обрядовых изделий,"Сплав пригоден для всех видов холодной обработки и литья. Проба 585, цвет
желто-зеленый",10.15 - 11.83,,,,,,,,,до 0.15,,,,,Золото ювелирное,Золото ювелирное,до 0.005,всего 0.17,,,,,29.5 - 30.5,,,,до 0.005,,,,,,58.5 - 59,,до 0.005,,,до 0.007,,,,,,,,,,,,,,,,,,,,,,,,,,,,,,,,,
2659,2622,ЗлСрМ585-80,ЗлСрМ585-80,Для изготовления ювелирных и ритуально-обрядовых изделий,"Сплав пригоден для всех видов холодной обработки и литья. Проба 585, цвет красный",32.15 - 33.83,,,,,,,,,до 0.15,,,,,Золото ювелирное,Золото ювелирное,до 0.005,всего 0.17,,,,,7.5 - 8.5,,,,до 0.005,,,,,,58.5 - 59,,до 0.005,,,до 0.007,,,,,,,,,,,,,,,,,,,,,,,,,,,,,,,,,
2660,2631,ЗлСрМ750-125,ЗлСрМ750-125,"Для изготовления ювелирных изделий, сувениров; сплав хорошо паяется и используется для изготовления изделий с покрытием эмалью","Сплав пригоден для всех видов холодной обработки; для обработки резанием предпочтительно использовать нагартованное или упрочненное состояние; при литье по выплавляемым моделям сплав должен расплавляться в вакууме и разливаться под защитной атмосферой. Проба 750, цвет ярко-желтый",11.15 - 12.83,,,,,,,,,до 0.15,,,,,Золото ювелирное,Золото ювелирное,до 0.005,всего 0.17,,,,,12 - 13,,,,до 0.005,,,,,,75 - 75.5,,до 0.005,,,до 0.007,,,,,,,,,,,,,,,,,,,,,,,,,,,,,,,,,
2661,2632,ЗлСрМ750-150,ЗлСрМ750-150,"Для изготовления ювелирных изделий, сувениров; сплав хорошо паяется и используется для изготовления изделий с покрытием эмалью","Сплав пригоден для всех видов холодной обработки; для обработки резанием предпочтительно использовать нагартованное или упрочненное состояние; при литье по выплавляемым моделям сплав должен расплавляться в вакууме и разливаться под защитной атмосферой. Проба 750, цвет желтый",8.65 - 10.33,,,,,,,,,до 0.15,,,,,Золото ювелирное,Золото ювелирное,до 0.005,всего 0.17,,,,,14.5 - 15.5,,,,до 0.005,,,,,,75 - 75.5,,до 0.005,,,до 0.007,,,,,,,,,,,,,,,,,,,,,,,,,,,,,,,,,
2662,2640,ЗлСрМ958-20,ЗлСрМ958-20,"Для изготовления ювелирных изделий, как правило, обручальных колец","Сплав имеет высокую химическую стойкость, но низкие механические свойства. Проба 958, цвет ярко-желтый",1.2 - 2.4,,,,,,,,,до 0.08,,,,,Золото ювелирное,Золото ювелирное,до 0.003,всего 0.1,,,,,1.7 - 2.3,,,,до 0.003,,,,,,95.8 - 96.3,,до 0.003,,,до 0.007,,,,,,,,,,,,,,,,,,,,,,,,,,,,,,,,,
2663,2616,ЗлСрМ375-100,ЗлСрМ375-100,Для изготовления ювелирных изделий,"Сплав пригоден для всех видов холодной обработки и литья. Проба 375, цвет красный, тускнеет на воздухе",51.15 - 52.83,,,,,,,,,до 0.15,,,,,Золото ювелирное,Золото ювелирное,до 0.005,всего 0.17,,,,,9.5 - 10.5,,,,до 0.005,,,,,,37.5 - 38,,до 0.005,,,до 0.007,,,,,,,,,,,,,,,,,,,,,,,,,,,,,,,,,
2664,2633,ЗлСрНЦ750-150-7.5,ЗлСрНЦ750-150-7.5,Для изготовления ювелирных изделий с драгоценными камнями,"Сплав пригоден для прокатки, волочения, листовой штамповки. Проба 750, цвет белый",,,,7 - 8,,,,0.65 - 3.33,,до 0.15,,,,,Золото ювелирное,Золото ювелирное,до 0.005,всего 0.17,,,,,14.5 - 15.5,,,,до 0.005,,,,,,75 - 75.5,,до 0.005,,,до 0.007,,,,,,,,,,,,,,,,,,,,,,,,,,,,,,,,,
2665,2628,ЗлСрНЦМ585-80-8.2-2.5,ЗлСрНЦМ585-80-8.2-2.5,"Для изготовления ювелирных изделий, сувениров, принадлежностей для курения","Сплав пригоден для литья и холодной обработки; пластичен в отожженном состоянии; не подвержен горячему растрескиванию в процессе отжига или пайки. Проба 585, цвет светло-желтый",20.65 - 23.93,,,7.7 - 8.7,,,,2.2 - 2.8,,до 0.15,,,,,Золото ювелирное,Золото ювелирное,до 0.005,всего 0.17,,,,,7.5 - 8.5,,,,до 0.005,,,,,,58.5 - 59,,до 0.005,,,до 0.007,,,,,,,,,,,,,,,,,,,,,,,,,,,,,,,,,
2666,2625,ЗлСрПд585-255-160,ЗлСрПд585-255-160,"Для изготовления ювелирных изделий, сувениров, принадлежностей для курения","Сплав пригоден для литья и холодной обработки; пластичен в отожженном состоянии; не подвержен горячему растрескиванию в процессе отжига или пайки. Проба 585, цвет белый",,,,,,,,,,до 0.15,,,,,Золото ювелирное,Золото ювелирное,до 0.005,всего 0.17,,,,,25 - 26,,,,до 0.005,,,,,,58.5 - 59,14.65 - 16.33,до 0.005,,,до 0.007,,,,,,,,,,,,,,,,,,,,,,,,,,,,,,,,,
2667,2634,ЗлСрПд750-100-150,ЗлСрПд750-100-150,Для изготовления ювелирных изделий с драгоценными камнями,"Сплав пригоден для прокатки, волочения, листовой штамповки. Проба 750, цвет белый",,,,,,,,,,до 0.15,,,,,Золото ювелирное,Золото ювелирное,до 0.005,всего 0.17,,,,,9.5 - 10.5,,,,до 0.005,,,,,,75 - 75.5,13.65 - 15.33,до 0.005,,,до 0.007,,,,,,,,,,,,,,,,,,,,,,,,,,,,,,,,,
2668,2627,ЗлСрПдКд585-280-100,ЗлСрПдКд585-280-100,"Для изготовления ювелирных изделий, сувениров, принадлежностей для курения","Сплав пригоден для литья и холодной обработки; пластичен в отожженном состоянии; не подвержен горячему растрескиванию в процессе отжига или пайки. Проба 585, цвет белый",,,,,,,,,,до 0.15,,,,,Золото ювелирное,Золото ювелирное,до 0.005,всего 0.17,,,,,27.5 - 28.5,,,,до 0.005,,1.65 - 4.33,,,,58.5 - 59,9.5 - 10.5,до 0.005,,,до 0.007,,,,,,,,,,,,,,,,,,,,,,,,,,,,,,,,,
2669,2619,ЗлСрПдМ375-100-38,ЗлСрПдМ375-100-38,Для изготовления ювелирных и ритуально-обрядовых изделий,"Сплав имеет плохие литейные свойства вследствие большого интервала кристаллизации и склонен к красноломкости при пайке. Проба 375, цвет желтовато-оранжевый, тускнеет на воздухе",47.05 - 49.33,,,,,,,,,до 0.15,,,,,Золото ювелирное,Золото ювелирное,до 0.005,всего 0.17,,,,,9.5 - 10.5,,,,до 0.005,,,,,,37.5 - 38,3.5 - 4.1,до 0.005,,,до 0.007,,,,,,,,,,,,,,,,,,,,,,,,,,,,,,,,,
2670,2636,ЗлСрПдН750-90-140,ЗлСрПдН750-90-140,Для изготовления ювелирных изделий с драгоценными камнями,"Сплав пригоден для прокатки, волочения, листовой штамповки. Проба 750, цвет белый",,,,0.15 - 2.83,,,,,,до 0.15,,,,,Золото ювелирное,Золото ювелирное,до 0.005,всего 0.17,,,,,8.5 - 9.5,,,,до 0.005,,,,,,75 - 75.5,13.5 - 14.5,до 0.005,,,до 0.007,,,,,,,,,,,,,,,,,,,,,,,,,,,,,,,,,
2671,2638,ЗлСрПдНКд750-90-85-4,ЗлСрПдНКд750-90-85-4,Для изготовления ювелирных изделий с драгоценными камнями,"Сплав пригоден для прокатки, волочения, листовой штамповки. Проба 750, цвет белый",,,,3.5 - 4.5,,,,,,до 0.15,,,,,Золото ювелирное,Золото ювелирное,до 0.005,всего 0.17,,,,,8.5 - 9.5,,,,до 0.005,,1.11 - 4.82,0.008 - 0.04,,,75 - 75.5,8 - 9,до 0.005,,,до 0.007,,,,,,,,,,,,,,,,,,,,,,,,,,,,,,,,,
2672,2626,ЗлСрПдЦ585-287-100,ЗлСрПдЦ585-287-100,"Для для изготовления ювелирных изделий, сувениров, принадлежностей для курения","Сплав пригоден для литья и холодной обработки; пластичен в отожженном состоянии; не подвержен горячему растрескиванию в процессе отжига или пайки. Проба 585, цвет белый",,,,,,,,0.95 - 3.63,,до 0.15,,,,,Золото ювелирное,Золото ювелирное,до 0.005,всего 0.17,,,,,28.2 - 29.2,,,,до 0.005,,,,,,58.5 - 59,9.5 - 10.5,до 0.005,,,до 0.007,,,,,,,,,,,,,,,,,,,,,,,,,,,,,,,,,
2673,2635,ЗлСрПлМ750-80-90,ЗлСрПлМ750-80-90,Для изготовления ювелирных изделий с драгоценными камнями,"Сплав пригоден для прокатки, волочения, листовой штамповки. Проба 750, цвет желтоватый",6.15 - 8.83,,,,,,,,,до 0.15,,,,,Золото ювелирное,Золото ювелирное,до 0.005,всего 0.17,,,,,7.5 - 8.5,,,,до 0.005,,,,8.5 - 9.5,,75 - 75.5,,до 0.005,,,до 0.007,,,,,,,,,,,,,,,,,,,,,,,,,,,,,,,,,
2674,1077,ЛЦ14К3С3,ЛЦ14К3С3,"Для изготовления подшипников, втулок",Латунь кремнисто-свинцовая,77 - 81,до 0.3,,до 0.2,2.5 - 4.5,,до 1,8.2 - 18.5,,до 0.6,,,,,Латунь литейная,Латунь литейная,2 - 4,всего 2.3,,,до 0.3,,,,,,до 0.1,,,,,,,,,,,,,,,,,,,,,,,,,,,,,,,,,,,,,,,,,,,,
2675,1076,ЛЦ16К4,ЛЦ16К4 ( другое обозначение ЛК80-Л ),"Для изготовления сложных по конфигурации деталей приборов и арматуры, работающих при температурах до 250°C и подвергающихся гидровоздушным испытаниям; деталей, работающих в морской воде при обеспечении протекторной защиты (шестерни, детали узлов трения и др.)",Латунь кремнистая,78 - 81,до 0.04,,до 0.2,3 - 4.5,,до 0.8,12 - 19,,до 0.6,,,,,Латунь литейная,Латунь литейная,до 0.5,всего 2.5,,,до 0.3,,,,до 0.1,,до 0.1,,,,,,,,,,,,,,,,,,,,,,,,,,,,,,,,,,,,,,,,,,,,
2676,1075,ЛЦ23А6Ж3Мц2,ЛЦ23А6Ж3Мц2 ( другое обозначение ЛАЖМц66-6-3-2 ),"Для изготовления ответственных деталей, работающих при высоких удельных и знакопеременных нагрузках, при изгибе, а также антифрикционных деталей (нажимные винты, венцы червячных колес, втулки и др.)",Латунь алюминиево-железо-марганцовая,64 - 68,4 - 7,,до 1,до 0.3,,1.5 - 3,16.2 - 28.5,,2 - 4,,,,,Латунь литейная,Латунь литейная,до 0.7,всего 1.8,,,до 0.7,,,,,,до 0.1,,,,,,,,,,,,,,,,,,,,,,,,,,,,,,,,,,,,,,,,,,,,
2677,1074,ЛЦ25С2,ЛЦ25С2,Для изготовления штуцеров гидросистем автомобилей,Латунь оловянно-свинцовая,70 - 75,до 0.3,,до 1,до 0.5,,до 0.5,19 - 28.5,,до 0.7,,,,,Латунь литейная,Латунь литейная,1 - 3,всего 1.5,,,0.5 - 1.5,,,,,,до 0.2,,,,,,,,,,,,,,,,,,,,,,,,,,,,,,,,,,,,,,,,,,,,
2678,1073,ЛЦ30А3,ЛЦ30А3 ( другое обозначение ЛА67-2.5 ),"Для изготовления коррозионно-стойких деталей, применяемых в судостроении и машиностроении",Латунь алюминиевая,66 - 68,2 - 3,,до 0.3,до 0.3,,до 0.5,26.4 - 32,,до 0.8,,,,,Латунь литейная,Латунь литейная,до 0.7,всего 2.6,,,до 0.7,,,,до 0.05,,до 0.1,,,,,,,,,,,,,,,,,,,,,,,,,,,,,,,,,,,,,,,,,,,,
2679,1072,ЛЦ37Мц2С2К,ЛЦ37Мц2С2К,"Для изготовления антифрикционных деталей, арматуры",Латунь марганцово-свинцово-кремнистая,57 - 60,до 0.7,,до 1,0.5 - 1.3,,1.5 - 2.5,31.5 - 39.5,,до 0.7,,,,,Латунь литейная,Латунь литейная,1.5 - 3,всего 1.7,,,до 0.6,,,,до 0.1,,до 0.1,,,,,,,,до 0.01,,до 0.05,,,,,,,,,,,,,,,,,,,,,,,,,,,,,,,,,,
2680,1071,ЛЦ38Мц2С2,ЛЦ38Мц2С2,"Для изготовления конструкционных деталей и аппаратуры для судов; антифрикционных деталей несложной конфигурации (втулки, вкладыши, ползуны, арматура вагонных подшипников)",Латунь марганцово-свинцовая,57 - 60,до 0.8,,до 1,до 0.4,,1.5 - 2.5,32.8 - 40,,до 0.8,,,,,Латунь литейная,Латунь литейная,1.5 - 2.5,всего 2.2,,,до 0.5,,,,до 0.05,,до 0.1,,,,,,,,,,,,,,,,,,,,,,,,,,,,,,,,,,,,,,,,,,,,
2681,1304,ЛЦ40АЖ,ЛЦ40АЖ,"арматура, втулки, подшипники",,,,,,,,,,,,,,,,Латунь литейная,Латунь литейная,,,,,,,,,,,,,,,,,,,,,,,,,,МПа,%,,,,МПа,,%,,,,,,,,,кДж / м2,,,,,,,,,,,,,
2682,1304,ЛЦ40АЖ,ЛЦ40АЖ,"арматура, втулки, подшипники",,,,,,,,,,,,,,,,Латунь литейная,Латунь литейная,,,,,,,,,,,,,,,,,,,,,,,,,,390-470,18,,,,,,,,,,,,,,,,,,,,,,,,,,,,
2683,1304,ЛЦ40АЖ,ЛЦ40АЖ,"арматура, втулки, подшипники",,,,,,,,,,,,,,,,Латунь литейная,Латунь литейная,,,,,,,,,,,,,,,,,,,,,,,,,,335-930,20,,,,245,,,,,,,,,,,,,,,,,,,,,,,,
2684,1068,ЛЦ40Мц1.5,ЛЦ40Мц1.5 ( другое обозначение ЛМц58-2Л ),"Для изготовления деталей простой конфигурации, работающих при ударных нагрузках, а также деталей узлов трения, работающих в условиях спокойной нагрузки при температурах не выше 60 град.",Латунь марганцовая,57 - 60,,,до 1,до 0.1,,1 - 2,36 - 42,,до 1.5,,,,,Латунь литейная,Латунь литейная,до 0.7,всего 2,,,до 0.5,,,,до 0.03,,до 0.1,,,,,,,,,,,,,,,,,,,,,,,,,,,,,,,,,,,,,,,,,,,,
2685,2637,ЗлСрПдН750-70-140,ЗлСрПдН750-70-140,Для изготовления ювелирных изделий с драгоценными камнями,"Сплав пригоден для прокатки, волочения, листовой штамповки. Проба 750, цвет белый",,,,2.15 - 4.83,,,,,,до 0.15,,,,,Золото ювелирное,Золото ювелирное,до 0.005,всего 0.17,,,,,6.5 - 7.5,,,,до 0.005,,,,,,75 - 75.5,13.5 - 14.5,до 0.005,,,до 0.007,,,,,,,,,,,,,,,,,,,,,,,,,,,,,,,,,
2686,1070,ЛЦ40Мц3А,ЛЦ40Мц3А,для изготовления деталей несложной конфигурации,Латунь марганцово-алюминиевая,55 - 58.5,0.5 - 1.5,,до 1,до 0.2,,2.5 - 3.5,35 - 42,,до 1,,,,,Латунь литейная,Латунь литейная,до 0.2,всего 1.5,,,до 0.5,,,,до 0.03,,до 0.05,,,,,,,,,,,,,,,,,,,,,,,,,,,,,,,,,,,,,,,,,,,,
2687,1069,ЛЦ40Мц3Ж,ЛЦ40Мц3Ж ( другое обозначение ЛМцЖ55-3-1 ),"Для изготовления несложных по конфигурации деталей ответственного назначения и арматуры морского судостроения, работающих при температурах до 300°C; массивных деталей, гребных винтов и их лопастей для тропиков",Латунь марганцово-железная,53 - 58,до 0.6,,до 0.5,до 0.2,,3 - 4,34.8 - 43.5,,0.5 - 1.5,,,,,Латунь литейная,Латунь литейная,до 0.5,всего 1.7,,,до 0.5,,,,до 0.05,,до 0.1,,,,,,,,,,,,,,,,,,,,,,,,,,,,,,,,,,,,,,,,,,,,
2688,1066,ЛЦ40С,ЛЦ40С,"Для литья арматуры, втулок и сепараторов шариковых и роликовых подшипников",Латунь свинцовая,57 - 61,до 0.5,,до 1,до 0.3,,до 0.5,35 - 42.2,,до 0.8,,,,,Латунь литейная,Латунь литейная,0.8 - 2,всего 2,,,до 0.5,,,,,,до 0.05,,,,,,,,,,,,,,,,,,,,,,,,,,,,,,,,,,,,,,,,,,,,
