Repository: a-dev-mobile/splav-kharkov

File: base/base.csv (part 27 of 32)
,id,name_x,Марка :,Применение:,Дополнение:,Cu,Al,C,Ni,Si,Cr,Mn,Zn,Ti,Fe,Заменитель:,Mo,Mg,V,Классификация :,type_x,Pb,Примесей,-,W,Sn,Co,Ag,Nb,P,Zr,Sb,S,Cd,B,Pt,Ni+Co,Au,Pd,Bi,N,As,O,Ca,Be,Rh,sв,d5,Ir,Ce,Te,sT,Tl,y,Se,H,Na,Ta,Hg,In,Ru,Ga,KCU,Ba,Nd,Li,Al+Mg,Cl,La,РЗМ,Sr,Re,Cu+P,Sc,Hf,F
2689,1067,ЛЦ40СД,ЛЦ40СД ( другое обозначение ЛС59-1ЛД ),"Для литья под давлением арматуры (втулки, тройники, переходники), сепараторов подшипников, работающих в пресной воде или на воздухе",Латунь свинцовая,58 - 61,до 0.2,,до 1,до 0.2,,до 0.2,35.5 - 41.2,,до 0.5,,,,,Латунь литейная,Латунь литейная,0.8 - 2,всего 1.5,,,до 0.3,,,,,,до 0.05,,,,,,,,,,,,,,,,,,,,,,,,,,,,,,,,,,,,,,,,,,,,
2690,1536,ЛА,ЛА,"Шихтовой материал для латуни ЛЦ30А3. Конструкционные детали и арматура, особенно для применения в морской воде",,63 - 68,2.2 - 3,,до 0.3,до 0.3,,до 0.5,26.4 - 34.8,,до 0.8,,,,,"Латунь литейная, изготовляемая из лома и отходов","Латунь литейная, изготовляемая из лома и отходов",до 0.7,всего 2.6,,,до 0.7,,,,до 0.05,,до 0.1,,,,,,,,до 0.01,,до 0.1,,,,,,,,,,,,,,,,,,,,,,,,,,,,,,,,,,
2691,1537,ЛАЖМц,ЛАЖМц,"Шихтовой материал для латуни ЛЦ23А6Ж3Мц2. Конструкционные детали ответственного назначения, работающие при высоких удельных и знакопеременных нагрузках",,63 - 70,4 - 7,,до 1,до 0.3,,1.5 - 3,14.2 - 29.5,,2 - 4,,,,,"Латунь литейная, изготовляемая из лома и отходов","Латунь литейная, изготовляемая из лома и отходов",до 0.7,всего 1.8,,,до 0.7,,,,,,до 0.1,,,,,,,,,,,,,,,,,,,,,,,,,,,,,,,,,,,,,,,,,,,,
2692,1530,ЛК,ЛК,Шихтовой материал для латуни ЛЦ16К4. Сложные по конфигурации детали приборов и арматуры для применения в морской воде; шестерни; детали узлов трения,,76 - 81,до 0.1,,до 0.2,2.8 - 4.5,,до 0.8,12 - 21.2,,до 0.6,,,,,"Латунь литейная, изготовляемая из лома и отходов","Латунь литейная, изготовляемая из лома и отходов",до 0.5,всего 2.5,,,до 0.3,,,,до 0.1,,до 0.1,,,,,,,,,,,,,,,,,,,,,,,,,,,,,,,,,,,,,,,,,,,,
2693,1531,ЛК1,ЛК1,Шихтовой материал для латуни ЛЦ16К4. Гидравлически плотное литье,,78 - 81,до 0.04,,до 0.2,3 - 4.5,,до 0.8,12.1 - 19,,до 0.6,,,,,"Латунь литейная, изготовляемая из лома и отходов","Латунь литейная, изготовляемая из лома и отходов",до 0.5,всего 2.4,,,до 0.3,,,,до 0.1,,до 0.1,,,,,,,,,,,,,,,,,,,,,,,,,,,,,,,,,,,,,,,,,,,,
2694,1532,ЛК2,ЛК2,детали для электротехнических целей,,76 - 81,до 0.1,,до 0.2,1.9 - 2.8,,до 0.8,13.7 - 22.1,,до 0.6,,,,,"Латунь литейная, изготовляемая из лома и отходов","Латунь литейная, изготовляемая из лома и отходов",до 0.5,всего 2.5,,,до 0.3,,,,до 0.1,,до 0.1,,,,,,,,,,,,,,,,,,,,,,,,,,,,,,,,,,,,,,,,,,,,
2695,1535,ЛМцЖ,ЛМцЖ,"Шихтовой материал для латуни ЛЦ40Мц3Ж. Несложные по конфигурации детали ответственного назначения и арматура для морского судостроения; несложные большие отливки для гребных винтов, двигателей и др.",,53 - 58,до 0.6,,до 0.5,до 0.2,,3 - 4,34.8 - 43.5,,0.5 - 1.5,,,,,"Латунь литейная, изготовляемая из лома и отходов","Латунь литейная, изготовляемая из лома и отходов",до 0.5,всего 1.7,,,до 0.5,,,,до 0.05,,до 0.1,,,,,,,,до 0.01,,до 0.05,,,,,,,,,,,,,,,,,,,,,,,,,,,,,,,,,,
2696,1533,ЛКС,ЛКС,антифрикционные детали,,76 - 81,до 0.1,,до 0.2,2.5 - 4.5,,до 0.8,12.5 - 19.5,,до 0.6,,,,,"Латунь литейная, изготовляемая из лома и отходов","Латунь литейная, изготовляемая из лома и отходов",2 - 4,всего 2,,,до 0.3,,,,до 0.1,,до 0.1,,,,,,,,,,,,,,,,,,,,,,,,,,,,,,,,,,,,,,,,,,,,
2697,1534,ЛМцС,ЛМцС,"Шихтовой материал для латуни ЛЦ38Мц2С2. Конструкционные детали, оборудование и аппаратура для судов; антифрикционные детали несложной конфигурации; арматура вагонных подшипников; литье под давлением",,56 - 60,до 0.8,,до 1,до 0.4,,1.8 - 2.5,32.3 - 40.7,,до 0.8,,,,,"Латунь литейная, изготовляемая из лома и отходов","Латунь литейная, изготовляемая из лома и отходов",1.5 - 2.5,всего 2.2,,,до 0.5,,,,до 0.05,,до 0.1,,,,,,,,до 0.01,,до 0.05,,,,,,,,,,,,,,,,,,,,,,,,,,,,,,,,,,
2698,1885,ЛМцКА,ЛМцКА,Детали для автомобильной промышленности,,58.5 - 61.5,0.75 - 1.5,,до 1,0.5 - 1.3,,2 - 3,29 - 36.95,,до 0.6,,,,,"Латунь литейная, изготовляемая из лома и отходов","Латунь литейная, изготовляемая из лома и отходов",до 0.5,всего 1.3,,,до 0.2,,,,до 0.03,,до 0.03,,,,,,,,до 0.01,,до 0.05,,,,,,,,,,,,,,,,,,,,,,,,,,,,,,,,,,
2699,1538,ЛМцСК,ЛМцСК,детали гидронасосов,,57 - 60,до 0.7,,до 1,0.5 - 1.3,,1.5 - 2.5,31.5 - 39.5,,до 0.6,,,,,"Латунь литейная, изготовляемая из лома и отходов","Латунь литейная, изготовляемая из лома и отходов",1.5 - 3,всего 1.7,,,до 0.6,,,,до 0.1,,до 0.1,,,,,,,,до 0.01,,до 0.05,,,,,,,,,,,,,,,,,,,,,,,,,,,,,,,,,,
2700,1886,ЛМцСКА,ЛМцСКА,Детали для автомобильной промышленности,,58 - 61,0.7 - 1.5,,до 1,0.5 - 1.3,,2 - 3,27.9 - 36,,до 0.6,,,,,"Латунь литейная, изготовляемая из лома и отходов","Латунь литейная, изготовляемая из лома и отходов",1.5 - 2.5,всего 1.3,,,до 0.2,,,,до 0.03,,до 0.03,,,,,,,,до 0.01,,до 0.05,,,,,,,,,,,,,,,,,,,,,,,,,,,,,,,,,,
2701,1529,ЛОС,ЛОС,Шихтовой материал для латуни ЛЦ25С2. Штуцеры гидросистем автомобилей,,60 - 75,до 0.3,,до 1,до 0.5,,до 0.5,19 - 38.5,,до 0.7,,,,,"Латунь литейная, изготовляемая из лома и отходов","Латунь литейная, изготовляемая из лома и отходов",1 - 3,всего 1.5,,,0.5 - 1.5,,,,,,до 0.1,,,,,,,,,,,,,,,,,,,,,,,,,,,,,,,,,,,,,,,,,,,,
2702,1527,ЛС,ЛС,"Шихтовой материал для латуни ЛЦ40С. Литье под давлением и другие виды литья; газовая, санитарная, гидравлическая и пневматическая арматура; втулки и сепараторы подшипников",,56 - 61,до 0.5,,до 1,до 0.3,,до 0.5,35.1 - 43.2,,до 0.8,,,,,"Латунь литейная, изготовляемая из лома и отходов","Латунь литейная, изготовляемая из лома и отходов",0.8 - 1.9,всего 2,,,до 0.5,,,,,,до 0.05,,,,,,,,,,,,,,,,,,,,,,,,,,,,,,,,,,,,,,,,,,,,
2703,1528,ЛСд,ЛСд,Шихтовой материал для латуни ЛЦ40С. Литье под давлением и другие виды литья; арматура; втулки и сепараторы подшипников,,57 - 61,до 0.2,,до 0.5,до 0.2,,до 0.5,36 - 42.2,,до 0.5,,,,,"Латунь литейная, изготовляемая из лома и отходов","Латунь литейная, изготовляемая из лома и отходов",0.8 - 1.5,всего 1.5,,,до 0.3,,,,,,до 0.05,,,,,,,,,,,,,,,,,,,,,,,,,,,,,,,,,,,,,,,,,,,,
2704,1884,ЛСдч,ЛСдч,Шихтовой материал для латуни ЛЦ40С. Литье под давлением и другие виды литья; арматура; втулки и сепараторы подшипников,,59 - 61,до 0.1,,до 0.5,до 0.1,,до 0.5,34.35 - 38.8,,до 0.5,,,,,"Латунь литейная, изготовляемая из лома и отходов","Латунь литейная, изготовляемая из лома и отходов",0.8 - 1.5,всего 1.4,,,до 0.5,,,,,,до 0.05,,,,,,,,,,,,,,,,,,,,,,,,,,,,,,,,,,,,,,,,,,,,
2705,1883,ЛСч,ЛСч,"Шихтовой материал для латуни ЛЦ40С. Литье под давлением и другие виды литья; газовая, санитарная, гидравлическая и пневматическая арматура; втулки и сепараторы подшипников",,56 - 61,до 0.5,,до 0.5,до 0.2,,до 0.5,33.45 - 41.5,,до 0.6,,,,,"Латунь литейная, изготовляемая из лома и отходов","Латунь литейная, изготовляемая из лома и отходов",0.8 - 1.5,всего 1.7,,,до 0.5,,,,,,до 0.05,,,,,,,,,,,,,,,,,,,,,,,,,,,,,,,,,,,,,,,,,,,,
2706,2561,CuZn36Pb2As,CuZn36Pb2As,"Изготовление фитингов, предназначенных для соединения медных труб",,61 - 63,до 0.05,,до 0.3,,,до 0.1,33.5 - 37.08,,до 0.1,,,,,"Латунь, обрабатываемая давлением","Латунь, обрабатываемая давлением",1.7 - 2.8,всего 0.2,,,до 0.1,,,,,,,,,,,,,,,,0.02 - 0.15,,,,,,,,,,,,,,,,,,,,,,,,,,,,,,,,,,
2707,2560,CuZn39Pb3,CuZn39Pb3,"Изготовление фитингов, предназначенных для соединения медных труб",,57 - 59,до 0.05,,до 0.3,,,,36.65 - 40.3,,до 0.3,,,,,"Латунь, обрабатываемая давлением","Латунь, обрабатываемая давлением",2.5 - 3.5,всего 0.2,,,до 0.3,,,,,,,,,,,,,,,,,,,,,,,,,,,,,,,,,,,,,,,,,,,,,,,,,,
2708,1496,Л59,Л59,"для изготовления листов, прутков, труб",,57 - 60,,,,,,,39.1 - 43,,до 0.3,,,,,"Латунь, обрабатываемая давлением","Латунь, обрабатываемая давлением",до 0.5,всего 0.9,,,до 0.2,,,,до 0.01,,до 0.01,,,,,,,,до 0.003,,до 0.01,,,,,,,,,,,,,,,,,,,,,,,,,,,,,,,,,,
2709,1042,Л60,Л60,Для трубных досок в холодильных установках; штампованных деталей; фурнитуры;,Латунь простая (двойная). Хорошо деформируется в горячем и холодном состоянии (сплав ковкий и пригоден для глубокой вытяжки); хорошая вязкость,59 - 62,,,,,,,37 - 41,,до 0.2,,,,,"Латунь, обрабатываемая давлением","Латунь, обрабатываемая давлением",до 0.3,всего 1,,,,,,,до 0.01,,до 0.01,,,,,,,,до 0.003,,,,,,,,,,,,,,,,,,,,,,,,,,,,,,,,,,,,
2710,1041,Л63,Л63 ( другое обозначение Л63А ),"Листы, ленты, полосы, трубы, прутки, фольга, проволока; детали, получаемые глубокой вытяжкой; проволока для газовой сварки латуни и наплавки на углеродистую сталь. Марку Л63А изготовляют с антимагнитными свойствами в соответствии с требованиями ГОСТ 15527","Латунь простая (двойная). Сплав пригоден для деформации в холодном состоянии глубокой вытяжкой, волочением, прокаткой, чеканкой, изгибом; для изготовления изделий криогенной техники; для пайки и сварки; хорошо полируется",62 - 65,,,,,,,34.22 - 37.5,,до 0.2,,,,,"Латунь, обрабатываемая давлением","Латунь, обрабатываемая давлением",до 0.07,всего 0.5,,,,,,,до 0.01,,до 0.005,,,,,,,,до 0.002,,,,,,,,,,,,,,,,,,,,,,,,,,,,,,,,,,,,
2711,1510,Л66,Л66,для деформации в горячем и холодном состоянии,,64.5 - 67.5,,,,,,,32.13 - 35.5,,до 0.07,,,,,"Латунь, обрабатываемая давлением","Латунь, обрабатываемая давлением",до 0.3,,,,,,,,,,,,,,,,,,,,,,,,,,,,,,,,,,,,,,,,,,,,,,,,,,,,,,
2712,1040,Л68,Л68,"Проволочные сетки, радиаторные ленты, трубы для теплообменников; детали, получаемые глубокой вытяжкой;",Латунь простая (двойная). Очень хорошо деформируется в холодном состоянии (холодной высадкой),67 - 70,,,,,,,29.7 - 33,,до 0.1,,,,,"Латунь, обрабатываемая давлением","Латунь, обрабатываемая давлением",до 0.03,всего 0.3,,,,,,,до 0.01,,до 0.005,,,,,,,,до 0.002,,,,,,,,,,,,,,,,,,,,,,,,,,,,,,,,,,,,
2713,1511,Л75,Л75,для деформации в горячем и холодном состоянии,,75 - 75,,,,,,,24.7 - 25,,до 0.2,,,,,"Латунь, обрабатываемая давлением","Латунь, обрабатываемая давлением",до 0.03,всего 0.3,,,,,,,,,до 0.005,,,,,,,,до 0.002,,,,,,,,,,,,,,,,,,,,,,,,,,,,,,,,,,,,
2714,1039,Л70,Л70,"радиаторные ленты, полосы, трубы, теплообменники; музыкальные инструменты; детали, получаемые глубокой вытяжкой;","Латунь простая (двойная). Очень хорошо деформируется в холодном состоянии; пригодна для пайки, для нанесения на сталь",69 - 71,,,,,,,28.67 - 30.8,,до 0.07,,,,,"Латунь, обрабатываемая давлением","Латунь, обрабатываемая давлением",до 0.05,всего 0.2,,,,,,,до 0.005,,до 0.002,,,,,,,,до 0.002,,,,,,,,,,,,,,,,,,,,,,,,,,,,,,,,,,,,
2715,1896,Л75мк,Л75мк,"Для изготовления труб, полос",Латунь сложнолегированная.,70 - 76,,,0.1 - 0.25,0.25 - 0.5,,0.05 - 0.15,23.1 - 29.47,,0.03 - 0.06,,,,,"Латунь, обрабатываемая давлением","Латунь, обрабатываемая давлением",до 0.07,всего 0.1,,,,,,,0.005 - 0.02,,до 0.005,,,,,,,,до 0.002,,,,,,,,,,,,,,,,,,,,,,,,,,,,,,,,,,,,
2716,1038,Л80,Л80,"Полуфабрикаты (ленты, листы, полосы, проволока); художественные изделия, манометрические трубки, гибкие шланги, музыкальные инструменты",Латунь простая (двойная). Очень хорошо деформируется в холодном состоянии; мало склонна к коррозионному растрескиванию;,79 - 81,,,,,,,18.7 - 21,,до 0.1,,,,,"Латунь, обрабатываемая давлением","Латунь, обрабатываемая давлением",до 0.03,всего 0.3,,,,,,,до 0.01,,до 0.005,,,,,,,,до 0.002,,,,,,,,,,,,,,,,,,,,,,,,,,,,,,,,,,,,
2717,1037,Л85,Л85,"Для полуфабрикатов (прутки, ленты, листы, полосы, трубы); проволока для деталей электротехники; медали и значки","Латунь простая (двойная). Очень хорошо деформируется в холодном состоянии, особенно волочением; не склонна к коррозионному растрескиванию; пригодна для ковки, чеканки, эмалирования",84 - 86,,,,,,,13.7 - 16,,до 0.1,,,,,"Латунь, обрабатываемая давлением","Латунь, обрабатываемая давлением",до 0.03,всего 0.3,,,,,,,до 0.01,,до 0.005,,,,,,,,до 0.002,,,,,,,,,,,,,,,,,,,,,,,,,,,,,,,,,,,,
2718,1036,Л90,Л90,"Полуфабрикаты (прутки, ленты, листы, полосы, трубы); проволока для деталей электротехники; медали и значки","Латунь простая (двойная). Очень хорошо деформируется в холодном состоянии, особенно волочением; не склонна к коррозионному растрескиванию; пригодна для ковки, чеканки, эмалирования",88 - 91,,,,,,,8.8 - 12,,до 0.1,,,,,"Латунь, обрабатываемая давлением","Латунь, обрабатываемая давлением",до 0.03,всего 0.2,,,,,,,до 0.01,,до 0.005,,,,,,,,до 0.002,,,,,,,,,,,,,,,,,,,,,,,,,,,,,,,,,,,,
2719,1035,Л96,Л96,"Полуфабрикаты (прутки, ленты, листы, полосы, трубы); проволока для деталей электротехники; медали и значки","Латунь простая (двойная). Очень хорошо деформируется в холодном состоянии, особенно волочением; не склонна к коррозионному растрескиванию; пригодна для ковки, чеканки, эмалирования",95 - 97,,,,,,,2.66 - 4.8,,до 0.1,,,,,"Латунь, обрабатываемая давлением","Латунь, обрабатываемая давлением",до 0.03,всего 0.2,,,,,,,до 0.01,,до 0.005,,,,,,,,до 0.002,,,,,,,,,,,,,,,,,,,,,,,,,,,,,,,,,,,,
2720,1043,ЛА77-2,ЛА77-2,Трубные доски для конденсаторов и теплообменников; стойкие к морской воде детали машин; высоконагруженнная арматура,"Латунь сложнолегированная. Применяется для изделий средней прочности, хорошей коррозионной стойкости",76 - 79,1.7 - 2.5,,,,,,18.2 - 22.25,,до 0.07,,,,,"Латунь, обрабатываемая давлением","Латунь, обрабатываемая давлением",до 0.07,всего 0.3,,,,,,,до 0.01,,до 0.005,,,,,,,,до 0.002,,,,,,,,,,,,,,,,,,,,,,,,,,,,,,,,,,,,
2721,1894,ЛА77-2у,ЛА77-2у,Для изготовления труб,Латунь сложнолегированная.,76 - 79,1.7 - 2.5,,0.3 - 1,0.03 - 0.2,,0.03 - 0.3,16.77 - 21.8,,0.03 - 0.1,,,,,"Латунь, обрабатываемая давлением","Латунь, обрабатываемая давлением",до 0.07,всего 0.1,,,,,,,0.005 - 0.02,,до 0.005,,,,,,,,до 0.002,,,,,,,,,,,,,,,,,,,,,,,,,,,,,,,,,,,,
2722,1313,ЛА85-0.5,ЛА85-0.5,"служит заменителем золота при изготовлении знаков отличия, фурнитуры и украшений; высокая коррозионная стойкость",,84 - 85.6,0.4 - 0.7,,,,,,14 - 15,,до 0.01,,,,,"Латунь, обрабатываемая давлением","Латунь, обрабатываемая давлением",до 0.03,всего 0.3,,,,,,,,,до 0.005,,,,,,,,до 0.002,,,,,,,,,,,,,,,,,,,,,,,,,,,,,,,,,,,,
2723,1044,ЛАЖ60-1-1,ЛАЖ60-1-1,"Трубы, прутки для подшипников скольжения, судостроения и приборостроения",Латунь сложнолегированная. Применяется для изделий высокой прочности и износостойкости; нечувствительных к коррозии; горячедеформируемых,58 - 61,0.7 - 1.5,,,,,0.1 - 0.6,34.7 - 40.4,,0.75 - 1.5,,,,,"Латунь, обрабатываемая давлением","Латунь, обрабатываемая давлением",до 0.4,всего 0.7,,,,,,,до 0.01,,до 0.005,,,,,,,,до 0.002,,,,,,,,,,,,,,,,,,,,,,,,,,,,,,,,,,,,
2724,1893,ЛАМш77-2-0.04,ЛАМш77-2-0.04,Для изготовления труб,Латунь сложнолегированная.,76 - 79,1.7 - 2.5,,,,,,17.98 - 21.98,,до 0.1,,,,,"Латунь, обрабатываемая давлением","Латунь, обрабатываемая давлением",до 0.07,всего 0.3,,,,,,,до 0.01,,до 0.005,,,,,,,,до 0.002,,0.02 - 0.04,,,,,,,,,,,,,,,,,,,,,,,,,,,,,,,,,,
2725,1063,ЛАМш77-2-0.05,ЛАМш77-2-0.05,Для конденсаторных труб морских судов,Латунь сложнолегированная,76 - 79,1.7 - 2.5,,,,,,18.14 - 22.25,,до 0.1,,,,,"Латунь, обрабатываемая давлением","Латунь, обрабатываемая давлением",до 0.07,всего 0.3,,,,,,,до 0.01,,до 0.005,,,,,,,,до 0.002,,0.02 - 0.06,,,,,,,,,,,,,,,,,,,,,,,,,,,,,,,,,,
2726,1045,ЛАН59-3-2,ЛАН59-3-2,"Прутки, трубы для деталей морских судов и электромашин, в химическом машиностроении",Латунь сложнолегированная,57 - 60,2.5 - 3.5,,2 - 3,,,,32.6 - 38.5,,до 0.5,,,,,"Латунь, обрабатываемая давлением","Латунь, обрабатываемая давлением",до 0.1,всего 0.9,,,,,,,до 0.01,,до 0.005,,,,,,,,до 0.003,,,,,,,,,,,,,,,,,,,,,,,,,,,,,,,,,,,,
2727,1065,ЛАНКМц75-2-2.5-0.5-0.5,ЛАНКМц75-2-2.5-0.5-0.5,"Для полос, пружин, манометрических трубок",Латунь сложнолегированная,73 - 76,1.6 - 2.2,,2 - 3,0.3 - 0.7,,0.3 - 0.7,19.1 - 22.8,,до 0.1,,,,,"Латунь, обрабатываемая давлением","Латунь, обрабатываемая давлением",до 0.05,всего 0.5,,,,,,,до 0.01,,до 0.005,,,,,,,,до 0.002,,,,,,,,,,,,,,,,,,,,,,,,,,,,,,,,,,,,
2728,1050,ЛЖМц59-1-1,ЛЖМц59-1-1,"Полосы, трубы, прутки. проволока для деталей морских судов, самолетов; проволока и прутки для газовой сварки латуни и наплавки на углеродистую сталь",Латунь сложнолегированная,57 - 60,0.1 - 0.4,,,,,0.5 - 0.8,37.05 - 41.5,,0.6 - 1.2,,,,,"Латунь, обрабатываемая давлением","Латунь, обрабатываемая давлением",до 0.2,всего 0.3,,,0.3 - 0.7,,,,до 0.01,,до 0.01,,,,,,,,до 0.003,,,,,,,,,,,,,,,,,,,,,,,,,,,,,,,,,,,,
2729,1060,ЛЖС58-1-1,ЛЖС58-1-1,"Для изготовления прутков; для деталей, производимых механической обработкой",Латунь свинцовая,56 - 58,,,,,,,38.9 - 42.6,,0.7 - 1.3,,,,,"Латунь, обрабатываемая давлением","Латунь, обрабатываемая давлением",0.7 - 1.3,всего 0.5,,,,,,,до 0.02,,до 0.01,,,,,,,,до 0.003,,,,,,,,,,,,,,,,,,,,,,,,,,,,,,,,,,,,
2730,1897,ЛК62-0.5,ЛК62-0.5,"Для изготовления проволоки, прутков для газовой сварки латуни и наплавки на углеродистую сталь",Латунь сложнолегированная.,60.5 - 63.5,,,,0.3 - 0.7,,,35.07 - 38.7,,до 0.15,,,,,"Латунь, обрабатываемая давлением","Латунь, обрабатываемая давлением",до 0.08,всего 0.5,,,,,,,,,до 0.005,,,,,,,,до 0.002,,,,,,,,,,,,,,,,,,,,,,,,,,,,,,,,,,,,
2731,1895,ЛК75В,ЛК75В,Для изготовления труб,Латунь сложнолегированная.,71 - 78,,,,0.25 - 0.5,,,19.98 - 27.35,,,,,,,"Латунь, обрабатываемая давлением","Латунь, обрабатываемая давлением",до 0.07,всего 1.4,,,до 0.05,,,,,,,,,,,,,,,,,,,,,,,,,,,,,,,,,,,,,,,,,,,,,,,,,,
2732,1061,ЛК80-3,ЛК80-3,для коррозионно-стойких деталей машин,,79 - 81,до 0.1,,,2.5 - 4,,до 0.5,13.5 - 18.5,,до 0.6,,,,,"Латунь, обрабатываемая давлением","Латунь, обрабатываемая давлением",до 0.1,всего 1.5,,,до 0.2,,,,до 0.02,,до 0.05,,,,,,,,до 0.003,,,,,,,,,,,,,,,,,,,,,,,,,,,,,,,,,,,,
2733,1891,ЛКБО62-0.2-0.04-0.5,ЛКБО62-0.2-0.04-0.5,"Для изготовления проволоки, прутков для газовой сварки латуни и наплавки на углеродистую сталь",Латунь сложнолегированная.,60.5 - 63.5,до 0.05,,,0.1 - 0.3,,,34.62 - 38.57,,до 0.15,,,,,"Латунь, обрабатываемая давлением","Латунь, обрабатываемая давлением",до 0.08,всего 0.5,,,0.3 - 0.7,,,,,,,,,0.03 - 0.1,,,,,,,,,,,,,,,,,,,,,,,,,,,,,,,,,,,,,,,,,
2734,1512,ЛКС65-1.5-3,ЛКС65-1.5-3,"для изготовления деталей, работающих на трение",,63.5 - 66.5,,,до 0.1,1 - 2,,,27.5 - 33,,до 0.15,,,,,"Латунь, обрабатываемая давлением","Латунь, обрабатываемая давлением",2.5 - 3.5,всего 0.5,,,до 0.2,,,,до 0.01,,до 0.005,,,,,,,,до 0.002,,,,,,,,,,,,,,,,,,,,,,,,,,,,,,,,,,,,
2735,1047,ЛМц58-2,ЛМц58-2,"Листы, ленты, полосы, прутки, проволока для приборостроения; проволока и прутки для газовой сварки латуни и наплавки на углеродистую сталь","Латунь сложнолегированная. Пригодна для пайки, обладает высокой прочностью, коррозионной стойкостью",57 - 60,,,,,,1 - 2,35.8 - 42,,до 0.5,,,,,"Латунь, обрабатываемая давлением","Латунь, обрабатываемая давлением",до 0.1,всего 1.2,,,,,,,до 0.01,,до 0.005,,,,,,,,до 0.002,,,,,,,,,,,,,,,,,,,,,,,,,,,,,,,,,,,,
2736,1046,ЛМцА57-3-1,ЛМцА57-3-1,"для изделий средней прочности, высокой вязкости, коррозионной стойкости",По ГОСТ 28873-90 латунь ЛМцА57-3-1 подлежит снятию с производства с 01.01.1992г.,55 - 58.5,0.5 - 1.5,,,,,2.5 - 3.5,35.2 - 42,,до 1,,,,,"Латунь, обрабатываемая давлением","Латунь, обрабатываемая давлением",до 0.2,всего 1.3,,,,,,,до 0.01,,до 0.005,,,,,,,,до 0.002,,,,,,,,,,,,,,,,,,,,,,,,,,,,,,,,,,,,
2737,1062,ЛМш68-0.05,ЛМш68-0.05,Для конденсаторных труб,Латунь сложнолегированная,67 - 70,,,,,,,29.64 - 32.98,,до 0.1,,,,,"Латунь, обрабатываемая давлением","Латунь, обрабатываемая давлением",до 0.03,всего 0.3,,,,,,,до 0.01,,до 0.005,,,,,,,,до 0.002,,0.02 - 0.06,,,,,,,,,,,,,,,,,,,,,,,,,,,,,,,,,,
2738,1051,ЛН65-5,ЛН65-5,для деталей морских судов,,64 - 67,,,5 - 6.5,,,,26.2 - 31,,до 0.15,,,,,"Латунь, обрабатываемая давлением","Латунь, обрабатываемая давлением",до 0.03,всего 0.3,,,,,,,до 0.01,,до 0.005,,,,,,,,до 0.002,,,,,,,,,,,,,,,,,,,,,,,,,,,,,,,,,,,,
2739,1053,ЛО60-1,ЛО60-1,проволока для газовой сварки латуни и наплавки на углеродистую сталь,Латунь сложнолегированная,59 - 61,,,,,,,36.5 - 40,,до 0.1,,,,,"Латунь, обрабатываемая давлением","Латунь, обрабатываемая давлением",до 0.3,всего 1,,,1 - 1.5,,,,до 0.01,,до 0.005,,,,,,,,до 0.002,,,,,,,,,,,,,,,,,,,,,,,,,,,,,,,,,,,,
2740,1049,ЛО62-1,ЛО62-1,"Листы, полосы; плиты для трубных решеток; прутки для приборостроения; трубы для конденсаторов и теплообменников","Латунь сложнолегированная. Применяется для изделий средней прочности, хорошей коррозионной стойкости",61 - 63,,,,,,,35.6 - 38.3,,до 0.1,,,,,"Латунь, обрабатываемая давлением","Латунь, обрабатываемая давлением",до 0.1,всего 0.3,,,0.7 - 1.1,,,,до 0.01,,до 0.005,,,,,,,,до 0.002,,,,,,,,,,,,,,,,,,,,,,,,,,,,,,,,,,,,
2741,1048,ЛО70-1,ЛО70-1,"Для полуфабрикатов (прутков, труб, листов, полос); тянутых и холоднокатаных труб, применяемых в теплообменных аппаратах; конденсаторов и теплообменников",Латунь сложнолегированная. Применяется для изделий высокой коррозионной и эрозионной стойкости,69 - 71,,,,,,,27.2 - 30,,до 0.07,,,,,"Латунь, обрабатываемая давлением","Латунь, обрабатываемая давлением",до 0.07,всего 0.3,,,1 - 1.5,,,,до 0.01,,до 0.005,,,,,,,,до 0.002,,,,,,,,,,,,,,,,,,,,,,,,,,,,,,,,,,,,
2742,1052,ЛО90-1,ЛО90-1,"Для изготовления полосового проката, проволоки и лент; для конденсаторных труб, теплотехнической аппаратуры",Латунь сложнолегированная,88 - 91,,,,,,,8 - 11.7,,до 0.1,,,,,"Латунь, обрабатываемая давлением","Латунь, обрабатываемая давлением",до 0.03,всего 0.2,,,0.2 - 0.7,,,,до 0.01,,до 0.005,,,,,,,,до 0.002,,,,,,,,,,,,,,,,,,,,,,,,,,,,,,,,,,,,
2743,1892,ЛОК59-1-0.3,ЛОК59-1-0.3,проволока и прутки для газовой сварки латуни и наплавки на углеродистую сталь,Латунь сложнолегированная.,58 - 60,,,,0.2 - 0.4,,,37.92 - 40.8,,до 0.15,,,,,"Латунь, обрабатываемая давлением","Латунь, обрабатываемая давлением",до 0.1,всего 0.3,,,0.7 - 1.1,,,,до 0.01,,до 0.01,,,,,,,,до 0.003,,до 0.01,,,,,,,,,,,,,,,,,,,,,,,,,,,,,,,,,,
2744,1890,ЛОМш70-1-0.04,ЛОМш70-1-0.04,Для труб,Латунь сложнолегированная.,69 - 71,,,,,,,27.08 - 29.68,,до 0.07,,,,,"Латунь, обрабатываемая давлением","Латунь, обрабатываемая давлением",до 0.07,всего 0.3,,,1 - 1.5,,,,до 0.01,,до 0.005,,,,,,,,до 0.002,,0.02 - 0.04,,,,,,,,,,,,,,,,,,,,,,,,,,,,,,,,,,
2745,1064,ЛОМш70-1-0.05,ЛОМш70-1-0.05,Для конденсаторных труб,Латунь сложнолегированная,69 - 71,,,,,,,27.44 - 29.97,,до 0.1,,,,,"Латунь, обрабатываемая давлением","Латунь, обрабатываемая давлением",до 0.07,всего 0.3,,,1 - 1.5,,,,до 0.01,,до 0.005,,,,,,,,до 0.002,,0.02 - 0.06,,,,,,,,,,,,,,,,,,,,,,,,,,,,,,,,,,
2746,1887,ЛС58-2,ЛС58-2,"Для полуфабрикатов (прутки, полосы, проволока);",Латунь свинцовая,57 - 60,до 0.3,,до 0.6,до 0.3,,,34.39 - 41.7,,до 0.7,,,,,"Латунь, обрабатываемая давлением","Латунь, обрабатываемая давлением",1 - 3,всего 0.3,,,до 1,,,,,,до 0.01,,,,,,,,,,,,,,,,,,,,,,,,,,,,,,,,,,,,,,,,,,,,
2747,1888,ЛС58-3,ЛС58-3,Для изготовления прутков,Латунь свинцовая,57 - 59,до 0.1,,до 0.5,,,,36.3 - 40.3,,до 0.5,,,,,"Латунь, обрабатываемая давлением","Латунь, обрабатываемая давлением",2.5 - 3.5,всего 0.2,,,до 0.4,,,,,,,,,,,,,,,,,,,,,,,,,,,,,,,,,,,,,,,,,,,,,,,,,,
2748,1058,ЛС59-1,ЛС59-1,"Для изготовления полуфабрикатов (лент, листов, полос, труб, прутков, проволоки, профилей); поковок; крепежных изделий (гаек, болтов); шестеренок, зубчатых колес, втулок.",Латунь свинцовая,57 - 60,,,,,,,37.05 - 42.2,,до 0.5,,,,,"Латунь, обрабатываемая давлением","Латунь, обрабатываемая давлением",0.8 - 1.9,всего 0.75,Si + Sn,,до 0.3,,,,до 0.02,,до 0.01,,,,,,,,до 0.003,,,,,,,,,,,,,,,,,,,,,,,,,,,,,,,,,,,,
2749,1059,ЛС59-1В,ЛС59-1В,"Для прутков, гаек, болтов, шестеренок, зубчатых колес, втулок",Латунь свинцовая,57 - 61,,,,,,,35.6 - 42.2,,до 0.5,,,,,"Латунь, обрабатываемая давлением","Латунь, обрабатываемая давлением",0.8 - 1.9,всего 1.5,,,,,,,до 0.02,,до 0.01,,,,,,,,до 0.003,,,,,,,,,,,,,,,,,,,,,,,,,,,,,,,,,,,,
2750,1889,ЛС59-2,ЛС59-2,Для изготовления прутков,Латунь свинцовая,57 - 59,до 0.1,,до 0.4,,,,37.5 - 41.3,,до 0.4,,,,,"Латунь, обрабатываемая давлением","Латунь, обрабатываемая давлением",1.5 - 2.5,всего 0.2,,,до 0.3,,,,,,,,,,,,,,,,,,,,,,,,,,,,,,,,,,,,,,,,,,,,,,,,,,
2751,1057,ЛС60-1,ЛС60-1,"для гаек, болтов, шестеренок, зубчатых колес, втулок",,59 - 61,,,,,,,37.5 - 40.4,,до 0.15,,,,,"Латунь, обрабатываемая давлением","Латунь, обрабатываемая давлением",0.6 - 1,всего 0.5,,,,,,,до 0.01,,до 0.005,,,,,,,,до 0.002,,,,,,,,,,,,,,,,,,,,,,,,,,,,,,,,,,,,
2752,1054,ЛС63-3,ЛС63-3 ( другое обозначение ЛС63-3А ),"Для изготовления лент, полос, прутков, проволоки; для деталей часов; втулок. Марку ЛС63-3А изготовляют с антимагнитными свойствами в соответствии с требованиями ГОСТ 15527",Латунь свинцовая,62 - 65,,,,,,,31.65 - 35.6,,до 0.1,,,,,"Латунь, обрабатываемая давлением","Латунь, обрабатываемая давлением",2.4 - 3,всего 0.25,,,до 0.1,,,,до 0.01,,до 0.005,,,,,,,,до 0.002,,,,,,,,,,,,,,,,,,,,,,,,,,,,,,,,,,,,
2753,1055,ЛС74-3,ЛС74-3,"для изготовления лент, полос, прутков; для деталей часов, втулок",Латунь свинцовая,72 - 75,,,,,,,21.75 - 25.6,,до 0.1,,,,,"Латунь, обрабатываемая давлением","Латунь, обрабатываемая давлением",2.4 - 3,всего 0.25,,,,,,,до 0.01,,до 0.005,,,,,,,,до 0.002,,,,,,,,,,,,,,,,,,,,,,,,,,,,,,,,,,,,
2754,1762,Мг80,Мг80,"для производства сплавов, магниетермических процессов, десульфурации чугуна в качестве химического реагента и других целей.",,до 0.02,до 0.05,,до 0.002,до 0.05,,до 0.05,,,до 0.05,,,min 99.8,,Магний первичный,Магний первичный,,"прочие, каждая 0.05; всего 0.2",,,,,,,,,,,,,,,,,,,,,,,,,,,,,,,,,,,,,,,,,,,,,до 0.005,,,,,,,,
2755,1259,Мг90,Мг90,"для производства сплавов, магниетермических процессов, десульфурации чугуна в качестве химического реагента и других целей.",,до 0.004,до 0.02,,до 0.001,до 0.009,,до 0.03,,,до 0.04,,,min 99.9,,Магний первичный,Магний первичный,,"прочие, каждая 0.01; всего 0.1",,,,,,,,,,,,,,,,,,,,,,,,,,,,,,,,,,,,,,,,,,,,,до 0.005,,,,,,,,
2756,1258,Мг95,Мг95,"для производства сплавов, магниетермических процессов, десульфурации чугуна в качестве химического реагента и других целей.",,до 0.003,до 0.01,,до 0.001,до 0.004,,до 0.01,до 0.01,,до 0.003,,,min 99.95,,Магний первичный,Магний первичный,до 0.005,"прочие, каждая 0.01; всего 0.05",,,до 0.005,,,,,,,,,,,,,,,,,,,,,,,,,,,,,,,до 0.004,,,,,,,,,,,до 0.005,,,,,,,,
2757,1257,Мг96,Мг96,"производство чушек, предназначенных для переплавки в слитки, производства сплавов и т.д.",,до 0.002,до 0.006,,до 0.002,до 0.004,,до 0.004,,,до 0.004,,,min 99.96,,Магний первичный,Магний первичный,,всего 0.04,,,,,,,,,,,,,,,,,,,,,,,,,,,,,,,,,,до 0.01,,,,,,,,,,,,,,,,,,,
2758,1763,Мг98,Мг98,"для производства сплавов, магниетермических процессов, десульфурации чугуна в качестве химического реагента и других целей.",,до 0.0005,до 0.004,,до 0.0005,до 0.003,,до 0.002,до 0.005,,до 0.002,,,min 99.98,,Магний первичный,Магний первичный,до 0.005,"прочие, каждая 0.002; всего 0.02",,,до 0.005,,,,,,,,,,,,,,,,,,,,,,,,,,,,,,,,,,,,,,,,,,,,,,,,,,
2759,1749,МА10Ц1,МА10Ц1,"для производства чушек, применяемых в качестве шихтовой составляющей при изготовлении литейных и деформируемых магниевых сплавов.",,до 0.05,9 - 10,,до 0.005,до 0.15,,0.2 - 0.5,0.7 - 1.2,,до 0.05,,,88.043 - 90.1,,Магниевый шихтовый сплав,Магниевый шихтовый сплав,,всего 0.26,,,,,,,,,,,,,,,,,,,,,,до 0.002,,,,,,,,,,,,,,,,,,,,,,,до 0.005,,,,,,,,
2760,1745,МА8Ц,МА8Ц,"для производства чушек, применяемых в качестве шихтовой составляющей при изготовлении литейных и деформируемых магниевых сплавов.",,до 0.05,7.5 - 8.7,,до 0.004,до 0.1,,0.2 - 0.5,0.3 - 0.8,,до 0.02,,,89.824 - 92,,Магниевый шихтовый сплав,Магниевый шихтовый сплав,,всего 0.18,,,,,,,,,,,,,,,,,,,,,,до 0.002,,,,,,,,,,,,,,,,,,,,,,,до 0.005,,,,,,,,
2761,1748,МА8ЦБч,МА8ЦБч,"для производства чушек, применяемых в качестве шихтовой составляющей при изготовлении литейных и деформируемых магниевых сплавов.",,до 0.01,7.5 - 8.7,,до 0.001,до 0.04,,0.2 - 0.5,0.3 - 0.8,до 0.005,до 0.005,,,89.936 - 91.999,,Магниевый шихтовый сплав,Магниевый шихтовый сплав,,всего 0.06,,,,,,,,до 0.001,,,,,,,,,,,,,,0.001 - 0.002,,,,,,,,,,,,,,,,,,,,,,,до 0.005,,,,,,,,
2762,1747,МА8Цч,МА8Цч,"для производства чушек, применяемых в качестве шихтовой составляющей при изготовлении литейных и деформируемых магниевых сплавов.",,до 0.01,7.5 - 8.7,,до 0.001,до 0.04,,0.2 - 0.5,0.3 - 0.8,до 0.014,до 0.005,,,89.927 - 92,,Магниевый шихтовый сплав,Магниевый шихтовый сплав,,"прочие, каждая 0.06;",,,,,,,,до 0.001,,,,,,,,,,,,,,до 0.002,,,,,,,,,,,,,,,,,,,,,,,до 0.005,,,,,,,,
2763,1746,МА8Цэ,МА8Цэ,"для производства чушек, применяемых в качестве шихтовой составляющей при изготовлении литейных и деформируемых магниевых сплавов.",,до 0.35,7.5 - 8.7,,до 0.01,до 0.5,,0.2 - 0.5,0.3 - 1.5,,до 0.028,,,88.41 - 92,,Магниевый шихтовый сплав,Магниевый шихтовый сплав,,всего 0.9,,,,,,,,,,,,,,,,,,,,,,до 0.002,,,,,,,,,,,,,,,,,,,,,,,до 0.005,,,,,,,,
2764,1743,ММ2,ММ2,"для производства чушек, применяемых в качестве шихтовой составляющей при изготовлении литейных и деформируемых магниевых сплавов.",,до 0.03,до 0.04,,до 0.004,до 0.07,,1.5 - 2.2,,до 0.002,до 0.05,,,97.601 - 98.5,,Магниевый шихтовый сплав,Магниевый шихтовый сплав,,всего 0.2,,,,,,,,до 0.001,,,,,,,,,,,,,,до 0.002,,,,,,,,,,,,,,,,,,,,,,,до 0.005,,,,,,,,
2765,1744,ММ2ч,ММ2ч,"для производства чушек, применяемых в качестве шихтовой составляющей при изготовлении литейных и деформируемых магниевых сплавов.",,до 0.002,до 0.006,,до 0.001,до 0.004,,1.7 - 2.4,,до 0.014,до 0.004,,,97.566 - 98.3,,Магниевый шихтовый сплав,Магниевый шихтовый сплав,,всего 0.02,,,,,,,,до 0.001,,,,,,,,,,,,,,до 0.002,,,,,,,,,,,,,,,,,,,,,,,до 0.005,,,,,,,,
2766,1750,МЦр1Н3,МЦр1Н3,"для производства чушек, применяемых в качестве шихтовой составляющей при изготовлении литейных и деформируемых магниевых сплавов.",,до 0.01,до 0.02,,до 0.004,до 0.02,,,,,до 0.01,,,98.845 - 99.6,,Магниевый шихтовый сплав,Магниевый шихтовый сплав,,всего 0.07,,,,,,,,0.4 - 1.1,,,,,,,,,,,,,,до 0.001,,,,,,,,,,,,,,,,,,,,2.6 - 3.2,,,до 0.005,,,,,,,,
2767,1352,МЛ10,МЛ10,"нагруженные детали, требующие высокой герметичности и стабильности размеров; предельная рабочая температура: 250°C -длительная, 350°C -кратковременная",,до 0.03,до 0.02,,до 0.005,до 0.03,,,0.1 - 0.7,,до 0.01,,,95.18 - 97.3,,Магниевый литейный сплав,Магниевый литейный сплав,,прочие 0.12; всего 0.2,,,,,,,,0.4 - 1,,,,,,,,,,,,,,до 0.001,,,,,,,,,,,,,,,,,,,,2.2 - 2.8,,,,,,,,,,,
2768,1056,ЛС64-2,ЛС64-2,"Для полиграфических матриц; для изготовления лент, полос, прутков",Латунь свинцовая,63 - 66,,,,,,,31.7 - 35.5,,до 0.1,,,,,"Латунь, обрабатываемая давлением","Латунь, обрабатываемая давлением",1.5 - 2,всего 0.3,,,,,,,до 0.01,,до 0.005,,,,,,,,до 0.002,,,,,,,,,,,,,,,,,,,,,,,,,,,,,,,,,,,,
2769,1353,МЛ11,МЛ11,"детали, требующие повышенной герметичности и не испытывающие высоких нагрузок; предельная рабочая температура: 250°C -длительная, 300°C -кратковременная",,до 0.03,до 0.02,,до 0.005,до 0.03,,,0.2 - 0.7,,до 0.02,,,93.98 - 96.9,,Магниевый литейный сплав,Магниевый литейный сплав,,прочие 0.12; всего 0.2,,,,,,,,0.4 - 1,,,,,,,,,,,,,,до 0.001,,,,,,,,,,,,,,,,,,,,,,,,,2.5 - 4,,,,,,
2770,1354,МЛ12,МЛ12,"нагруженные детали; предельная рабочая температура: 200°C -длительная, 250°C -кратковременная",,до 0.03,до 0.02,,до 0.005,до 0.03,,,4 - 5,,до 0.01,,,93.58 - 95.4,,Магниевый литейный сплав,Магниевый литейный сплав,,прочие 0.12; всего 0.2,,,,,,,,0.6 - 1.1,,,,,,,,,,,,,,до 0.001,,,,,,,,,,,,,,,,,,,,,,,,,,,,,,,
2771,1355,МЛ15,МЛ15,"нагруженные детали, требующие герметичности; предельная рабочая температура: 200°C -длительная, 300-350°C -кратковременная",,до 0.03,до 0.02,,до 0.005,до 0.03,,,4 - 5,,до 0.01,,,92.38 - 94.7,,Магниевый литейный сплав,Магниевый литейный сплав,,прочие 0.12; всего 0.2,,,,,,,,0.7 - 1.1,,,,,,,,,,,,,,,,,,,,,,,,,,,,,,,,,,,,,,0.6 - 1.2,,,,,,,
2772,1356,МЛ19,МЛ19,для изготовления фасонных отливок,,до 0.03,до 0.03,,до 0.005,до 0.03,,,0.1 - 0.6,,до 0.01,,,94.41 - 96.5,,Магниевый литейный сплав,Магниевый литейный сплав,,прочие 0.14; всего 0.25,,,,,,,,0.4 - 1,,,,,,,,,,,,,,до 0.001,,,,,,,,,1.4 - 2.2,,,,,,,,,,,1.6 - 2.3,,,,,,,,,,,
2773,1358,МЛ2,МЛ2,"для деталей, от которых требуется повышенная коррозионная стойкость и герметичность;
предельная рабочая температура: 150°C -длительная, 200°C -кратковременная",,до 0.1,до 0.1,,до 0.01,до 0.1,,1 - 2,до 0.05,,до 0.08,,,97.5 - 99,,Магниевый литейный сплав,Магниевый литейный сплав,,всего 0.5,,,,,,,,,,,,,,,,,,,,,до 0.1,до 0.002,,,,,,,,,,,,,,,,,,,,,,,,,,,,,,,
2774,1344,МЛ3,МЛ3,детали с высокой герметичностью; предельная рабочая температура: 150°C,,до 0.1,2.5 - 3.5,,до 0.01,до 0.25,,0.15 - 0.5,0.5 - 1.5,,до 0.06,,,93.9 - 96.85,,Магниевый литейный сплав,Магниевый литейный сплав,,прочие 0.1; всего 0.5,,,,,,,,до 0.002,,,,,,,,,,,,,,до 0.002,,,,,,,,,,,,,,,,,,,,,,,,,,,,,,,
2775,1345,МЛ4,МЛ4,"детали двигателей и других агрегатов, работающие в условиях высокой коррозионной стойкости, статических и динамических нагрузок; предельная рабочая температура: 150°C -длительная, 250°C -кратковременная",,до 0.1,5 - 7,,до 0.01,до 0.25,,0.15 - 0.5,2 - 3.5,,до 0.06,,,88.4 - 92.85,,Магниевый литейный сплав,Магниевый литейный сплав,,прочие 0.1; всего 0.5,,,,,,,,до 0.002,,,,,,,,,,,,,,до 0.002,,,,,,,,,,,,,,,,,,,,,,,,,,,,,,,
2776,1346,МЛ4пч,МЛ4пч,для изготовления фасонных отливок,,до 0.04,5 - 7,,до 0.002,до 0.08,,0.15 - 0.5,2 - 3.5,,до 0.007,,,88.87 - 92.85,,Магниевый литейный сплав,Магниевый литейный сплав,,всего 0.13,,,,,,,,до 0.002,,,,,,,,,,,,,,до 0.002,,,,,,,,,,,,,,,,,,,,,,,,,,,,,,,
2777,1347,МЛ5,МЛ5,"нагруженные детали; предельная рабочая температура: 150°C -длительная, 250°C -кратковременная",,до 0.1,7.5 - 9,,до 0.01,до 0.25,,0.15 - 0.5,0.2 - 0.8,,до 0.06,,,89.1 - 92.15,,Магниевый литейный сплав,Магниевый литейный сплав,,прочие 0.1; всего 0.5,,,,,,,,до 0.002,,,,,,,,,,,,,,до 0.002,,,,,,,,,,,,,,,,,,,,,,,,,,,,,,,
2778,1349,МЛ5он,МЛ5он,для изготовления фасонных отливок,,до 0.25,7.5 - 9,,до 0.01,до 0.35,,0.15 - 0.5,0.2 - 0.8,,до 0.08,,,88.9 - 89.1,,Магниевый литейный сплав,Магниевый литейный сплав,,прочие 0.1; всего 0.7,,,,,,,,до 0.002,,,,,,,,,,,,,,до 0.002,,,,,,,,,,,,,,,,,,,,,,,,,,,,,,,
2779,1348,МЛ5пч,МЛ5пч,для изготовления фасонных отливок,,до 0.04,7.5 - 9,,до 0.001,до 0.08,,0.15 - 0.5,0.2 - 0.8,,до 0.007,,,89.57 - 92.15,,Магниевый литейный сплав,Магниевый литейный сплав,,всего 0.13,,,,,,,,до 0.002,,,,,,,,,,,,,,до 0.002,,,,,,,,,,,,,,,,,,,,,,,,,,,,,,,
2780,1350,МЛ6,МЛ6,для изготовления высоко и средненагруженных деталей; предельная рабочая температура: 150 °C,,до 0.1,9 - 10.2,,до 0.01,до 0.25,,0.1 - 0.5,0.6 - 1.2,,до 0.06,,,87.5 - 90.3,,Магниевый литейный сплав,Магниевый литейный сплав,,прочие 0.1; всего 0.5,,,,,,,,до 0.002,,,,,,,,,,,,,,до 0.002,,,,,,,,,,,,,,,,,,,,,,,,,,,,,,,
2781,1359,МЛ9,МЛ9,"для изготовления фасонных отливок; предельная рабочая температура: 250-300°C -длительная, 350-400°C -кратковременная",,до 0.03,до 0.02,,до 0.005,до 0.03,,,до 0.15,,до 0.01,,,95.25 - 97.5,,Магниевый литейный сплав,Магниевый литейный сплав,,всего 0.35,In 0.2-0.8,,,,,,,0.4 - 1,,,,,,,,,,,,,,до 0.001,,,,,,,,,,,,,,,,,,,,1.9 - 2.6,,,,,,,,,,,
2782,1262,МА1,МА1,"для сварных деталей несложной конфигурации, деталей арматуры, бензо- и маслосистем, не несущих больших нагрузок; предельная рабочая температура: 150 °C -длительная, 200 °C -кратковременная",,до 0.05,до 0.1,,до 0.007,до 0.1,,1.3 - 2.5,до 0.3,,до 0.05,,,96.89 - 98.7,,Магниевый деформируемый сплав,Магниевый деформируемый сплав,,всего 0.2,,,,,,,,,,,,,,,,,,,,,,до 0.002,,,,,,,,,,,,,,,,,,,,,,,,,,,,,,,
2783,1267,МА11,МА11,"для деталей, нагревающихся в процессе эксплуатации; предельная рабочая температура: 250°C -длительная, 300 °C -кратковременная",,до 0.03,до 0.1,,0.1 - 0.22,до 0.1,,1.5 - 2.5,до 0.2,,до 0.03,,,96.82 - 98.4,,Магниевый деформируемый сплав,Магниевый деформируемый сплав,,всего 0.3,,,,,,,,,,,,,,,,,,,,,,до 0.002,,,,,,,,,,,,,,,,,,,,2.5 - 3.5,,,,,,,,,,,
2784,1268,МА12,МА12,"для деталей, нагревающихся в процессе эксплуатации; предельная рабочая температура: 250°C -длительная, 300 °C -кратковременная",,до 0.05,до 0.05,,до 0.005,до 0.05,,до 0.1,до 0.2,,до 0.05,,,98.69 - 99.7,,Магниевый деформируемый сплав,Магниевый деформируемый сплав,,всего 0.3,,,,,,,,0.3 - 0.8,,,,,,,,,,,,,,до 0.002,,,,,,,,,,,,,,,,,,,,2.5 - 3.5,,,,,,,,,,,
2785,1269,МА14,МА14,"для высоконагруженных деталей; предельная рабочая температура: 150 °C -длительная, 200 °C -кратковременная",,до 0.05,до 0.05,,до 0.005,до 0.05,,до 0.1,5 - 6,,до 0.03,,,92.81 - 94.7,,Магниевый деформируемый сплав,Магниевый деформируемый сплав,,всего 0.3,,,,,,,,0.3 - 0.9,,,,,,,,,,,,,,до 0.002,,,,,,,,,,,,,,,,,,,,,,,,,,,,,,,
2786,1270,МА15,МА15,"для деталей сварных конструкций, требующих повышенного предела текучести при сжатии; предельная рабочая температура: 150 °C -длительная, 200 °C -кратковременная",,до 0.03,до 0.05,,до 0.005,до 0.05,,до 0.1,2.5 - 3.5,,до 0.03,,,95.33 - 97.05,,Магниевый деформируемый сплав,Магниевый деформируемый сплав,,всего 0.3,,,,,,,,0.45 - 0.9,,,1.2 - 2,,,,,,,,,,,до 0.002,,,,,,,,,,,,,,,,,,,,,,,,0.7 - 1.1,,,,,,,
2787,1272,МА17,МА17,для изготовления проводов ультразвуковых линий задержки; сплав с высокой звукопроводностью,,до 0.05,до 0.1,,до 0.005,до 0.05,,0.2 - 0.7,до 0.1,,до 0.05,,,97.44 - 99.1,,Магниевый деформируемый сплав,Магниевый деформируемый сплав,,всего 0.3,,,,,,,,,,,,,,,,,,,,,,до 0.002,,,,,0.7 - 1.5,,,,,,,,,,,,,,,,,,,,,,,,,,
2788,1279,МА18,МА18,"для малонагруженных деталей, работающих при температуре от -253 °C до +60 °C , когда требуется высокая жесткость и малая масса",,до 0.05,0.5 - 1,,до 0.005,до 0.15,,0.1 - 0.4,2 - 2.5,,до 0.05,,,95.49 - 97.25,,Магниевый деформируемый сплав,Магниевый деформируемый сплав,,всего 0.3,,,,,,,,,,,,,,,,,,,,,,до 0.002,,,,,0.15 - 0.35,,,,,,,до 0.01,,,,,,,,,10 - 11.5,,,,,,,,,,
2789,1271,МА19,МА19,"для деталей сварных конструкций, требующих повышенного предела прочности; предельная рабочая температура: 150 °C -длительная, 200 °C -кратковременная",,до 0.05,до 0.05,,до 0.005,до 0.05,,до 0.1,5.5 - 7,,до 0.05,,,91.79 - 94,,Магниевый деформируемый сплав,Магниевый деформируемый сплав,,всего 0.3,,,,,,,,0.5 - 0.9,,,0.2 - 1,,,,,,,,,,,до 0.002,,,,,,,,,,,,,,,,,,,,1.4 - 2,,,,,,,,,,,
2790,1263,МА2,МА2,"кованые и штампованые детали сложной конфигурации для сварных конструкций; предельная рабочая температура: 150°C -длительная, 200°C -кратковременная",,до 0.05,3 - 4,,до 0.005,до 0.1,,0.15 - 0.5,0.2 - 0.8,,до 0.05,,,94.493 - 96.65,,Магниевый деформируемый сплав,Магниевый деформируемый сплав,,всего 0.3,,,,,,,,,,,,,,,,,,,,,,до 0.002,,,,,,,,,,,,,,,,,,,,,,,,,,,,,,,
2791,1264,Ма2-1,Ма2-1,"панели, штамповки сложной конфигурации для сварных конструкций; предельная рабочая температура: 150°C -длительная, 200°C -кратковременная",,до 0.05,3.8 - 5,,до 0.004,до 0.1,,0.3 - 0.7,0.8 - 1.5,,до 0.04,,,92.6 - 95.1,,Магниевый деформируемый сплав,Магниевый деформируемый сплав,,всего 0.3,,,,,,,,,,,,,,,,,,,,,,до 0.002,,,,,,,,,,,,,,,,,,,,,,,,,,,,,,,
2792,1351,МЛ8,МЛ8,"нагруженные детали ; предельная рабочая температура: 150°C -длительная, 200 °C -кратковременная",,до 0.03,до 0.02,,до 0.005,до 0.03,,,5.5 - 6.6,,до 0.01,,,91.18 - 93.6,,Магниевый литейный сплав,Магниевый литейный сплав,,прочие 0.12; всего 0.2,,,,,,,,0.7 - 1.1,,,0.2 - 0.8,,,,,,,,,,,до 0.001,,,,,,,,,,,,,,,,,,,,,,,,,,,,,,,
2793,1764,МА2-1пч,МА2-1пч,"для изготовления полуфабрикатов методом горячей деформации; для производства штамповок сложной конфигурации для сварных конструкций с предельной рабочей температурой до +150 °C - длительно, до +200 °C - кратковременно.",,до 0.01,3.8 - 5,,до 0.001,до 0.01,,0.2 - 0.6,0.8 - 1.5,,до 0.005,,,92.872 - 95.2,,Магниевый деформируемый сплав,Магниевый деформируемый сплав,,всего 0.1,,,,,,,,,,,,,,,,,,,,,,до 0.002,,,,,,,,,,,,,,,,,,,,,,,,,,,,,,,
2794,1766,МА20,МА20,"для изготовления полуфабрикатов методом горячей деформации, а также для производства сварных деталей сложной геометрической формы, длительно работающих до температуры +150 °С и кратковременно - до +200 °С.",,до 0.03,до 0.02,,до 0.005,до 0.05,,до 0.04,1 - 1.5,,до 0.04,,,97.94 - 98.83,,Магниевый деформируемый сплав,Магниевый деформируемый сплав,,всего 0.3,,,,,,,,0.05 - 0.12,,,,,,,,,,,,,,до 0.002,,,,,0.12 - 0.25,,,,,,,,,,,,,,,,,,,,,,,,,,
2795,1281,МА21,МА21 ( другое обозначение ИМВ2 ),"для средненагруженных деталей, работающих при температуре до 100-125 °C и криогенных температурах, когда требуется высокая жесткость и повышенная прочность при сжатии",,до 0.04,4.3 - 5.3,,до 0.005,до 0.1,,до 0.1,1 - 2,,до 0.03,,,76.5 - 85.1,,Магниевый деформируемый сплав,Магниевый деформируемый сплав,,всего 0.3,,,,,,,,,,,4 - 5,,,,,,,,,,,,,,,,до 0.15,,,,,,,до 0.005,,,,,,,,,7.5 - 9,,,,,,,,,,
2796,1265,МА5,МА5,"для нагруженных деталей; предельная рабочая температура: 150°C -длительная, 200°C -кратковременная",,до 0.05,7.8 - 9.2,,до 0.005,до 0.1,,0.15 - 0.5,0.2 - 0.8,,до 0.05,,,89.29 - 91.85,,Магниевый деформируемый сплав,Магниевый деформируемый сплав,,всего 0.3,,,,,,,,,,,,,,,,,,,,,,до 0.002,,,,,,,,,,,,,,,,,,,,,,,,,,,,,,,
