Repository: a-dev-mobile/splav-kharkov

File: base/base.csv (part 28 of 32)
,id,name_x,Марка :,Применение:,Дополнение:,Cu,Al,C,Ni,Si,Cr,Mn,Zn,Ti,Fe,Заменитель:,Mo,Mg,V,Классификация :,type_x,Pb,Примесей,-,W,Sn,Co,Ag,Nb,P,Zr,Sb,S,Cd,B,Pt,Ni+Co,Au,Pd,Bi,N,As,O,Ca,Be,Rh,sв,d5,Ir,Ce,Te,sT,Tl,y,Se,H,Na,Ta,Hg,In,Ru,Ga,KCU,Ba,Nd,Li,Al+Mg,Cl,La,РЗМ,Sr,Re,Cu+P,Sc,Hf,F
2797,1266,МА8,МА8,"для листов, плит, штамповок сложной конфигурации; для сварных конструкций; предельная рабочая температура: 200°C -длительная, 250°C -кратковременная",,до 0.05,до 0.1,,до 0.007,до 0.1,,1.3 - 2.2,до 0.3,,до 0.05,,,96.84 - 98.55,,Магниевый деформируемый сплав,Магниевый деформируемый сплав,,всего 0.3,,,,,,,,,,,,,,,,,,,,,,до 0.002,,,,,0.15 - 0.35,,,,,,,,,,,,,,,,,,,,,,,,,,
2798,1765,МА8пч,МА8пч,"для производства особо ответственных изделий сложной конфигурации и сварных конструкций с предельной рабочей температурой до +200 °C - длительно, до +250 °C - кратковременно.",,до 0.01,до 0.01,,до 0.002,до 0.01,,1 - 1.5,до 0.06,,до 0.01,,,98.048 - 98.85,,Магниевый деформируемый сплав,Магниевый деформируемый сплав,,всего 0.1,,,,,,,,,,,,,,,,,,,,,,,,,,,0.15 - 0.35,,,,,,,,,,,,,,,,,,,,,,,,,,
2799,1273,МА2-2,МА2-2,для изготовления клише в полиграфической промышленности,,,2 - 2.5,,,,,0.15 - 0.35,0.7 - 1.2,,,,,95.95 - 97.5,,Магниевый сплав с особыми свойствами,Магниевый сплав с особыми свойствами,,,,,,,,,,,,,,,,,,,,,,,,,,,,,,,,,,,,,,,,,,,,,,,,,,,,,,,
2800,1274,МЛ16,МЛ16,для защиты от коррозии газонефтепроводов и других подземных металлических сооружений,,до 0.15,7.5 - 9,,до 0.01,до 0.2,,0.15 - 0.5,2 - 3,,до 0.03,,,87.11 - 90.35,,Магниевый сплав с особыми свойствами,Магниевый сплав с особыми свойствами,,,,,,,,,,,,,,,,,,,,,,,,,,,,,,,,,,,,,,,,,,,,,,,,,,,,,,,
2801,1275,МЛ16пч,МЛ16пч,для защиты от коррозии газонефтепроводов и других подземных металлических сооружений,,до 0.01,7.5 - 9,,до 0.001,до 0.06,,0.15 - 0.5,2 - 3,,до 0.005,,,87.424 - 90.35,,Магниевый сплав с особыми свойствами,Магниевый сплав с особыми свойствами,,,,,,,,,,,,,,,,,,,,,,,,,,,,,,,,,,,,,,,,,,,,,,,,,,,,,,,
2802,1276,МЛ16вч,МЛ16вч,для защиты от коррозии газонефтепроводов и других подземных металлических сооружений,,до 0.003,7.5 - 9,,до 0.001,до 0.04,,0.15 - 0.5,2 - 3,,до 0.003,,,87.453 - 90.35,,Магниевый сплав с особыми свойствами,Магниевый сплав с особыми свойствами,,,,,,,,,,,,,,,,,,,,,,,,,,,,,,,,,,,,,,,,,,,,,,,,,,,,,,,
2803,1277,МЛ4вч,МЛ4вч,протекторный сплав для защиты от коррозии морских судов,,до 0.004,5 - 7,,до 0.001,до 0.05,,0.15 - 0.5,2 - 3,,до 0.003,,,89.442 - 92.85,,Магниевый сплав с особыми свойствами,Магниевый сплав с особыми свойствами,,,,,,,,,,,,,,,,,,,,,,,,,,,,,,,,,,,,,,,,,,,,,,,,,,,,,,,
2804,1278,МЦИ,МЦИ,"для изготовления деталей, работающих в условиях вибрационных нагрузок",,0.4 - 0.75,,,0.02 - 0.05,,,,0.1 - 0.3,,0.4 - 0.7,,,98.2 - 99.08,,Магниевый сплав с особыми свойствами,Магниевый сплав с особыми свойствами,,,,,,,,,,,,,,,,,,,,,,,,,,,,,,,,,,,,,,,,,,,,,,,,,,,,,,,
2805,1205,Н-1,Н-1,"для производства катодных листов, полос и пластин, применяемых в металлургической промышленности для легирования сталей, производства сплавов и других отраслях промышленности.",Способ изготовления - электролиз,до 0.02,,до 0.01,,до 0.002,,,до 0.001,,до 0.02,,,до 0.001,,Никель первичный,Никель первичный,до 0.001,,,,до 0.001,до 0.1,,,до 0.001,,до 0.001,до 0.001,до 0.001,,,min 99.93,,,до 0.0006,,до 0.001,,,,,,,,,,,,,,,,,,,,,,,,,,,,,,,,,,
2806,1203,Н-0,Н-0,"для производства катодных листов, полос и пластин, применяемых в металлургической промышленности для легирования сталей, производства сплавов и других отраслях промышленности.",Способ изготовления - электролиз,до 0.001,до 0.001,до 0.005,,до 0.001,,до 0.001,до 0.0005,,до 0.002,,,до 0.001,,Никель первичный,Никель первичный,до 0.0003,,,,до 0.0003,до 0.005,,,до 0.001,,до 0.0003,до 0.001,до 0.0003,,,min 99.99,,,до 0.0001,,до 0.0005,,,,,,,,,,,,,,,,,,,,,,,,,,,,,,,,,,
2807,1835,Н-1Ау,Н-1Ау,"для производства катодных листов, полос и пластин, применяемых в металлургической промышленности для легирования сталей, производства сплавов и других отраслях промышленности.",Способ изготовления - электролиз,до 0.01,,до 0.01,,до 0.002,,,до 0.001,,до 0.01,,,до 0.001,,Никель первичный,Никель первичный,до 0.0005,,,,до 0.0005,до 0.1,,,до 0.001,,до 0.0005,до 0.001,до 0.0005,,,min 99.95,,,до 0.0001,,до 0.001,,,,,,,,,,,,,,,,,,,,,,,,,,,,,,,,,,
2808,1204,Н-1у,Н-1у,"для производства катодных листов, полос и пластин, применяемых в металлургической промышленности для легирования сталей, производства сплавов и других отраслях промышленности.",Способ изготовления - электролиз,до 0.015,,до 0.01,,до 0.002,,,до 0.001,,до 0.01,,,до 0.001,,Никель первичный,Никель первичный,до 0.0005,,,,до 0.0005,до 0.1,,,до 0.001,,до 0.0005,до 0.001,до 0.0005,,,min 99.95,,,до 0.0003,,до 0.001,,,,,,,,,,,,,,,,,,,,,,,,,,,,,,,,,,
2809,1206,Н-2,Н-2,"для производства катодных листов, полос, пластин, обрези, гранул и слитков, применяемых в металлургической промышленности для легирования сталей, производства сплавов и других отраслях промышленности.","Способ изготовления - электролиз, переплав или прессование отходов никеля.",до 0.04,,до 0.02,,до 0.002,,,до 0.005,,до 0.04,,,,,Никель первичный,Никель первичный,до 0.01,,,,,до 0.15,,,,,,до 0.003,,,,min 99.8,,,,,,,,,,,,,,,,,,,,,,,,,,,,,,,,,,,,,,,
2810,1207,Н-3,Н-3,"для производства катодных листов, полос, пластин, обрези, гранул и слитков, применяемых в металлургической промышленности для легирования сталей, производства сплавов и других отраслях промышленности.","Способ изготовления - электролиз; переплав отходов никеля; огневое рафинирование; использование отходов, образующихся при обработке листов.",до 0.6,,до 0.1,,,,,,,,,,,,Никель первичный,Никель первичный,,,,,,до 0.7,,,,,,до 0.03,,,,min 98.6,,,,,,,,,,,,,,,,,,,,,,,,,,,,,,,,,,,,,,,
2811,1208,Н-4,Н-4,"для производства катодных листов, полос, пластин, обрези, гранул и слитков, применяемых в металлургической промышленности для легирования сталей, производства сплавов и других отраслях промышленности.","Способ изготовления - огневое рафинирование; использование отходов, образующихся при обработке листов.",до 1,,до 0.15,,,,,,,,,,,,Никель первичный,Никель первичный,,,,,,до 0.7,,,,,,до 0.04,,,,min 97.6,,,,,,,,,,,,,,,,,,,,,,,,,,,,,,,,,,,,,,,
2812,1166,НП0Эви,НП0Эви,"для катодов, анодов и других деталей электронных приборов; ленты толщиной 0,05-2,0 мм, применяемой в электронной технике и других отраслях промышленности.",,до 0.015,до 0.01,до 0.03,,до 0.01,,до 0.002,до 0.002,,до 0.03,,,до 0.01,,Никель полуфабрикатный,Никель полуфабрикатный,до 0.001,,,,до 0.001,до 0.1,,,до 0.001,,до 0.001,до 0.001,до 0.001,,,min 99.9,,,до 0.001,,до 0.001,до 0.003,,,,,,,,,,,,,,,,,,,,,,,,,,,,,,,,,
2813,1137,НП1,НП1,"для изготовления полуфабрикатов (проволока,прутки, ленты, листы и полосы), применяемых для деталей специального назначения",,до 0.015,,до 0.01,,до 0.03,,до 0.002,до 0.005,,до 0.04,,,до 0.01,,Никель полуфабрикатный,Никель полуфабрикатный,до 0.001,всего 0.1,,,до 0.001,,,,до 0.001,,до 0.001,до 0.001,до 0.001,,,min 99.9,,,до 0.001,,до 0.001,,,,,,,,,,,,,,,,,,,,,,,,,,,,,,,,,,
2814,1165,НП1Эв,НП1Эв,"для катодов, анодов и других деталей электронных приборов; ленты толщиной 0,05-2,0 мм, применяемой в электронной технике и других отраслях промышленности.",,до 0.02,до 0.01,до 0.03,,до 0.03,,до 0.002,до 0.002,,до 0.04,,,до 0.03,,Никель полуфабрикатный,Никель полуфабрикатный,до 0.001,,,,до 0.001,до 0.1,,,до 0.001,,до 0.001,до 0.003,до 0.001,,,min 99.8,,,до 0.001,,до 0.001,до 0.003,,,,,,,,,,,,,,,,,,,,,,,,,,,,,,,,,
2815,1138,НП2,НП2,"для изготовления полуфабрикатов (проволока,прутки, ленты, листы и полосы), применяемых в приборостроении и машиностроении",,до 0.1,,до 0.1,,до 0.15,,до 0.05,до 0.007,,до 0.1,,,до 0.1,,Никель полуфабрикатный,Никель полуфабрикатный,до 0.002,всего 0.5,,,до 0.002,,,,до 0.002,,до 0.002,до 0.005,до 0.002,,,min 99.5,,,до 0.002,,до 0.002,,,,,,,,,,,,,,,,,,,,,,,,,,,,,,,,,,
2816,1164,НП2Э,НП2Э,"для анодов, траверс и других деталей электронных приборов; ленты толщиной 0,05-2,0 мм, применяемой в электронной технике и других отраслях промышленности.",,до 0.1,до 0.01,до 0.1,,до 0.1,,до 0.03,до 0.005,,до 0.1,,,до 0.1,,Никель полуфабрикатный,Никель полуфабрикатный,до 0.002,,,,до 0.002,до 0.15,,,до 0.002,,до 0.002,до 0.003,до 0.002,,,min 99.6,,,до 0.002,,до 0.002,,,,,,,,,,,,,,,,,,,,,,,,,,,,,,,,,,
2817,1139,НП3,НП3,"для изготовления полуфабрикатов (проволока,прутки, ленты, листы и полосы), применяемых в приборостроении и машиностроении",,до 0.15,,до 0.15,,до 0.15,,до 0.2,,,до 0.15,,,до 0.1,,Никель полуфабрикатный,Никель полуфабрикатный,,всего 0.7,,,,,,,,,,до 0.015,,,,min 99.3,,,,,,,,,,,,,,,,,,,,,,,,,,,,,,,,,,,,,,,
2818,1140,НП4,НП4,"для изготовления полуфабрикатов (проволока,прутки, ленты, листы и полосы), применяемых в приборостроении и машиностроении",,до 0.15,,до 0.1,,до 0.15,,до 0.2,,,до 0.3,,,до 0.1,,Никель полуфабрикатный,Никель полуфабрикатный,,всего 1,,,,,,,,,,до 0.015,,,,min 99,,,,,,,,,,,,,,,,,,,,,,,,,,,,,,,,,,,,,,,
2819,1142,НПА1,НПА1,"для изготовления полуфабрикатов (полосы, овальные стержни), применяемых для электролитического покрытия",,до 0.1,,до 0.02,,до 0.03,,до 0.1,,,до 0.1,,,до 0.1,,Никель полуфабрикатный,Никель полуфабрикатный,,всего 0.3,,,,,,,,,,до 0.005,,,,min 99.7,,,,,,,,,,,,,,,,,,,,,,,,,,,,,,,,,,,,,,,
2820,1143,НПА2,НПА2,"для изготовления полуфабрикатов (полосы, овальные стержни), применяемых для электролитического покрытия",,до 0.15,,до 0.1,,до 0.15,,до 0.15,,,до 0.25,,,до 0.1,,Никель полуфабрикатный,Никель полуфабрикатный,,всего 1,,,,,,,,,,до 0.005,,,,min 99,,,,,,,,,,,,,,,,,,,,,,,,,,,,,,,,,,,,,,,
2821,1141,НПАН,НПАН,"для изготовления полуфабрикатов (полосы, овальные стержни), применяемых для электролитического покрытия",Никель полуфабрикатный анодный непассивирующийся,0.01 - 0.1,,,,до 0.03,,до 0.05,,,до 0.1,,,,,Никель полуфабрикатный,Никель полуфабрикатный,,всего 0.6,,,,,,,,,,0.002 - 0.01,,,,min 99.4,,,,,,0.03 - 0.3,,,,,,,,,,,,,,,,,,,,,,,,,,,,,,,,,
2822,1144,НК0.2,НК0.2,"для изготовления полуфабрикатов (ленты, полосы), применяемых для деталей электротехнических устройств и приборов",Никель кремнистый,до 0.1,,до 0.1,,0.15 - 0.25,,до 0.05,до 0.007,,до 0.1,,,до 0.1,,Никелевый сплав,Никелевый сплав,до 0.002,всего 0.45,,,до 0.002,,,,до 0.002,,до 0.002,до 0.005,до 0.002,,,min 99.4,,,до 0.002,,до 0.002,,,,,,,,,,,,,,,,,,,,,,,,,,,,,,,,,,
2823,1558,НКМ,НКМ,для изготовления проволоки,,,,,,2 - 4,,0.2 - 1,,,,,,,,Никелевый сплав,Никелевый сплав,,всего 1,,,,,,,,до 0.1,,,,,,93.9 - 97.8,,,,,,,,,,,,,,,,,,,,,,,,,,,,,,,,,,,,,,,
2824,1145,НМц1,НМц1,сетки управления ртутных выпрямителей.,Тип сплава - никель марганцевый,до 0.1,,до 0.05,,до 0.1,,0.5 - 1,,,до 0.1,,,до 0.05,,Никелевый сплав,Никелевый сплав,,,,,,,,,,,,до 0.005,,,,min 98.5,,,,,,,,,,,,,,,,,,,,,,,,,,,,,,,,,,,,,,,
2825,1146,НМц2,НМц2,"Термически низконагруженные части электронных ламп повышенной прочности,
держатели сеток и т.д.",Тип сплава - никель марганцевый,до 0.2,,до 0.05,,до 0.2,,1 - 2.3,,,до 0.3,,,до 0.1,,Никелевый сплав,Никелевый сплав,,,,,,,,,,,,до 0.005,,,,min 97.1,,,,,,,,,,,,,,,,,,,,,,,,,,,,,,,,,,,,,,,
2826,1147,НМц2.5,НМц2.5,"для изготовления проволоки, используемой для производства свечей автомобильных, авиационных и тракторных двигателей",Тип сплава - никель марганцевый,до 0.2,,до 0.1,,до 0.3,,2.3 - 3.3,,,до 0.4,,,до 0.1,,Никелевый сплав,Никелевый сплав,до 0.002,всего 1.5,,,,,,,до 0.01,,до 0.002,до 0.015,,,,95.2 - 97.7,,,до 0.002,,до 0.03,,,,,,,,,,,,,,,,,,,,,,,,,,,,,,,,,,
2827,1148,НМц5,НМц5,"для изготовления проволоки, используемой для производства свечей автомобильных,
авиационных и тракторных двигателей, для радиоламп",Тип сплава - никель марганцевый,до 0.2,,до 0.15,,до 0.3,,4.6 - 5.4,,,до 0.65,,,до 0.1,,Никелевый сплав,Никелевый сплав,до 0.002,всего 2,,,,,,,до 0.02,,до 0.002,до 0.015,,,,92.6 - 95.4,,,до 0.002,,до 0.03,,,,,,,,,,,,,,,,,,,,,,,,,,,,,,,,,,
2828,1151,НХ9,НХ9 ( другое обозначение ХромельК ),проволока для компенсационных проводов,,до 0.25,до 0.15,до 0.2,,до 0.4,8.5 - 10,до 0.3,,,до 0.3,,,до 0.05,,Никелевый сплав,Никелевый сплав,до 0.002,всего 1.4,,,,0.4 - 1.2,,,до 0.003,,до 0.002,до 0.01,,,,87.4 - 91.1,,,до 0.002,,до 0.002,,,,,,,,,,,,,,,,,,,,,,,,,,,,,,,,,,
2829,1149,НМцАК2-2-1,НМцАК2-2-1 ( другое обозначение Алюмель ),проволока для термопар,,до 0.25,1.6 - 2.4,до 0.1,,0.85 - 1.5,,1.8 - 2.7,,,до 0.3,,,до 0.05,,Никелевый сплав,Никелевый сплав,до 0.002,всего 0.7,,,,0.6 - 1.2,,,до 0.005,,до 0.002,до 0.01,,,,91.5 - 95.15,,,до 0.002,,до 0.002,,,,,,,,,,,,,,,,,,,,,,,,,,,,,,,,,,
2830,1150,НХ9.5,НХ9.5 ( другое обозначение ХромельТ ),проволока для термопар,,до 0.25,до 0.15,до 0.2,,до 0.4,9 - 10,до 0.3,,,до 0.3,,,до 0.05,,Никелевый сплав,Никелевый сплав,до 0.002,всего 1.4,,,,0.6 - 1.2,,,до 0.003,,до 0.002,до 0.01,,,,87.4 - 90.4,,,до 0.002,,до 0.002,,,,,,,,,,,,,,,,,,,,,,,,,,,,,,,,,,
2831,1557,НХК,НХК,для изготовления проволоки,,,,,,1 - 3,8 - 12,до 0.5,,,,,,,,Никелевый сплав,Никелевый сплав,,всего 1,,,,,,,,до 0.1,,,,,,83.4 - 91,,,,,,,,,,,,,,,,,,,,,,,,,,,,,,,,,,,,,,,
2832,1846,НХМ9,НХМ9 ( другое обозначение ХромельКМ ),проволока для компенсационных проводов,,до 0.25,до 0.15,до 0.2,,0.1 - 0.6,8.5 - 10,до 0.3,,,до 0.3,,,до 0.05,,Никелевый сплав,Никелевый сплав,до 0.002,всего 1.4,,,,,,,до 0.003,,до 0.002,до 0.01,,,,86.73 - 90,,,до 0.002,,до 0.002,,,,,,,,,,,,,,,,,,,,,,,,,,,,,,,,,,
2833,1845,НХМ9.5,НХМ9.5 ( другое обозначение ХромельТМ ),проволока для термопар,,до 0.25,до 0.15,до 0.2,,0.1 - 0.6,9 - 10,до 0.3,,,до 0.3,,,до 0.05,,Никелевый сплав,Никелевый сплав,до 0.002,всего 1.4,,,,,,,до 0.003,,до 0.002,до 0.01,,,,86.93 - 89.6,,,до 0.002,,до 0.002,,,,,,,,,,,,,,,,,,,,,,,,,,,,,,,,,,
2834,1170,НВ3,НВ3,для катодов,,до 0.05,,до 0.1,,до 0.02,,до 0.03,до 0.005,,до 0.07,,,до 0.05,,Никелевый низколегированный сплав,Никелевый низколегированный сплав,,,,2.5 - 3.5,до 0.001,,,,до 0.001,,до 0.001,до 0.005,до 0.001,,,min 96,,,до 0.001,,до 0.001,,,,,,,,,,,,,,,,,,,,,,,,,,,,,,,,,,
2835,1173,НВ3в,НВ3в,для катодов,,до 0.02,до 0.01,до 0.08,,до 0.006,,до 0.01,до 0.004,,до 0.04,,,до 0.04,,Никелевый низколегированный сплав,Никелевый низколегированный сплав,до 0.002,,,2.5 - 3.5,до 0.001,,,,до 0.001,,до 0.001,до 0.003,до 0.001,,,min 96,,,до 0.001,,,до 0.003,,,,,,,,,,,,,,,,,,,,,,,,,,,,,,,,,
2836,1175,НВМг3-0.08в,НВМг3-0.08в,для катодов,,до 0.02,до 0.01,до 0.06,,до 0.006,,до 0.01,до 0.004,,до 0.04,,,0.07 - 0.1,,Никелевый низколегированный сплав,Никелевый низколегированный сплав,до 0.002,,,2.5 - 3.5,до 0.001,,,,до 0.001,,до 0.001,до 0.003,до 0.001,,,min 96,,,до 0.001,,,до 0.003,,,,,,,,,,,,,,,,,,,,,,,,,,,,,,,,,
2837,1174,НВМг3-0.05в,НВМг3-0.05в,для катодов,,до 0.02,до 0.01,до 0.06,,до 0.006,,до 0.01,до 0.004,,до 0.04,,,0.04 - 0.07,,Никелевый низколегированный сплав,Никелевый низколегированный сплав,до 0.002,,,2.5 - 3.5,до 0.001,,,,до 0.001,,до 0.001,до 0.003,до 0.001,,,min 96,,,до 0.001,,,до 0.003,,,,,,,,,,,,,,,,,,,,,,,,,,,,,,,,,
2838,1163,НК0.04,НК0.04,для катодов,,до 0.05,,до 0.06,,0.02 - 0.06,,до 0.05,до 0.005,,до 0.07,,,до 0.05,,Никелевый низколегированный сплав,Никелевый низколегированный сплав,до 0.002,,,,до 0.002,,,,до 0.002,,до 0.002,до 0.003,до 0.002,,,min 99.6,,,до 0.002,,до 0.002,,,,,,,,,,,,,,,,,,,,,,,,,,,,,,,,,,
2839,1167,НК0.2Э,НК0.2Э,для катодов и других деталей электронных приборов,,до 0.04,до 0.01,до 0.05,,0.15 - 0.25,,до 0.04,до 0.005,,до 0.07,,,до 0.05,,Никелевый низколегированный сплав,Никелевый низколегированный сплав,до 0.002,,,,до 0.002,до 0.1,,,до 0.002,,до 0.002,до 0.003,до 0.002,,,min 99.4,,,до 0.002,,до 0.002,,,,,,,,,,,,,,,,,,,,,,,,,,,,,,,,,,
2840,1177,НКа0.13,НКа0.13,для катодов электровакуумных приборов,,до 0.02,,до 0.15,,до 0.01,,до 0.01,до 0.004,,до 0.02,,,до 0.01,,Никелевый низколегированный сплав,Никелевый низколегированный сплав,,,,,,,,,,,,,,,,min 99.6,,,,,,,0.1 - 0.16,,,,,,,,,,,,,,,,,,,,,,,,,,,,,,,,
2841,1176,НКа0.07,НКа0.07,для катодов электровакуумных приборов,,до 0.02,,до 0.15,,до 0.01,,до 0.01,до 0.004,,до 0.02,,,до 0.01,,Никелевый низколегированный сплав,Никелевый низколегированный сплав,,,,,,,,,,,,,,,,min 99.65,,,,,,,0.05 - 0.1,,,,,,,,,,,,,,,,,,,,,,,,,,,,,,,,
2842,1168,НМг,НМг,для катодов,,до 0.05,,до 0.05,,до 0.02,,до 0.03,до 0.005,,до 0.07,,,0.02 - 0.07,,Никелевый низколегированный сплав,Никелевый низколегированный сплав,,,,,до 0.001,,,,до 0.001,,до 0.001,до 0.005,до 0.001,,,min 99.6,,,до 0.001,,до 0.001,,,,,,,,,,,,,,,,,,,,,,,,,,,,,,,,,,
2843,1171,НМг0.05в,НМг0.05в,для катодов,,до 0.02,до 0.01,до 0.04,,до 0.006,,до 0.01,до 0.002,,до 0.04,,,0.04 - 0.07,,Никелевый низколегированный сплав,Никелевый низколегированный сплав,до 0.001,,,,до 0.001,до 0.1,,,до 0.001,,до 0.001,до 0.003,до 0.001,,,min 99.85,,,до 0.001,,до 0.001,до 0.003,,,,,,,,,,,,,,,,,,,,,,,,,,,,,,,,,
2844,1169,НМг0.1,НМг0.1,для катодов,,до 0.02,до 0.01,до 0.04,,до 0.01,,до 0.01,до 0.005,,до 0.04,,,0.08 - 0.12,,Никелевый низколегированный сплав,Никелевый низколегированный сплав,до 0.002,,,,до 0.001,до 0.1,,,до 0.001,,до 0.001,до 0.003,до 0.001,,,min 99.7,,,до 0.001,,до 0.001,,,,,,,,,,,,,,,,,,,,,,,,,,,,,,,,,,
2845,1172,НМг0.08в,НМг0.08в,для катодов,,до 0.02,до 0.01,до 0.04,,до 0.006,,до 0.01,до 0.002,,до 0.04,,,0.07 - 0.1,,Никелевый низколегированный сплав,Никелевый низколегированный сплав,до 0.001,,,,до 0.001,до 0.1,,,до 0.001,,до 0.001,до 0.003,до 0.001,,,min 99.8,,,до 0.001,,до 0.001,до 0.003,,,,,,,,,,,,,,,,,,,,,,,,,,,,,,,,,
2846,1842,ВВ750П,ВВ750П ( другое обозначение ХН50КВМТЮБ ВВ750 ),для изготовления жаропрочных изделий ответственного назначения,,,3.4 - 4,0.03 - 0.08,51.25 - 59.97,до 0.5,9 - 11,до 0.5,,3.5 - 3.9,до 0.5,,3 - 3.6,до 0.02,,Никелевый жаропрочный гранулируемый сплав,Никелевый жаропрочный гранулируемый сплав,,,,5.4 - 6.2,,14 - 16,,1.6 - 2,до 0.015,до 0.01,,до 0.009,,до 0.015,,,,,,,,,,,,,,,,,,,,,,,,,,,,,,,,,,,,,,,,,
2847,1843,BB751П,BB751П ( другое обозначение XH56KBMTЮБ ),для изготовления жаропрочных изделий ответственного назначения,,,3.7 - 4.2,0.04 - 0.08,50.09 - 59.86,до 0.3,10 - 12,до 0.3,,2.5 - 3.1,до 1,,4 - 5,до 0.01,0.4 - 0.8,Никелевый жаропрочный гранулируемый сплав,Никелевый жаропрочный гранулируемый сплав,до 0.07,,,2.5 - 3.5,,14 - 16,,3 - 3.5,до 0.015,,,до 0.009,,до 0.015,,,,,,,,,,,,,,,до 0.01,,,,,,,,,,,,,,,,,,,до 0.02,,,,,,,
2848,1836,ЭИ698П,ЭИ698П ( другое обозначение ХН71МТЮБ ),для изготовления жаропрочных изделий ответственного назначения,,,1.45 - 1.8,0.03 - 0.07,71.034 - 78.46,до 0.5,13 - 16,до 0.4,,2.35 - 2.75,до 2,,2.8 - 3.2,,,Никелевый жаропрочный гранулируемый сплав,Никелевый жаропрочный гранулируемый сплав,до 0.001,,,,,,,1.9 - 2.2,до 0.015,,,до 0.007,,0.011 - 0.013,,,,,,,,,,,,,,,до 0.01,,,,,,,,,,,,,,,,,,,,,,,,,,
2849,1837,ЭИ698МП,ЭИ698МП ( другое обозначение ВЖ136 ХН66ВМТЮБ ),для изготовления жаропрочных изделий ответственного назначения,,,2 - 2.4,до 0.04,66.44 - 74.1,до 0.45,15.5 - 17.5,до 0.4,,0.8 - 1.2,до 1.5,,3.8 - 4.4,до 0.03,0.8 - 1.5,Никелевый жаропрочный гранулируемый сплав,Никелевый жаропрочный гранулируемый сплав,,,,0.8 - 1.5,,,,2.2 - 2.6,до 0.015,до 0.005,,до 0.007,,до 0.005,,,,,,,,,,,,,,,до 0.01,,,,,,,,,,,,,,,,,,,,,,,,,,
2850,1838,ЭП741П,ЭП741П ( другое обозначение ХН53КВМТЮБ ),для изготовления жаропрочных изделий ответственного назначения,,,4.7 - 5.2,до 0.06,53.16 - 61.1,до 0.5,8 - 10,до 0.5,,1.3 - 1.7,до 0.5,,2.2 - 3,до 0.02,,Никелевый жаропрочный гранулируемый сплав,Никелевый жаропрочный гранулируемый сплав,,,,6.5 - 7.2,,15 - 16.5,,1.2 - 1.6,до 0.015,до 0.015,,до 0.009,,до 0.015,,,,,,,,,,,,,,,до 0.01,,,,,,,,,,,,,,,,,,,,,,,,,,
2851,1839,ЭП741НП,ЭП741НП ( другое обозначение ХН51КВМТЮБ ),для изготовления жаропрочных изделий ответственного назначения,,,4.8 - 5.3,0.02 - 0.06,51.26 - 59.38,до 0.5,8 - 10,до 0.5,,1.6 - 2,до 0.5,,3.5 - 4.2,до 0.02,,Никелевый жаропрочный гранулируемый сплав,Никелевый жаропрочный гранулируемый сплав,,,,5.2 - 5.9,,15 - 16.5,,2.4 - 2.8,до 0.015,до 0.015,,до 0.009,,до 0.015,,,,,,,,,,,,,,,до 0.01,,,,,,,,,,,,,,,,,,,,,,,,,,
2852,1840,ЭП962П,ЭП962П ( другое обозначение ХН54КВМТЮБ ),для изготовления жаропрочных изделий ответственного назначения,,,3.6 - 4,0.04 - 0.08,53.66 - 64.26,до 0.5,12 - 15,до 0.5,,2.4 - 3,до 0.5,,3.9 - 5,до 0.02,0.1 - 0.6,Никелевый жаропрочный гранулируемый сплав,Никелевый жаропрочный гранулируемый сплав,,,,2.4 - 3,,8 - 10,,,до 0.015,,,до 0.009,,до 0.015,,,,,,,,,,,,,,,,,,,,,,,,,,,,,,,,,,до 0.01,,,,,,,
2853,1841,ЭП975П,ЭП975П ( другое обозначение ХН52КВМТЮБ ),для изготовления жаропрочных изделий ответственного назначения,,,5 - 5.4,0.04 - 0.08,52.59 - 61.56,до 0.5,8 - 10,до 0.5,,1.6 - 2.2,до 0.5,,2.4 - 3.2,до 0.02,,Никелевый жаропрочный гранулируемый сплав,Никелевый жаропрочный гранулируемый сплав,,,,9.1 - 9.8,,10 - 12,,1.8 - 2.2,до 0.015,до 0.05,,до 0.009,,до 0.02,,,,,,,,,,,,,,,до 0.02,,,,,,,,,,,,,,,,,,,до 0.01,,,,,,,
2854,2559,Cu-DHP,Cu-DHP,"Изготовление фитингов, предназначенных для соединения медных труб",,,,,,,,,,,,,,,,Медь,Медь,,,Cu+Ag min 99.9,,,,до 0.015,,0.015 - 0.04,,,,,,,,,,,,,,,,,,,,,,,,,,,,,,,,,,,,,,,,,,,,,,
2855,1693,АМФ,АМФ,"для изготовления горячекатаных и холоднокатаных анодов, применяемых для гальванических покрытий изделий",,99.816 - 99.97,,,до 0.002,,,,до 0.004,,до 0.005,,,,,Медь,Медь,до 0.005,всего 0.1,,,до 0.002,,до 0.003,,0.03 - 0.16,,до 0.002,до 0.004,,,,,,,до 0.001,,до 0.002,,,,,,,,,,,,,,,,,,,,,,,,,,,,,,,,,,
2856,1695,АМФу,АМФу,"для изготовления горячекатаных и холоднокатаных анодов, применяемых для гальванических покрытий изделий",,99.903 - 99.97,,,до 0.002,,,,до 0.004,,до 0.003,,,,,Медь,Медь,до 0.002,всего 0.1,,,до 0.002,,до 0.003,,0.03 - 0.08,,до 0.002,до 0.003,,,,,,,до 0.001,,до 0.001,,,,,,,,,,,,,,,,,,,,,,,,,,,,,,,,,,
2857,1116,М0,М0,для проводников тока и сплавов высокой чистоты,,,,,до 0.002,,,,до 0.003,,до 0.004,,,,,Медь,Медь,до 0.003,,Cu + Ag min 99.93,,до 0.001,,,,,,до 0.002,до 0.003,,,,,,,до 0.0005,,до 0.001,до 0.04,,,,,,,,,,,,,,,,,,,,,,,,,,,,,,,,,
2858,2710,М001,М001,"Для изготовления проволоки, контактных проводов, шин и других электротехнических изделий",,min 99.99,,,,,,,,,до 0.001,,,,,Медь,Медь,до 0.0005,всего 0.0065,,,,,до 0.0025,,,,до 0.0004,до 0.0015,,,,,,,до 0.0002,,до 0.0005,до 0.04,,,,,,,,до 0.0002,,,,до 0.0002,,,,,,,,,,,,,,,,,,,,,
2859,1115,М00,М00,для проводников тока и сплавов высокой чистоты,,min 99.96,,,до 0.001,,,,до 0.001,,до 0.001,,,,,Медь,Медь,до 0.001,,,,до 0.001,,до 0.002,,до 0.0005,,до 0.001,до 0.002,,,,,,,до 0.0005,,до 0.001,до 0.03,,,,,,,,,,,,,,,,,,,,,,,,,,,,,,,,,
2860,1113,М00б,М00б,для изготовления проводников тока и сплавов высокой чистоты; приборов электровакуумной промышленности,,min 99.99,,,до 0.001,,,,до 0.001,,до 0.001,,,,,Медь,Медь,до 0.001,,,,до 0.001,,до 0.002,,до 0.0003,,до 0.001,до 0.001,,,,,,,до 0.0005,,до 0.001,до 0.001,,,,,,,,,,,,,,,,,,,,,,,,,,,,,,,,,
2861,2711,М001б,М001б,"Для изготовления проволоки, контактных проводов, шин и других электротехнических изделий",,min 99.99,,,,,,,,,до 0.001,,,,,Медь,Медь,до 0.0005,всего 0.0065,,,,,до 0.0023,,,,до 0.0004,до 0.0015,,,,,,,до 0.0002,,до 0.0005,до 0.001,,,,,,,,до 0.0002,,,,до 0.0002,,,,,,,,,,,,,,,,,,,,,
2862,1690,М00к,М00к,как исходное сырье для производства литых и деформированных полуфабрикатов из меди и медных сплавов,,min 99.9835,,,,,,,,,до 0.001,,,,,Медь,Медь,до 0.0005,всего 0.0065,,,,,до 0.002,,,,до 0.0004,до 0.0015,,,,,,,до 0.0002,,до 0.0005,до 0.01,,,,,,,,до 0.0002,,,,до 0.0002,,,,,,,,,,,,,,,,,,,,,
2863,1114,М0б,М0б,для проводников тока и сплавов высокой чистоты,,,,,до 0.002,,,,до 0.003,,до 0.004,,,,,Медь,Медь,до 0.003,,Cu + Ag min 99.97,,до 0.002,,,,до 0.002,,до 0.002,до 0.003,,,,,,,до 0.001,,до 0.002,до 0.001,,,,,,,,,,,,,,,,,,,,,,,,,,,,,,,,,
2864,1111,М0к,М0к,как исходное сырье для производства литых и деформированных полуфабрикатов из меди и медных сплавов,,min 99.97,,,до 0.001,,,,до 0.001,,до 0.001,,,,,Медь,Медь,до 0.001,,,,до 0.001,,до 0.002,,до 0.001,,до 0.001,до 0.002,,,,,,,до 0.0005,,до 0.001,до 0.015,,,,,,,,,,,,,,,,,,,,,,,,,,,,,,,,,
2865,1117,М1,М1,"Для проводников тока, проката и высококачественных бронз,не содержащих олова; для изготовления изделий криогенной техники; для изготовления проволоки и прутков для автоматической сварки в среде инертных газов, под флюсом и газовой сварки неответственных конструкций из меди, а также изготовление электродов для сварки меди и чугуна",,,,,до 0.002,,,,до 0.004,,до 0.005,,,,,Медь,Медь,до 0.005,,Cu+Ag min 99.9,,до 0.002,,,,,,до 0.002,до 0.004,,,,,,,до 0.001,,до 0.002,до 0.05,,,,,,,,,,,,,,,,,,,,,,,,,,,,,,,,,
2866,1692,М1б,М1б,для изготовления проводников тока и сплавов высокой чистоты; приборов электровакуумной промышленности,,min 99.95,,,до 0.002,,,,до 0.003,,до 0.004,,,,,Медь,Медь,до 0.004,,,,до 0.002,,,,до 0.002,,до 0.002,до 0.004,,,,,,,до 0.001,,до 0.002,до 0.003,,,,,,,,,,,,,,,,,,,,,,,,,,,,,,,,,
2867,2384,М1Е,М1Е,"Для производства холоднокатаных фольги и ленты, холоднокатаных и горячекатаных листов и плит, предназначенных для электротехнической промышленности.",,,,,до 0.002,,,,до 0.004,,до 0.005,,,,,Медь,Медь,до 0.005,,Cu+Ag min 99.9,,до 0.002,,,,,,до 0.002,до 0.004,,,,,,,до 0.001,,до 0.002,до 0.05,,,,,,,,,,,,,,,,,,,,,,,,,,,,,,,,,
2868,1112,М1к,М1к,как исходное сырье для производства литых и деформированных полуфабрикатов из меди и медных сплавов,,min 99.95,,,до 0.002,,,,до 0.003,,до 0.003,,,,,Медь,Медь,до 0.003,,,,до 0.002,,до 0.003,,до 0.002,,до 0.002,до 0.004,,,,,,,до 0.001,,до 0.002,до 0.02,,,,,,,,,,,,,,,,,,,,,,,,,,,,,,,,,
2869,2712,М1ор,М1ор,"Для изготовления проволоки, контактных проводов, шин и других электротехнических изделий",,,,,,,,,,,,,,,,Медь,Медь,,всего 0.065,Cu + Ag min 99.91,,,,,,,,,,,,,,,,,,,до 0.025,,,,,,,,,,,,,,,,,,,,,,,,,,,,,,,,,
2870,1118,М1р,М1р,"Для проводников тока, проката и высококачественных бронз,не содержащих олова; для изготовления проволоки и прутков для автоматической сварки в среде инертных газов, под флюсом и газовой сварки неответственных конструкций из меди, а также изготовление электродов для сварки меди и чугуна",,,,,до 0.002,,,,до 0.005,,до 0.005,,,,,Медь,Медь,до 0.005,,Cu+Ag min 99.9,,до 0.002,,,,0.002 - 0.012,,до 0.002,до 0.005,,,,,,,до 0.001,,до 0.002,до 0.01,,,,,,,,,,,,,,,,,,,,,,,,,,,,,,,,,
2871,2385,М1рЕ,М1рЕ,"Для производства холоднокатаных фольги и ленты, холоднокатаных и горячекатаных листов и плит, предназначенных для электротехнической промышленности.",,,,,до 0.002,,,,до 0.005,,до 0.005,,,,,Медь,Медь,до 0.005,,Cu+Ag min 99.9,,до 0.002,,,,0.002 - 0.012,,до 0.002,до 0.005,,,,,,,до 0.001,,до 0.002,до 0.01,,,,,,,,,,,,,,,,,,,,,,,,,,,,,,,,,
2872,1694,М1у,М1у,"для изготовления горячекатаных и холоднокатаных анодов, применяемых для гальванических покрытий изделий",,min 99.9,,,до 0.002,,,,до 0.004,,до 0.003,,,,,Медь,Медь,до 0.002,всего 0.1,,,до 0.002,,,,,,до 0.002,до 0.003,,,,,,,до 0.001,,до 0.001,до 0.045,,,,,,,,,,,,,,,,,,,,,,,,,,,,,,,,,
2873,1119,М1ф,М1ф,"для производства фольги, ленты, холоднокатаных и горячекатаных листов и плит общего назначения; бесшовных тянутых труб, применяемых в системах водоснабжения, водяного отопления, охлаждения, канализации, водоочистных сооружений и газоснабжения",,,,,до 0.002,,,,до 0.005,,до 0.005,,,,,Медь,Медь,до 0.005,,Cu+Ag min 99.9,,до 0.002,,,,0.012 - 0.04,,до 0.002,до 0.005,,,,,,,до 0.001,,до 0.002,,,,,,,,,,,,,,,,,,,,,,,,,,,,,,,,,,
2874,1122,М2,М2,"для высококачественных полуфабрикатов и сплавов на медной основе, обрабатываемых давлением; для изготовления изделий криогенной техники",,,,,до 0.2,,,,,,до 0.05,,,,,Медь,Медь,до 0.01,,Cu+Ag min 99.7,,до 0.05,,,,,,до 0.005,до 0.01,,,,,,,до 0.002,,до 0.01,до 0.07,,,,,,,,,,,,,,,,,,,,,,,,,,,,,,,,,
2875,1120,М2р,М2р,"Для высококачественных полуфабрикатов и сплавов на медной основе, обрабатываемых давлением; для изготовления прутков для газовой сварки конструкций общего назначения из меди",,,,,до 0.2,,,,,,до 0.05,,,,,Медь,Медь,до 0.01,,Cu+Ag min 99.7,,до 0.05,,,,0.005 - 0.06,,до 0.005,до 0.01,,,,,,,до 0.002,,до 0.01,до 0.01,,,,,,,,,,,,,,,,,,,,,,,,,,,,,,,,,
2876,1691,М2к,М2к,как исходное сырье для производства литых и деформированных полуфабрикатов из меди и медных сплавов,,min 99.93,,,до 0.003,,,,до 0.004,,до 0.005,,,,,Медь,Медь,до 0.005,,,,до 0.002,,до 0.003,,до 0.002,,до 0.002,до 0.01,,,,,,,до 0.001,,до 0.002,до 0.03,,,,,,,,,,,,,,,,,,,,,,,,,,,,,,,,,
2877,1123,М3,М3,"для проката, сплавов на медной основе и прочих литейных сплавов; для изготовления изделий криогенной техники",,,,,до 0.2,,,,,,до 0.05,,,,,Медь,Медь,до 0.05,,Cu+Ag min 99.5,,до 0.05,,,,,,до 0.05,до 0.01,,,,,,,до 0.003,,до 0.01,до 0.08,,,,,,,,,,,,,,,,,,,,,,,,,,,,,,,,,
2878,1121,М3р,М3р,"для проката, сплавов на медной основе и прочих литейных сплавов",,min 99.5,,,до 0.2,,,,,,до 0.05,,,,,Медь,Медь,до 0.03,,,,до 0.05,,,,0.005 - 0.06,,до 0.05,до 0.01,,,,,,,до 0.003,,до 0.05,до 0.01,,,,,,,,,,,,,,,,,,,,,,,,,,,,,,,,,
2879,1872,МБ-1,МБ-1,Меднобериллиевая лигатура предназначена для изготовления бериллийсодержащих бронз,,88.9 - 96,до 0.02,,,до 0.02,,,,,до 0.02,,,до 0.04,,Медь,Медь,до 0.0007,,,,,,,,,,,,,,,,,,,,,,,4 - 11,,,,,,,,,,,,,,,,,,,,,,,,,,,,,,,
2880,1910,МСр1,МСр1,Для изготовления проволоки для газовой сварки ответственных и электротехнических конструкций из меди,,98.295 - 98.9,,,,,,,,,до 0.05,,,,,Медь,Медь,до 0.01,всего 0.3,,,до 0.05,,0.8 - 1.2,,,,до 0.005,до 0.01,,,,,,,до 0.002,,до 0.01,до 0.07,,,,,,,,,,,,,,,,,,,,,,,,,,,,,,,,,
2881,1183,МН0.6,МН0.6 ( другое обозначение СплавТП ),"для производства проволоки, предназначенной для изготовления компенсационных проводов.",,99.27 - 99.43,,до 0.002,,до 0.002,,,,,до 0.01,,,,,Медно-никелевый сплав,Медно-никелевый сплав,до 0.005,всего 0.1,,,,,,,до 0.002,,до 0.002,до 0.005,,,,0.57 - 0.63,,,до 0.002,,до 0.002,,,,,,,,,,,,,,,,,,,,,,,,,,,,,,,,,,
2882,1314,МН10,МН10 ( другое обозначение МН-10 ),"конденсаторные трубы, сварные конструкции в судостроении",,,,,,,,,,,,,,,,Медно-никелевый сплав,Медно-никелевый сплав,,,,,,,,,,,,,,,,,,,,,,,,,,МПа,%,,,,МПа,,%,,,,,,,,,кДж / м2,,,,,,,,,,,,,
2883,1314,МН10,МН10 ( другое обозначение МН-10 ),"конденсаторные трубы, сварные конструкции в судостроении",,,,,,,,,,,,,,,,Медно-никелевый сплав,Медно-никелевый сплав,,,,,,,,,,,,,,,,,,,,,,,,,,245-294,44-50,,,,98-196,,40,,,,,,,,,,,,,,,,,,,,,,
2884,1314,МН10,МН10 ( другое обозначение МН-10 ),"конденсаторные трубы, сварные конструкции в судостроении",,,,,,,,,,,,,,,,Медно-никелевый сплав,Медно-никелевый сплав,,,,,,,,,,,,,,,,,,,,,,,,,,490,2-8,,,,294-392,,,,,,,,,,,,,,,,,,,,,,,,
2885,1157,МН16,МН16 ( другое обозначение СплавТБ ),"для производства проволоки, предназначенной для изготовления компенсационных проводов.",Тип сплава - мельхиор,83.5 - 84.7,,до 0.03,,до 0.002,,,,,до 0.05,,,до 0.05,,Медно-никелевый сплав,Медно-никелевый сплав,до 0.002,всего 0.2,,,,,,,до 0.002,,до 0.002,до 0.002,,,,15.3 - 16.3,,,до 0.002,,до 0.002,,,,,,,,,,,,,,,,,,,,,,,,,,,,,,,,,,
2886,1156,МН19,МН19,"плакировочный материал для медицинских инструментов, точная механика; сплав плохо деформируется в холодном состоянии, хорошо сваривается, коррозионно-стойкий.",Тип сплава - мельхиор,78.5 - 82,,до 0.05,,до 0.15,,до 0.3,до 0.3,,до 0.5,,,до 0.05,,Медно-никелевый сплав,Медно-никелевый сплав,до 0.005,всего 1.5,,,,,,,до 0.01,,до 0.005,до 0.01,,,,18 - 20,,,до 0.002,,до 0.01,,,,,,,,,,,,,,,,,,,,,,,,,,,,,,,,,,
2887,1162,МН25,МН25,"монеты, декоративные изделия; сплав плохо деформируется в холодном состоянии, хорошо сваривается, коррозионно-стойкий.",Тип сплава - мельхиор,72.7 - 76,,до 0.05,,,,до 0.5,до 0.3,,до 0.5,,,,,Медно-никелевый сплав,Медно-никелевый сплав,до 0.005,всего 1.3,,,,,,,,,,до 0.01,,,,24 - 26,,,,,,,,,,,,,,,,,,,,,,,,,,,,,,,,,,,,,,,
2888,1185,МН95-5,МН95-5,в машиностроении,,94.5 - 95.6,,до 0.03,,,,,,,до 0.2,,,,,Медно-никелевый сплав,Медно-никелевый сплав,до 0.01,всего 0.5,,,,,,,до 0.02,,до 0.005,до 0.01,,,,4.4 - 5,,,до 0.002,,до 0.01,до 0.1,,,,,,,,,,,,,,,,,,,,,,,,,,,,,,,,,
2889,1159,МНА13-3,МНА13-3 ( другое обозначение КуниальА ),прутки для изготовления изделий повышенной прочности в машиностроении,,80.1 - 85.7,2.3 - 3,,,,,до 0.5,,,до 1,,,,,Медно-никелевый сплав,Медно-никелевый сплав,до 0.002,всего 1.9,,,,,,,,,,,,,,12 - 15,,,,,,,,,,,,,,,,,,,,,,,,,,,,,,,,,,,,,,,
2890,1155,МНЖ5-1,МНЖ5-1,"Трубопроводы, детали для электротехники и приборостроения; электроды для сварки медно-никелевого сплава между собой и латунью и алюминиево-марганцевой бронзой","Сплав хорошо деформируется в холодном состоянии, коррозионно-стойкий",90.6 - 93.7,,до 0.03,,до 0.15,,0.3 - 0.8,до 0.5,,1 - 1.4,,,,,Медно-никелевый сплав,Медно-никелевый сплав,до 0.005,всего 0.7,,,до 0.1,,,,до 0.04,,до 0.005,до 0.01,,,,5 - 6.5,,,до 0.002,,до 0.01,,,,,,,,,,,,,,,,,,,,,,,,,,,,,,,,,,
2891,1160,МНА6-1.5,МНА6-1.5 ( другое обозначение КуниальБ ),полосы для изготовления пружин и других изделий в электротехнической промышленности,,92.4 - 93.3,1.2 - 1.8,,,,,до 0.2,,,до 0.5,,,,,Медно-никелевый сплав,Медно-никелевый сплав,до 0.002,всего 1.1,,,,,,,,,,,,,,5.5 - 6.5,,,,,,,,,,,,,,,,,,,,,,,,,,,,,,,,,,,,,,,
2892,1187,МНЖКТ5-1-0.2-0.2,МНЖКТ5-1-0.2-0.2,"Проволока для ручной, полуавтоматической сварки в защитных газах медно-никелевых сплавов, медно-никелевых сплавов и меди с бронзой, латунью и сталью (углеродистой, легированной и коррозионно-стойкой), а также наплавки на сталь",,90 - 93.45,,до 0.03,,0.15 - 0.3,,0.3 - 0.8,до 0.5,0.1 - 0.3,1 - 1.4,,,,,Медно-никелевый сплав,Медно-никелевый сплав,до 0.005,всего 0.7,,,,,,,,,,,,,,5 - 6.5,,,,,,,,,,,,,,,,,,,,,,,,,,,,,,,,,,,,,,,
2893,1178,МНЖМц10-1-1,МНЖМц10-1-1,"конденсаторные трубы, трубные доски кондиционеров в приборостроении; сплав деформируется в холодном состоянии, хорошо сваривается, коррозионно-стойкий.",Тип сплава - мельхиор,85.5 - 89.7,,до 0.03,,,,0.3 - 1,до 0.3,,1 - 2,,,,,Медно-никелевый сплав,Медно-никелевый сплав,до 0.03,всего 0.5,,,,,,,,,,до 0.03,,,,9 - 11,,,,,,,,,,,,,,,,,,,,,,,,,,,,,,,,,,,,,,,
2894,1154,МНЖМц30-1-1,МНЖМц30-1-1,"конденсаторные трубы маслоохладителя, трубные доски кондиционеров, в приборостроении; сплав хорошо сваривается, коррозионно-стойкий, эрозионно-стойкий.",Тип сплава - мельхиор,64.4 - 70,,до 0.05,,до 0.15,,0.5 - 1,до 0.5,,0.5 - 1,,,,,Медно-никелевый сплав,Медно-никелевый сплав,до 0.05,всего 0.6,,,,,,,до 0.01,,,до 0.01,,,,29 - 33,,,,,,,,,,,,,,,,,,,,,,,,,,,,,,,,,,,,,,,
2895,1161,МНМц3-12,МНМц3-12,"для электротехнических целей, измерительных приборов",,82.1 - 86,,до 0.05,,до 0.1,,11.5 - 13.5,,,до 0.5,,,до 0.03,,Медно-никелевый сплав,Медно-никелевый сплав,до 0.02,всего 0.9,,,,,,,до 0.005,,до 0.002,до 0.02,,,,2.5 - 3.5,,,до 0.002,,до 0.005,,,,,,,,,,,,,,,,,,,,,,,,,,,,,,,,,,
2896,1152,МНМц43-0.5,МНМц43-0.5 ( другое обозначение Копель ),проволока для термопар и компенсационных проводов,,54.4 - 57.4,,до 0.1,,до 0.1,,0.1 - 1,,,до 0.15,,,до 0.05,,Медно-никелевый сплав,Медно-никелевый сплав,до 0.002,всего 0.6,,,,,,,до 0.002,,до 0.002,до 0.01,,,,42.5 - 44,,,до 0.002,,до 0.002,,,,,,,,,,,,,,,,,,,,,,,,,,,,,,,,,,
2897,1153,МНМц40-1.5,МНМц40-1.5 ( другое обозначение Константан ),"для изготовления полуфабрикатов (проволока, ленты и полосы), применяемых
для электротехнических целей и компенсационных проводов",,56.1 - 60,,до 0.1,,до 0.1,,1 - 2,,,до 0.5,,,до 0.05,,Медно-никелевый сплав,Медно-никелевый сплав,до 0.005,всего 0.9,,,,,,,до 0.005,,до 0.002,до 0.02,,,,39 - 41,,,до 0.002,,до 0.01,,,,,,,,,,,,,,,,,,,,,,,,,,,,,,,,,,
2898,1179,МНЦ12-24,МНЦ12-24,"горячепресованные детали; сплав хорошо деформируется в холодном состоянии, хорошие пружинные свойства.",Тип сплава - нейзильбер,62 - 66,,,,,,,20.4 - 27,,до 0.3,,,,,Медно-никелевый сплав,Медно-никелевый сплав,до 0.05,всего 0.6,,,,,,,,,,,,,,11 - 13,,,,,,,,,,,,,,,,,,,,,,,,,,,,,,,,,,,,,,,
2899,1182,МНМцАЖ3-12-0.3-0.3,МНМцАЖ3-12-0.3-0.3,проволока для компенсационных проводов,,81.7 - 85.2,0.2 - 0.4,,,,,11.5 - 13.5,,,0.2 - 0.5,,,,,Медно-никелевый сплав,Медно-никелевый сплав,,всего 0.4,,,,,,,,,,,,,,2.5 - 3.5,,,,,,,,,,,,,,,,,,,,,,,,,,,,,,,,,,,,,,,
2900,1158,МНЦ15-20,МНЦ15-20,"пружины реле, детали для электротехники, детали, получаемые глубокой вытяжкой, столовые приборы; сплав хорошо деформируется в холодном состоянии, коррозионно-стойкий, хорошие пружинные свойства.",Тип сплава - нейзильбер,60.6 - 68.5,,до 0.03,,до 0.15,,до 0.3,18 - 22,,до 0.3,,,до 0.05,,Медно-никелевый сплав,Медно-никелевый сплав,до 0.02,всего 0.9,,,,,,,до 0.005,,до 0.002,до 0.01,,,,13.5 - 16.5,,,до 0.002,,до 0.01,,,,,,,,,,,,,,,,,,,,,,,,,,,,,,,,,,
2901,1181,МНЦ18-20,МНЦ18-20,"пружины реле, детали, получаемые глубокой вытяжкой, столовые приборы, художественные изделия; сплав хорошо деформируется в холодном состоянии, коррозионно-стойкий, хорошие пружинные свойства.",Тип сплава - нейзильбер,60 - 64,,,,,,до 0.5,16.4 - 23,,до 0.3,,,,,Медно-никелевый сплав,Медно-никелевый сплав,до 0.03,всего 0.6,,,,,,,,,,,,,,17 - 19,,,,,,,,,,,,,,,,,,,,,,,,,,,,,,,,,,,,,,,
2902,1180,МНЦ18-27,МНЦ18-27,"горячепрессованные детали; сплав хорошо деформируется в холодном состоянии, хорошие пружинные свойства.",Тип сплава - нейзильбер,53 - 56,,,,,,до 0.5,24.4 - 30,,до 0.3,,,,,Медно-никелевый сплав,Медно-никелевый сплав,до 0.05,всего 0.6,,,,,,,,,,,,,,17 - 19,,,,,,,,,,,,,,,,,,,,,,,,,,,,,,,,,,,,,,,
2903,1186,МНЦС16-29-1.8,МНЦС16-29-1.8,в часовой промышленности.,Тип сплава - свинцовистый нейзильбер,51 - 55,,,,,,,27.5 - 34,,,,,,,Медно-никелевый сплав,Медно-никелевый сплав,1.6 - 2,всего 1,,,,,,,,,,,,,,15 - 16.5,,,,,,,,,,,,,,,,,,,,,,,,,,,,,,,,,,,,,,,
2904,1243,МФ10,МФ10,для производства сплавов цветных металлов,,,,,,,,,,,,,,,,Медно-фосфористый сплав,Медно-фосфористый сплав,,,,,,,,,9.5 - 11,,до 0.002,,,,,,,,до 0.002,,,,,,,,,,,,,,,,,,,,,,,,,,,,,,,,,min 99.8,,,
2905,1184,НМЖМц28-2.5-1.5,НМЖМц28-2.5-1.5 ( другое обозначение Монель ),"для полуфабрикатов (проволока, ленты, листы и полосы), применяемых при изготовлении антикоррозионных деталей",,27 - 29,,до 0.2,,до 0.05,,1.2 - 1.8,,,2 - 3,,,до 0.1,,Медно-никелевый сплав,Медно-никелевый сплав,до 0.003,всего 0.6,,,,,,,до 0.01,,до 0.002,до 0.01,,,,65.6 - 69.8,,,до 0.002,,до 0.01,,,,,,,,,,,,,,,,,,,,,,,,,,,,,,,,,,
2906,1244,МФ9,МФ9,для производства сплавов цветных металлов,,,,,,,,,,,до 0.15,,,,,Медно-фосфористый сплав,Медно-фосфористый сплав,,,,,,,,,8 - 9.5,,до 0.1,,,,,,,,до 0.005,,,,,,,,,,,,,,,,,,,,,,,,,,,,,,,,,min 99.5,,,
2907,3242,ВПр1,ВПр1 ( другое обозначение ВПр-1 ),Припой предназначен для пайки деталей и узлов из жаропрочных сплавов и нержавеющих сталей,,65.7 - 70.8,,,27 - 30,1.5 - 2,,,,,0.1 - 1.5,,,,,Медные припои,Медные припои,,всего 0.5,Cu - basis,,,,,,,,,,,0.1 - 0.3,,,,,,,,,,,,,,,,,,,,,,,,,,,,,,,,,,,,,,,,,
2908,3243,ВПр2,ВПр2 ( другое обозначение ВПр-2 ),Припой предназначен для пайки деталей и узлов из жаропрочных сплавов и нержавеющих сталей,,65.55 - 71.65,,,5 - 6,0.1 - 0.5,,22 - 26,,,0.6 - 1.2,,,,,Медные припои,Медные припои,,всего 0.5,Cu - basis,,,,,,,,,,,,,,,,,,,,,,,,,,,,,,,,,,,,,,,,,,0.15 - 0.25,,,,,,,,,,
2909,3244,ВПр4,ВПр4 ( другое обозначение ВПр-4 ),Припой предназначен для пайки деталей и узлов из жаропрочных сплавов и нержавеющих сталей,,30.35 - 38.45,,,28 - 30,0.8 - 1.2,,27 - 30,,,1 - 1.5,,,,,Медные припои,Медные припои,,всего 0.5,Cu - basis,,,4 - 6,,,0.1 - 0.2,,,,,0.15 - 0.25,,,,,,,,,,,,,,,,,,,,,,,,,,,,,,,,,,,,,,,,,
2910,2705,ПМФОЦр6-4-0.03,ПМФОЦр6-4-0.03,Среднеплавкий припой для высокотемпературной (твердой) пайки,,88.53 - 90.89,,,,,,,до 0.06,,до 0.1,,,,,Медные припои,Медные припои,до 0.06,всего 0.3,,,3.5 - 4.5,,,,5.3 - 6.3,0.01 - 0.05,до 0.05,,,,,,,,до 0.002,,,,,,,,,,,,,,,,,,,,,,,,,,,,,,,,,,,,
2911,2399,ПМЦ36,ПМЦ36,"Для пайки латуни, содержащей до 68% меди",Припой медно-цинковый,34 - 38,,,,,,,61.4 - 66,,до 0.1,,,,,Медные припои,Медные припои,до 0.5,,,,,,,,,,,,,,,,,,,,,,,,,,,,,,,,,,,,,,,,,,,,,,,,,,,,,,
2912,2398,ПМЦ48,ПМЦ48,"Для пайки медных сплавов, содержащих меди свыше 68%",Припой медно-цинковый,46 - 50,,,,,,,49.4 - 54,,до 0.1,,,,,Медные припои,Медные припои,до 0.5,,,,,,,,,,,,,,,,,,,,,,,,,,,,,,,,,,,,,,,,,,,,,,,,,,,,,,
2913,2397,ПМЦ54,ПМЦ54,"Для пайки меди, томпака, бронзы и стали",Припой медно-цинковый,52 - 56,,,,,,,43.4 - 48,,до 0.1,,,,,Медные припои,Медные припои,до 0.5,,,,,,,,,,,,,,,,,,,,,,,,,,,,,,,,,,,,,,,,,,,,,,,,,,,,,,
2914,2781,Пд99.8,Пд99.8,"Для изготовления методом горячей или холодной деформации полуфабрикатов, применяемых в приборостроении и аппаратостроении; контактов скользящих и разрывных, токосъемников потенциометров",,,,,,до 0.006,,,,,до 0.035,,,,,Палладий,Палладий,до 0.006,всего 0.2,Pt + Ir + Rh,,,,,,,,,,,,,,до 0.01,min 99.8,,,,,,,,,,,,,,,,,,,,,,,,,,,,,,,,,,,,,
2915,2780,Пд99.9,Пд99.9,"Для изготовления методом горячей или холодной деформации полуфабрикатов, применяемых в приборостроении и аппаратостроении; контактов скользящих и разрывных, токосъемников потенциометров",,,,,,до 0.005,,,,,до 0.03,,,,,Палладий,Палладий,до 0.006,всего 0.1,Pt + Ir + Rh,,,,,,,,,,,,,,до 0.006,min 99.9,,,,,,,,,,,,,,,,,,,,,,,,,,,,,,,,,,,,,
