Repository: a-dev-mobile/splav-kharkov

File: base/base.csv (part 29 of 32)
,id,name_x,Марка :,Применение:,Дополнение:,Cu,Al,C,Ni,Si,Cr,Mn,Zn,Ti,Fe,Заменитель:,Mo,Mg,V,Классификация :,type_x,Pb,Примесей,-,W,Sn,Co,Ag,Nb,P,Zr,Sb,S,Cd,B,Pt,Ni+Co,Au,Pd,Bi,N,As,O,Ca,Be,Rh,sв,d5,Ir,Ce,Te,sT,Tl,y,Se,H,Na,Ta,Hg,In,Ru,Ga,KCU,Ba,Nd,Li,Al+Mg,Cl,La,РЗМ,Sr,Re,Cu+P,Sc,Hf,F
2916,2789,ПдА-0,ПдА-0,"Для производства слитков, предназначенных для изготовления сплавов, полуфабрикатов, химических соединений палладия, химикатов и других целей",,до 0.005,до 0.002,,до 0.001,до 0.002,до 0.001,до 0.001,до 0.002,,до 0.003,,,до 0.002,,Палладий,Палладий,до 0.002,всего 0.02,Pt + Rh + Ir + Ru,,до 0.001,до 0.001,до 0.002,,,,до 0.002,,,,,,до 0.002,min 99.98,,,,,до 0.005,,,,,,,,,,,,,,,,,,,,,,,,,,,,,,,,
2917,2790,ПдА-1,ПдА-1,"Для производства слитков, предназначенных для изготовления сплавов, полуфабрикатов, химических соединений палладия, химикатов и других целей",,до 0.005,до 0.005,,до 0.002,до 0.005,до 0.001,до 0.001,до 0.0025,,до 0.005,,,до 0.005,,Палладий,Палладий,до 0.005,всего 0.05,Pt + Rh + Ir + Ru,,до 0.005,до 0.001,до 0.003,,,,до 0.002,,,,,,до 0.005,min 99.95,,,,,до 0.005,,,,,,,,,,,,,,,,,,,,,,,,,,,,,,,,
2918,2791,ПдА-2,ПдА-2,"Для производства слитков, предназначенных для изготовления сплавов, полуфабрикатов, химических соединений палладия, химикатов и других целей",,,до 0.005,,,до 0.01,,,,,до 0.02,,,,,Палладий,Палладий,до 0.005,всего 0.1,Pt + Rh + Ir + Ru,,до 0.005,,,,,,до 0.05,,,,,,до 0.01,min 99.9,,,,,,,,,,,,,,,,,,,,,,,,,,,,,,,,,,,,,
2919,2792,ПдАП-0,ПдАП-0,"Для производства порошка, предназначенного для изготовления сплавов, полуфабрикатов, химических соединений палладия, химикатов и других целей.",,до 0.005,до 0.002,,до 0.001,до 0.002,до 0.001,до 0.001,до 0.002,,до 0.003,,,до 0.002,,Палладий,Палладий,до 0.002,всего 0.02,Pt + Rh + Ir + Ru,,до 0.001,до 0.001,до 0.002,,,,до 0.002,,,,,,до 0.002,min 99.98,,,,,до 0.005,,,,,,,,,,,,,,,,,,,,,,,,,,,,,,,,
2920,2793,ПдАП-1,ПдАП-1,"Для производства порошка, предназначенного для изготовления сплавов, полуфабрикатов, химических соединений палладия, химикатов и других целей",,до 0.005,до 0.005,,до 0.002,до 0.005,до 0.001,до 0.001,до 0.0025,,до 0.005,,,до 0.005,,Палладий,Палладий,до 0.005,всего 0.05,Pt + Rh + Ir + Ru,,до 0.005,до 0.001,до 0.003,,,,до 0.002,,,,,,до 0.005,min 99.95,,,,,до 0.005,,,,,,,,,,,,,,,,,,,,,,,,,,,,,,,,
2921,2794,ПдАП-2,ПдАП-2,"Для производства порошка, предназначенного для изготовления сплавов, полуфабрикатов, химических соединений палладия, химикатов и других целей",,,до 0.005,,,до 0.01,,,,,до 0.02,,,,,Палладий,Палладий,до 0.005,всего 0.1,Pt + Rh + Ir + Ru,,до 0.005,,,,,,до 0.05,,,,,,до 0.01,min 99.9,,,,,,,,,,,,,,,,,,,,,,,,,,,,,,,,,,,,,
2922,2798,ПдВ-20,ПдВ-20,"Для изготовления проволоки, применяемой в качестве резистивного материала в приборостроении и электронной промышленности",,,,,,,,,,,до 0.1,,,,,Сплав палладия,Сплав палладия,,,Pt + Ir + Rh + Au,18 - 20,,,,,,,,,,,,,,80 - 82,,,,,,,,,,,,,,,,,,,,,,,,,,,,,,,,,,,,,
2923,2782,ПдИ-10,ПдИ-10,"Для изготовления методом горячей или холодной деформации полуфабрикатов, применяемых в приборостроении и аппаратостроении; контактов скользящих и разрывных, токосъемников потенциометров",Палладиево-иридиевый сплав.,,,,,,,,,,до 0.05,,,,,Сплав палладия,Сплав палладия,,всего 0.23,Pt + Rh + Au,,,,,,,,,,,,,,,89.7 - 90.4,,,,,,,,,,9.6 - 10.3,,,,,,,,,,,,,,,,,,,,,,,,,,,
2924,2783,ПдИ-18,ПдИ-18,"Для изготовления методом горячей или холодной деформации полуфабрикатов, применяемых в приборостроении и аппаратостроении; контактов скользящих и разрывных, токосъемников потенциометров",Палладиево-иридиевый сплав.,,,,,,,,,,до 0.05,,,,,Сплав палладия,Сплав палладия,,всего 0.23,Pt + Rh + Au,,,,,,,,,,,,,,,81.6 - 82.5,,,,,,,,,,17.5 - 18.4,,,,,,,,,,,,,,,,,,,,,,,,,,,
2925,2784,ПдСр-20,ПдСр-20,"Для изготовления методом горячей или холодной деформации полуфабрикатов, применяемых в приборостроении и аппаратостроении; контактов скользящих и разрывных, промышленной аппаратуры",Палладиево-серебряный сплав.,,,,,,,,,,до 0.05,,,,,Сплав палладия,Сплав палладия,до 0.004,всего 0.24,Pt + Ir + Rh + Au,,,,19.5 - 20.5,,,,,,,,,,,79.5 - 80.5,до 0.002,,,,,,,,,,,,,,,,,,,,,,,,,,,,,,,,,,,,
2926,2785,ПдСр-30,ПдСр-30,"Для изготовления методом горячей или холодной деформации полуфабрикатов, применяемых в приборостроении и аппаратостроении; контактов скользящих и разрывных, промышленной аппаратуры",Палладиево-серебряный сплав.,,,,,,,,,,до 0.05,,,,,Сплав палладия,Сплав палладия,до 0.004,всего 0.24,Pt + Ir + Rh + Au,,,,29.5 - 30.5,,,,,,,,,,,69.5 - 70.5,до 0.002,,,,,,,,,,,,,,,,,,,,,,,,,,,,,,,,,,,,
2927,2786,ПдСр-40,ПдСр-40,"Для изготовления методом горячей или холодной деформации полуфабрикатов, применяемых в приборостроении и аппаратостроении; контактов скользящих и разрывных, промышленной аппаратуры",Палладиево-серебряный сплав.,,,,,,,,,,до 0.05,,,,,Сплав палладия,Сплав палладия,до 0.004,всего 0.24,Pt + Ir + Rh + Au,,,,39.5 - 40.5,,,,,,,,,,,59.5 - 60.5,до 0.002,,,,,,,,,,,,,,,,,,,,,,,,,,,,,,,,,,,,
2928,2787,ПдСрК-35-5,ПдСрК-35-5,"Для изготовления методом горячей или холодной деформации полуфабрикатов, применяемых в приборостроении и аппаратостроении; контактов скользящих и разрывных",Палладиево-серебряно-кобальтовый сплав.,,,,,,,,,,до 0.05,,,,,Сплав палладия,Сплав палладия,до 0.003,всего 0.24,Pt + Ir + Rh + Au,,,4.5 - 5.5,34.4 - 35.6,,,,,,,,,,,59.2 - 60.8,до 0.002,,,,,,,,,,,,,,,,,,,,,,,,,,,,,,,,,,,,
2929,2788,ПдСрМ-36-4,ПдСрМ-36-4,"Для изготовления методом горячей или холодной деформации полуфабрикатов, применяемых в приборостроении и аппаратостроении; контактов скользящих",Палладиево-серебряно-медный сплав,3.5 - 4.5,,,,,,,,,до 0.04,,,,,Сплав палладия,Сплав палладия,до 0.003,всего 0.23,Pt + Ir + Rh + Au,,,,35.4 - 36.6,,,,,,,,,,,59.2 - 60.8,до 0.002,,,,,,,,,,,,,,,,,,,,,,,,,,,,,,,,,,,,
2930,2797,ПдМ850,ПдМ850,Для изготовления ювелирных изделий,"Сплав пригоден для всех видов холодной обработки давлением и резанием; имеет высокие механические свойства; цвет - интенсивно-белый, проба 850",14.18 - 14.84,,,,,,,,,до 0.05,,,,,Палладий ювелирный,Палладий ювелирный,до 0.004,всего 0.16,,,,,,,,,,,,,до 0.05,,до 0.05,85 - 85.5,до 0.002,,,,,,,,,,,,,,,,,,,,,,,,,,,,,,,,,,,,
2931,2795,ПдСрН500-450,ПдСрН500-450,Для изготовления ювелирных изделий,"Сплав пригоден для всех видов холодной обработки давлением и резанием; имеет высокие механические свойства; цвет - интенсивно-белый, проба 500",,,,3.68 - 5.34,,,,,,до 0.05,,,,,Палладий ювелирный,Палладий ювелирный,до 0.004,всего 0.16,,,,,44.5 - 45.5,,,,,,,,до 0.05,,до 0.05,50 - 50.5,до 0.002,,,,,,,,,,,,,,,,,,,,,,,,,,,,,,,,,,,,
2932,2796,ПдСрН850-130,ПдСрН850-130,Для изготовления ювелирных изделий,"Сплав пригоден для всех видов холодной обработки давлением и резанием; имеет высокие механические свойства; цвет - интенсивно-белый, проба 850",,,,0.68 - 2.34,,,,,,до 0.05,,,,,Палладий ювелирный,Палладий ювелирный,до 0.004,всего 0.16,,,,,12.5 - 13.5,,,,,,,,до 0.05,,до 0.05,85 - 85.5,до 0.002,,,,,,,,,,,,,,,,,,,,,,,,,,,,,,,,,,,,
2933,1338,О1,О1,"для производства жести, изготовления прутков, проволоки, ленты и других изделий для электротехнических целей; для изготовления сплавов и припоев",,0.03 - 0.01,,,,,,,,,до 0.009,,,,,Олово,Олово,до 0.04,всего 0.1,,,min 99.9,,,,,,до 0.015,до 0.01,,,,,,,до 0.015,,до 0.01,,,,,,,,,,,,,,,,,,,,,,,,,,,,,,,,,,
2934,1337,О1пч,О1пч,для производства консервной жести и приготовления химических реактивов,,до 0.01,,,,,,,,,до 0.009,,,,,Олово,Олово,до 0.025,всего 0.085,,,min 99.915,,,,,,до 0.015,до 0.01,,,,,,,до 0.01,,до 0.01,,,,,,,,,,,,,,,,,,,,,,,,,,,,,,,,,,
2935,1339,О2,О2,"для изготовления баббитов, сплавов, припоев, оловянного порошка, труб, фольги, лужения",,до 0.03,,,,,,,,,до 0.02,,,,,Олово,Олово,до 0.25,всего 0.435,,,min 99.565,,,,,,до 0.05,до 0.02,,,,,,,до 0.05,,до 0.015,,,,,,,,,,,,,,,,,,,,,,,,,,,,,,,,,,
2936,1340,О3,О3,для изготовления припоев и солей,,до 0.1,,,,,,,,,до 0.02,,,,,Олово,Олово,до 1,всего 1.51,,,min 98.49,,,,,,до 0.3,до 0.02,,,,,,,до 0.06,,до 0.03,,,,,,,,,,,,,,,,,,,,,,,,,,,,,,,,,,
2937,1342,О4,О4,"для изготовления припоев, баббитов и сплавов, модифицирования серого чугуна",,до 0.1,,,,,,,,,до 0.02,,,,,Олово,Олово,до 3,всего 3.51,,,min 96.43,,,,,,до 0.3,до 0.02,,,,,,,до 0.1,,до 0.05,,,,,,,,,,,,,,,,,,,,,,,,,,,,,,,,,,
2938,1589,ОВЧ000,ОВЧ000,для полупроводниковой техники,,до 0.00001,до 0.0003,,до 0.00001,,,,до 0.00003,,до 0.0001,,,,,Олово,Олово,до 0.00001,всего 0.001,,,min 99.999,до 0.00001,до 0.000001,,,,до 0.000001,,,,,,,,до 0.000001,,до 0.0001,,,,,,,,,,,,,,,,,,,,,,,,,,,,,,,,,,
2939,2364,SnSb8Cu4,SnSb8Cu4,"Для изготовления подшипникового слоя в многослойных тонкостенных подшипниках скольжения; малонагруженных коренных и шатунных подшипников, вкладышей, упорных подшипников.",Мягкий сплав с хорошей коррозионной стойкостью; плохой усталостной прочностью; работает с твердыми и мягкими валами.,3 - 4,до 0.01,,,,,,до 0.01,,до 0.1,,,,,Оловянные баббиты,Оловянные баббиты,до 0.35,всего 0.2,,,79.15 - 82.8,,,,,,7 - 8,,,,,,,,до 0.08,,до 0.1,,,,,,,,,,,,,,,,,,,,,,,,,,,,,,,,,,
2940,1320,Б83С,Б83С,"для изготовления баббитов в чушках, применяемых для заливки подшипников и других деталей; температура заливки 440-460°C ; температура начала расплавления 230°C. Подшипники, работающие при больших скоростях и средних нагрузках; характеристика нагрузки - спокойная ударная.",,5 - 6,до 0.005,,,,,,до 0.01,,до 0.1,,,,,Оловянные баббиты,Оловянные баббиты,1 - 1.5,,,,81.235 - 85,,,,,,9 - 11,,,,,,,,до 0.05,,до 0.1,,,,,,,,,,,,,,,,,,,,,,,,,,,,,,,,,,
2941,1318,Б88,Б88,"для изготовления баббитов в чушках, применяемых для заливки подшипников и других деталей; температура заливки 380-420°C. Подшипники, работающие при больших скоростях и высоких динамических нагрузках; характеристика нагрузки - спокойная ударная.",,2.5 - 3.5,до 0.005,,0.15 - 0.25,,,,до 0.005,,до 0.05,,,,,Оловянные баббиты,Оловянные баббиты,до 0.1,,,,86.99 - 89.25,,,,,,7.3 - 7.8,,0.8 - 1.2,,,,,,до 0.05,,до 0.05,,,,,,,,,,,,,,,,,,,,,,,,,,,,,,,,,,
2942,1319,Б83,Б83,"для изготовления баббитов в чушках, применяемых для заливки подшипников и других деталей; температура заливки 440-460°C ; температура начала расплавления 240°C. Подшипники, работающие при больших скоростях и средних нагрузках; характеристика нагрузки - спокойная ударная.",,5.5 - 6.5,до 0.005,,,,,,до 0.004,,до 0.1,,,,,Оловянные баббиты,Оловянные баббиты,до 0.35,,,,80.941 - 84.5,,,,,,10 - 12,,,,,,,,до 0.05,,до 0.05,,,,,,,,,,,,,,,,,,,,,,,,,,,,,,,,,,
2943,1873,ПОМ2,ПОМ2,легкоплавкий припой для низкотемпературной (мягкой) пайки,,1 - 3,,,до 0.02,,,,до 0.002,,до 0.02,,,,,Оловянно-свинцовые припои,Оловянно-свинцовые припои,до 0.015,,,,96.93 - 99,,,,,,до 0.015,до 0.01,,,,,,,до 0.015,,до 0.01,,,,,,,,,,,,,,,,,,,,,,,,,,,,,,,,,,
2944,1667,ПОС10,ПОС10,"Для лужения и пайки контактных поверхностей электрических аппаратов, приборов, реле, для заливки и лужения контрольных пробок топок паровозов. Сплав бессурьмянистый",,до 0.05,до 0.002,,до 0.02,,,,до 0.002,,до 0.02,,,,,Оловянно-свинцовые припои,Оловянно-свинцовые припои,89.766 - 91,,,,9 - 10,,,,,,до 0.1,до 0.02,,,,,,,до 0.2,,до 0.02,,,,,,,,,,,,,,,,,,,,,,,,,,,,,,,,,,
2945,1666,ПОС30,ПОС30,"для производства чушек, круглой проволоки, круглых прутков, заполненных флюсом трубок, порошка, применяемых для лужения и пайки деталей. Сплав бессурьмянистый",,до 0.05,до 0.002,,до 0.02,,,,до 0.002,,до 0.02,,,,,Оловянно-свинцовые припои,Оловянно-свинцовые припои,68.766 - 71,,,,29 - 31,,,,,,до 0.1,до 0.02,,,,,,,до 0.2,,до 0.02,,,,,,,,,,,,,,,,,,,,,,,,,,,,,,,,,,
2946,1665,ПОС40,ПОС40,"Для лужения и пайки электроаппаратуры, деталей из оцинкованного железа с герметичными швами. Сплав бессурьмянистый",,до 0.05,до 0.002,,до 0.02,,,,до 0.002,,до 0.02,,,,,Оловянно-свинцовые припои,Оловянно-свинцовые припои,58.766 - 61,,,,39 - 41,,,,,,до 0.1,до 0.02,,,,,,,до 0.2,,до 0.02,,,,,,,,,,,,,,,,,,,,,,,,,,,,,,,,,,
2947,1664,ПОС61,ПОС61,"Для лужения и пайки электро- и радиоаппаратуры, печатных схем, точных приборов с высокогерметичными швами, где недопустим перегрев. Сплав бессурьмянистый",,до 0.05,до 0.002,,до 0.02,,,,до 0.002,,до 0.02,,,,,Оловянно-свинцовые припои,Оловянно-свинцовые припои,38.766 - 41,,,,59 - 61,,,,,,до 0.1,до 0.02,,,,,,,до 0.2,,до 0.02,,,,,,,,,,,,,,,,,,,,,,,,,,,,,,,,,,
2948,1668,ПОС61М,ПОС61М,"Для лужения и пайки электропаяльниками тонких (толщиной менее 0,2мм) медных проволок, фольги, печатных проводников в кабельной, электро- и радиоэлектронной промышленности, а также ювелирной техники. Применение припоя при лужении и пайке в тигелях и ванных не допускается. Сплав бессурьмянистый",,1.2 - 2,до 0.002,,до 0.02,,,,до 0.002,,до 0.02,,,,,Оловянно-свинцовые припои,Оловянно-свинцовые припои,36.726 - 39.8,,,,59 - 61,,,,,,до 0.2,до 0.02,,,,,,,до 0.2,,до 0.01,,,,,,,,,,,,,,,,,,,,,,,,,,,,,,,,,,
2949,1663,ПОС63,ПОС63,"Групповая пайка печатного монтажа, пайка на автоматизированных линиях волной припоя, окунанием с протягиванием",,до 0.05,до 0.002,,до 0.02,,,,до 0.002,,до 0.02,,,,,Оловянно-свинцовые припои,Оловянно-свинцовые припои,36.316 - 37.5,,,,62.5 - 63.5,,,,,,до 0.05,до 0.02,,,,,,,до 0.1,,до 0.02,,,,,,,,,,,,,,,,,,,,,,,,,,,,,,,,,,
2950,1662,ПОС90,ПОС90,для лужения и пайки внутренних швов пищевой посуды и медицинской аппаратуры; сплав бессурьмянистый,,до 0.05,до 0.002,,до 0.02,,,,до 0.002,,до 0.02,,,,,Оловянно-свинцовые припои,Оловянно-свинцовые припои,8.826 - 11,,,,89 - 91,,,,,,до 0.05,до 0.02,,,,,,,до 0.1,,до 0.01,,,,,,,,,,,,,,,,,,,,,,,,,,,,,,,,,,
2951,1670,ПОСК2-18,ПОСК2-18,Для лужения и пайки металлизированных и керамических деталей. Сплав бессурьмянистый,,до 0.05,до 0.002,,до 0.02,,,,до 0.002,,до 0.02,,,,,Оловянно-свинцовые припои,Оловянно-свинцовые припои,97.526 - 98.2,,,,1.8 - 2.3,,,,,,до 0.05,до 0.02,17.5 - 18.5,,,,,,до 0.2,,до 0.01,,,,,,,,,,,,,,,,,,,,,,,,,,,,,,,,,,
2952,1669,ПОСК50-18,ПОСК50-18,"Для пайки деталей, чувствительных к перегреву, порошковых материалов, металлизированной керамики, для ступенчатой пайки конденсаторов. Сплав бессурьмянистый",,до 0.08,до 0.002,,до 0.02,,,,до 0.002,,до 0.02,,,,,Оловянно-свинцовые припои,Оловянно-свинцовые припои,48.626 - 51,,,,49 - 51,,,,,,до 0.2,до 0.02,17 - 19,,,,,,до 0.2,,до 0.03,,,,,,,,,,,,,,,,,,,,,,,,,,,,,,,,,,
2953,1685,ПОССу10-2,ПОССу10-2,Для пайки в автомобилестроении. Сплав сурьмянистый,,до 0.08,до 0.002,,до 0.08,,,,до 0.002,,до 0.02,,,,,Оловянно-свинцовые припои,Оловянно-свинцовые припои,87.776 - 89.5,,,,9 - 10,,,,,,1.5 - 2,до 0.02,,,,,,,до 0.2,,до 0.02,,,,,,,,,,,,,,,,,,,,,,,,,,,,,,,,,,
2954,1684,ПОССу15-2,ПОССу15-2,Для пайки в автомобилестроении. Сплав сурьмянистый,,до 0.08,до 0.002,,до 0.08,,,,до 0.002,,до 0.02,,,,,Оловянно-свинцовые припои,Оловянно-свинцовые припои,82.776 - 84.5,,,,14 - 15,,,,,,1.5 - 2,до 0.02,,,,,,,до 0.2,,до 0.02,,,,,,,,,,,,,,,,,,,,,,,,,,,,,,,,,,
2955,1677,ПОССу18-0.5,ПОССу18-0.5,"Для лужения и пайки трубок теплообменников, электроламп. Сплав малосурьмянистый, рекомендуется для пайки цинковых и оцинкованных деталей",,до 0.05,до 0.002,,до 0.02,,,,до 0.002,,до 0.02,,,,,Оловянно-свинцовые припои,Оловянно-свинцовые припои,81.366 - 82.95,,,,17 - 18,,,,,,0.05 - 0.5,до 0.02,,,,,,,до 0.2,,до 0.02,,,,,,,,,,,,,,,,,,,,,,,,,,,,,,,,,,
2956,1683,ПОССу18-2,ПОССу18-2,Для пайки в автомобилестроении. Сплав сурьмянистый,,до 0.08,до 0.002,,до 0.08,,,,до 0.002,,до 0.02,,,,,Оловянно-свинцовые припои,Оловянно-свинцовые припои,79.776 - 81.5,,,,17 - 18,,,,,,1.5 - 2,до 0.02,,,,,,,до 0.2,,до 0.02,,,,,,,,,,,,,,,,,,,,,,,,,,,,,,,,,,
2957,1676,ПОССу25-0.5,ПОССу25-0.5,"Для лужения и пайки радиаторов. Сплав малосурьмянистый, рекомендуется для пайки цинковых и оцинкованных деталей",,до 0.05,до 0.002,,до 0.02,,,,до 0.002,,до 0.02,,,,,Оловянно-свинцовые припои,Оловянно-свинцовые припои,73.366 - 75.95,,,,24 - 26,,,,,,0.05 - 0.5,до 0.02,,,,,,,до 0.2,,до 0.02,,,,,,,,,,,,,,,,,,,,,,,,,,,,,,,,,,
2958,1682,ПОССу25-2,ПОССу25-2,Для пайки в автомобилестроении. Сплав сурьмянистый,,до 0.08,до 0.002,,до 0.08,,,,до 0.002,,до 0.02,,,,,Оловянно-свинцовые припои,Оловянно-свинцовые припои,71.776 - 74.5,,,,24 - 26,,,,,,1.5 - 2,до 0.02,,,,,,,до 0.2,,до 0.02,,,,,,,,,,,,,,,,,,,,,,,,,,,,,,,,,,
2959,1681,ПОССу30-2,ПОССу30-2,"Для лужения и пайки в холодильном аппаратостроении, электроламповом производстве, автомобилестроении, для абразивной пайки. Сплав сурьмянистый",,до 0.08,до 0.002,,до 0.08,,,,до 0.002,,до 0.02,,,,,Оловянно-свинцовые припои,Оловянно-свинцовые припои,66.776 - 69.5,,,,29 - 31,,,,,,1.5 - 2,до 0.02,,,,,,,до 0.2,,до 0.02,,,,,,,,,,,,,,,,,,,,,,,,,,,,,,,,,,
2960,1675,ПОССу30-0.5,ПОССу30-0.5,"Для лужения и пайки листового цинка, радиаторов",,до 0.05,до 0.002,,до 0.02,,,,до 0.002,,до 0.02,,,,,Оловянно-свинцовые припои,Оловянно-свинцовые припои,68.366 - 70.95,,,,29 - 31,,,,,,0.05 - 0.5,до 0.02,,,,,,,до 0.2,,до 0.02,,,,,,,,,,,,,,,,,,,,,,,,,,,,,,,,,,
2961,1674,ПОССу35-0.5,ПОССу35-0.5,"Для лужения и пайки свинцовых кабельных оболочек электротехнических изделий неответственного назначения, тонколистовой упаковки. Сплав малосурьмянистый, рекомендуется для пайки цинковых и оцинкованных деталей",,до 0.05,до 0.002,,до 0.02,,,,до 0.002,,до 0.02,,,,,Оловянно-свинцовые припои,Оловянно-свинцовые припои,63.366 - 65.95,,,,34 - 36,,,,,,0.05 - 0.5,до 0.02,,,,,,,до 0.2,,до 0.02,,,,,,,,,,,,,,,,,,,,,,,,,,,,,,,,,,
2962,1680,ПОССу35-2,ПОССу35-2,"Для пайки свинцовых труб, для абразивной пайки. Сплав сурьмянистый",,до 0.08,до 0.002,,до 0.08,,,,до 0.002,,до 0.02,,,,,Оловянно-свинцовые припои,Оловянно-свинцовые припои,61.776 - 64.5,,,,34 - 36,,,,,,1.5 - 2,до 0.02,,,,,,,до 0.2,,до 0.02,,,,,,,,,,,,,,,,,,,,,,,,,,,,,,,,,,
2963,1689,ПОССу4-4,ПОССу4-4,Для лужения и пайки в автомобилестроении. Сплав сурьмянистый,,до 0.1,до 0.002,,до 0.08,,,,до 0.002,,до 0.02,,,,,Оловянно-свинцовые припои,Оловянно-свинцовые припои,91.726 - 94,,,,3 - 4,,,,,,3 - 4,до 0.02,,,,,,,до 0.2,,до 0.05,,,,,,,,,,,,,,,,,,,,,,,,,,,,,,,,,,
2964,1688,ПОССу4-6,ПОССу4-6,"Для пайки белой жести, для лужения и пайки деталей с закатанными и клепанными швами из латуни и меди, для шпатлевки кузовов автомобилей. Сплав сурьмянистый",,до 0.1,до 0.002,,до 0.08,,,,до 0.002,,до 0.02,,,,,Оловянно-свинцовые припои,Оловянно-свинцовые припои,89.726 - 92,,,,3 - 4,,,,,,5 - 6,до 0.02,,,,,,,до 0.2,,до 0.05,,,,,,,,,,,,,,,,,,,,,,,,,,,,,,,,,,
2965,1673,ПОССу40-0.5,ПОССу40-0.5,"Для лужения и пайки жести, обмоток электрических машин, для пайки монтажных элементов, моточных и кабельных изделий, радиаторных трубок, оцинкованных деталей, холодильных агрегатов. Сплав малосурьмянистый, рекомендуется для пайки цинковых и оцинкованных деталей",,до 0.05,до 0.002,,до 0.02,,,,до 0.002,,до 0.02,,,,,Оловянно-свинцовые припои,Оловянно-свинцовые припои,58.366 - 60.95,,,,39 - 41,,,,,,0.05 - 0.5,до 0.02,,,,,,,до 0.2,,до 0.02,,,,,,,,,,,,,,,,,,,,,,,,,,,,,,,,,,
2966,1679,ПОССу40-2,ПОССу40-2,"Для лужения и пайки холодильных устройств, тонколистовой упаковки. Припой широкого назначения.",Сплав сурьмянистый,до 0.08,до 0.002,,до 0.08,,,,до 0.002,,до 0.02,,,,,Оловянно-свинцовые припои,Оловянно-свинцовые припои,56.776 - 59.5,,,,39 - 41,,,,,,1.5 - 2,до 0.02,,,,,,,до 0.2,,до 0.02,,,,,,,,,,,,,,,,,,,,,,,,,,,,,,,,,,
2967,1687,ПОССу5-1,ПОССу5-1,"Для лужения и пайки деталей, работающих при повышенных температурах, для лужения трубчатых радиаторах. Сплав сурьмянистый",,до 0.08,до 0.002,,до 0.08,,,,до 0.002,,до 0.02,,,,,Оловянно-свинцовые припои,Оловянно-свинцовые припои,93.776 - 95.5,,,,4 - 5,,,,,,0.5 - 1,до 0.02,,,,,,,до 0.2,,до 0.02,,,,,,,,,,,,,,,,,,,,,,,,,,,,,,,,,,
2968,1672,ПОССу50-0.5,ПОССу50-0.5,"Для лужения и пайки авиационных радиаторов, для пайки пищевой посуды с последующим лужением пищевым оловом.","Сплав малосурьмянистый, рекомендуется для пайки цинковых и оцинкованных деталей",до 0.05,до 0.002,,до 0.02,,,,до 0.002,,до 0.02,,,,,Оловянно-свинцовые припои,Оловянно-свинцовые припои,48.366 - 50.95,,,,49 - 51,,,,,,0.05 - 0.5,до 0.02,,,,,,,до 0.1,,до 0.02,,,,,,,,,,,,,,,,,,,,,,,,,,,,,,,,,,
2969,1671,ПОССу61-0.5,ПОССу61-0.5,"Для лужения и пайки электроаппаратуры, пайки элементов печатных плат, обмоток электрических машин, оцинкованных радиодеталей при жестких требованиях к температуре. Сплав малосурьмянистый, рекомендуется для пайки цинковых и оцинкованных деталей",,до 0.05,до 0.002,,до 0.02,,,,до 0.002,,до 0.02,,,,,Оловянно-свинцовые припои,Оловянно-свинцовые припои,38.366 - 40.95,,,,59 - 61,,,,,,0.05 - 0.5,до 0.02,,,,,,,до 0.2,,до 0.02,,,,,,,,,,,,,,,,,,,,,,,,,,,,,,,,,,
2970,1686,ПОССу8-3,ПОССу8-3,Для лужения и пайки в электроламповом производстве. Сплав сурьмянистый,,до 0.15,до 0.002,,до 0.08,,,,до 0.002,,до 0.02,,,,,Оловянно-свинцовые припои,Оловянно-свинцовые припои,88.676 - 91,,,,7 - 8,,,,,,2 - 3,до 0.02,,,,,,,до 0.2,,до 0.05,,,,,,,,,,,,,,,,,,,,,,,,,,,,,,,,,,
2971,1678,ПОССу95-5,ПОССу95-5,"Для пайки в электропромышленности, для пайки трубопроводов, работающих при повышенных температурах. Сплав сурьмянистый",,до 0.05,до 0.002,,до 0.02,,,,до 0.002,,до 0.02,,,,,Оловянно-свинцовые припои,Оловянно-свинцовые припои,до 0.007,,,,94.776 - 96,,,,,,4 - 5,до 0.02,,,,,,,до 0.1,,до 0.04,,,,,,,,,,,,,,,,,,,,,,,,,,,,,,,,,,
2972,2655,Пл99.8,Пл99.8,"Техническая аппаратура, лабораторная посуда, контакты (скользящие и разрывные), медицинские принадлежности, стеклоплавильные аппараты",,,до 0.006,,,до 0.006,,,,,до 0.02,,,,,Платина,Платина,до 0.006,всего 0.2,Ir + Rh + Ru,,до 0.006,,,,,,до 0.006,,,,min 99.8,,до 0.01,,,,,,,,,,,,,,,,,,,,,,,,,,,,,,,,,,,,,,
2973,2654,Пл99.9,Пл99.9,"Техническая аппаратура, лабораторная посуда, контакты (скользящие и разрывные), медицинские принадлежности, стеклоплавильные аппараты",,,до 0.005,,,до 0.006,,,,,до 0.01,,,,,Платина,Платина,до 0.006,всего 0.1,Ir + Rh + Ru,,до 0.005,,,,,,до 0.005,,,,min 99.9,,до 0.01,,,,,,,,,,,,,,,,,,,,,,,,,,,,,,,,,,,,,,
2974,2653,Пл99.93,Пл99.93,"Техническая аппаратура, лабораторная посуда, контакты (скользящие и разрывные), медицинские принадлежности, стеклоплавильные аппараты",,,до 0.005,,,до 0.005,,,,,до 0.01,,,,,Платина,Платина,до 0.005,всего 0.07,Ir + Rh + Ru,,до 0.005,,,,,,до 0.005,,,,min 99.93,,до 0.006,,,,,,,,,,,,,,,,,,,,,,,,,,,,,,,,,,,,,,
2975,2680,ПлА-0,ПлА-0 ( другое обозначение Пл999.8 ),"Для изготовления слитков, предназначенных для изготовления сплавов, полуфабрикатов, химикатов и других целей; мерных слитков платины, предназначенных для коммерческих целей",,до 0.002,до 0.002,,до 0.001,до 0.002,до 0.005,до 0.005,до 0.002,,до 0.003,,до 0.01,до 0.002,,Платина,Платина,до 0.002,всего 0.02,,,до 0.001,,до 0.005,,,,до 0.001,,до 0.005,,min 99.98,,до 0.002,,до 0.005,,до 0.005,,до 0.005,,,,,,,до 0.005,,,,,,,,,,,,,,,,,,,,,,,,,
2976,2681,ПлА-1,ПлА-1 ( другое обозначение ПлАП-1 Пл999.5 ),"Для изготовления слитков и порошка (ПлАП-1), предназначенных для изготовления сплавов, полуфабрикатов, химикатов и других целей; мерных слитков платины, предназначенных для коммерческих целей",,до 0.005,до 0.005,,до 0.003,до 0.005,до 0.005,до 0.005,до 0.003,,до 0.01,,до 0.01,до 0.005,,Платина,Платина,до 0.005,всего 0.05,,,до 0.005,,до 0.005,,,,до 0.005,,до 0.005,,min 99.95,,до 0.005,до 0.02,до 0.005,,до 0.005,,до 0.005,,до 0.03,,,до 0.015,,до 0.005,,,,,,,,,,до 0.01,,,,,,,,,,,,,,,
2977,2682,ПлА-2,ПлА-2 ( другое обозначение ПлАП-2 ),"Для изготовления слитков и порошка (ПлАП-2), предназначенных для изготовления сплавов, полуфабрикатов, химикатов и других целей; мерных слитков платины, предназначенных для коммерческих целей",,,до 0.005,,,до 0.005,,,,,до 0.01,,,,,Платина,Платина,до 0.005,всего 0.1,,,до 0.005,,,,,,до 0.005,,,,min 99.9,,до 0.005,,,,,,,,,,,,,,,,,,,,,,,,,,,,,,,,,,,,,,
2978,2684,ПлАП-0,ПлАП-0,"Для изготовления порошка, предназначенного для изготовления сплавов, полуфабрикатов, химикатов и других целей",,до 0.005,до 0.002,,до 0.005,до 0.002,до 0.005,до 0.005,до 0.005,,до 0.003,,до 0.01,до 0.005,,Платина,Платина,до 0.002,всего 0.02,,,до 0.001,,до 0.005,,,,до 0.001,,до 0.005,,min 99.98,,до 0.002,,до 0.005,,до 0.005,,до 0.005,,,,,,,до 0.005,,,,,,,,,,,,,,,,,,,,,,,,,
2979,2662,ПлИ70-30,ПлИ70-30 ( другое обозначение ПлИ-30 ),"Для изготовления скользящих и разрывных контактов, медицинских принадлежностей",Сплав платино-иридиевый,,,,,,,,,,до 0.04,,,,,Сплав платины,Сплав платины,,всего 0.19,Pd + Rh + Au,,,,,,,,,,,,69 - 71,,,,,,,,,,,,,29 - 31,,,,,,,,,,,,,,,,,,,,,,,,,,,
2980,2661,ПлИ75-25,ПлИ75-25 ( другое обозначение ПлИ-25 ),"Для изготовления скользящих и разрывных контактов, медицинских принадлежностей",Сплав платино-иридиевый,,,,,,,,,,до 0.04,,,,,Сплав платины,Сплав платины,,всего 0.19,Pd + Rh + Au,,,,,,,,,,,,74 - 76,,,,,,,,,,,,,24 - 26,,,,,,,,,,,,,,,,,,,,,,,,,,,
2981,2660,ПлИ80-20,ПлИ80-20 ( другое обозначение ПлИ-20 ),"Для изготовления скользящих и разрывных контактов, медицинских принадлежностей",Сплав платино-иридиевый,,,,,,,,,,до 0.04,,,,,Сплав платины,Сплав платины,,всего 0.19,Pd + Rh + Au,,,,,,,,,,,,79.5 - 80.5,,,,,,,,,,,,,19.5 - 20.5,,,,,,,,,,,,,,,,,,,,,,,,,,,
2982,2659,ПлИ82.5-17.5,ПлИ82.5-17.5 ( другое обозначение ПлИ-17.5 ),"Для изготовления скользящих и разрывных контактов, медицинских принадлежностей",Сплав платино-иридиевый,,,,,,,,,,до 0.04,,,,,Сплав платины,Сплав платины,,всего 0.19,Pd + Rh + Au,,,,,,,,,,,,82.1 - 82.9,,,,,,,,,,,,,17.1 - 17.9,,,,,,,,,,,,,,,,,,,,,,,,,,,
2983,2658,ПлИ85-15,ПлИ85-15 ( другое обозначение ПлИ-15 ),"Для изготовления скользящих и разрывных контактов, медицинских принадлежностей",Сплав платино-иридиевый,,,,,,,,,,до 0.04,,,,,Сплав платины,Сплав платины,,всего 0.19,Pd + Rh + Au,,,,,,,,,,,,84.6 - 85.4,,,,,,,,,,,,,14.6 - 15.4,,,,,,,,,,,,,,,,,,,,,,,,,,,
2984,2657,ПлИ90-10,ПлИ90-10 ( другое обозначение ПлИ-10 ),"Для изготовления скользящих и разрывных контактов, медицинских принадлежностей",Сплав платино-иридиевый,,,,,,,,,,до 0.04,,,,,Сплав платины,Сплав платины,,всего 0.19,Pd + Rh + Au,,,,,,,,,,,,89.7 - 90.3,,,,,,,,,,,,,9.7 - 10.3,,,,,,,,,,,,,,,,,,,,,,,,,,,
2985,2656,ПлИ95-5,ПлИ95-5 ( другое обозначение ПлИ-5 ),"Для изготовления скользящих и разрывных контактов, медицинских принадлежностей",Сплав платино-иридиевый,,,,,,,,,,до 0.04,,,,,Сплав платины,Сплав платины,,всего 0.19,Pd + Rh + Au,,,,,,,,,,,,94.7 - 95.3,,,,,,,,,,,,,4.7 - 5.3,,,,,,,,,,,,,,,,,,,,,,,,,,,
2986,2676,ПлМ91.5,ПлМ91.5 ( другое обозначение ПлМ-8.5 ),Для изготовления потенциометров,Сплав платино-медный,8.1 - 8.9,,,,,,,,,до 0.035,,,,,Сплав платины,Сплав платины,,всего 0.23,Pd + Ir + Rh + Au,,,,,,,,,,,,91.1 - 91.9,,,,,,,,,,,,,,,,,,,,,,,,,,,,,,,,,,,,,,,,
2987,2675,ПлМ97.5,ПлМ97.5 ( другое обозначение ПлМ-2.5 ),Для изготовления потенциометров,Сплав платино-медный,2.2 - 2.8,,,,,,,,,до 0.035,,,,,Сплав платины,Сплав платины,,всего 0.23,Pd + Ir + Rh + Au,,,,,,,,,,,,97.2 - 97.8,,,,,,,,,,,,,,,,,,,,,,,,,,,,,,,,,,,,,,,,
2988,2677,ПлН95.5,ПлН95.5 ( другое обозначение ПлН-4.5 ),Для изготовления разрывных и скользящих контактов,Сплав платино-никелевый,,,,4.1 - 4.9,,,,,,до 0.04,,,,,Сплав платины,Сплав платины,,всего 0.24,Pd + Ir + Rh + Au,,,,,,,,,,,,95.1 - 95.9,,,,,,,,,,,,,,,,,,,,,,,,,,,,,,,,,,,,,,,,
2989,2671,ПлПд80-20,ПлПд80-20 ( другое обозначение ПлПд-20 ),"Для изготовления контактов, высокотемпературных припоев, потенциометров",Сплав платино-палладиевый,,,,,,,,,,до 0.03,,,,,Сплав платины,Сплав платины,,всего 0.18,Ir + Rh + Au,,,,,,,,,,,,79.5 - 80.5,,,19.5 - 20.5,,,,,,,,,,,,,,,,,,,,,,,,,,,,,,,,,,,,,
2990,2670,ПлПд85-15,ПлПд85-15 ( другое обозначение ПлПд-15 ),"Для изготовления контактов, высокотемпературных припоев, потенциометров",Сплав платино-палладиевый,,,,,,,,,,до 0.03,,,,,Сплав платины,Сплав платины,,всего 0.18,Ir + Rh + Au,,,,,,,,,,,,84.5 - 85.5,,,14.5 - 15.5,,,,,,,,,,,,,,,,,,,,,,,,,,,,,,,,,,,,,
2991,2669,ПлПд90-10,ПлПд90-10 ( другое обозначение ПлПд-10 ),"Для изготовления контактов, высокотемпературных припоев, потенциометров",Сплав платино-палладиевый,,,,,,,,,,до 0.03,,,,,Сплав платины,Сплав платины,,всего 0.18,Ir + Rh + Au,,,,,,,,,,,,89.6 - 90.4,,,9.6 - 10.4,,,,,,,,,,,,,,,,,,,,,,,,,,,,,,,,,,,,,
2992,2672,ПлПдРд92.5-4-3.5,ПлПдРд92.5-4-3.5 ( другое обозначение ПлПдРд-4-3.5 ),Для изготовления каталитических систем,,,,,,до 0.007,,,до 0.01,,до 0.03,,,,,Сплав платины,Сплав платины,до 0.013,всего 0.11,Ir + Au,,до 0.005,,,,,,,,,,92.2 - 92.8,,,3.8 - 4.2,,,,,,,3.3 - 3.7,,,,,,,,,,,,,,,,,,,,,,,,,,,,,,
2993,2674,ПлПдРдРУ81-15-3.5-0.5,ПлПдРдРУ81-15-3.5-0.5 ( другое обозначение ПлПдРдРУ-15-3.5-0.5 ),Для изготовления каталитических систем,,,,,,до 0.007,,,до 0.01,,до 0.03,,,,,Сплав платины,Сплав платины,до 0.013,всего 0.11,Ir + Au,,до 0.005,,,,,,,,,,80.3 - 81.7,,,14.5 - 15.5,,,,,,,3.1 - 3.9,,,,,,,,,,,,,,,0.2 - 0.8,,,,,,,,,,,,,,,
2994,2668,ПлРд60-40,ПлРд60-40 ( другое обозначение ПлРд-40 ),"Термопары, лабораторная посуда, техническая аппаратура, стеклоплавильные аппараты",Сплав платино-родиевый,,,,,,,,,,до 0.04,,,,,Сплав платины,Сплав платины,,всего 0.19,Pd + Ir + Au,,,,,,,,,,,,59.5 - 60.5,,,,,,,,,,39.5 - 40.5,,,,,,,,,,,,,,,,,,,,,,,,,,,,,,
2995,2667,ПлРд70-30,ПлРд70-30 ( другое обозначение ПлРд-30 ),"Термопары, лабораторная посуда, техническая аппаратура, стеклоплавильные аппараты",Сплав платино-родиевый,,,,,,,,,,до 0.04,,,,,Сплав платины,Сплав платины,,всего 0.19,Pd + Ir + Au,,,,,,,,,,,,69.5 - 70.5,,,,,,,,,,29.5 - 30.5,,,,,,,,,,,,,,,,,,,,,,,,,,,,,,
2996,2666,ПлРд80-20,ПлРд80-20 ( другое обозначение ПлРд-20 ),"Термопары, лабораторная посуда, техническая аппаратура, стеклоплавильные аппараты",Сплав платино-родиевый,,,,,,,,,,до 0.04,,,,,Сплав платины,Сплав платины,,всего 0.19,Pd + Ir + Au,,,,,,,,,,,,79.6 - 80.4,,,,,,,,,,19.6 - 20.4,,,,,,,,,,,,,,,,,,,,,,,,,,,,,,
2997,2683,ПлА-00,ПлА-00 ( другое обозначение ПлАП-00 ),"Для изготовления слитков и порошка (ПлАП-00), предназначенных для изготовления сплавов, полуфабрикатов, химикатов и других целей; мерных слитков платины, предназначенных для коммерческих целей",,до 0.002,до 0.002,,до 0.001,до 0.002,до 0.001,до 0.001,до 0.002,,до 0.003,,до 0.004,до 0.002,,Платина,Платина,до 0.001,всего 0.01,,,до 0.001,,до 0.003,,,,до 0.001,,до 0.005,,min 99.99,,до 0.002,до 0.005,до 0.002,,до 0.002,,до 0.003,,до 0.005,,,до 0.005,,до 0.004,,,,,,,,,,до 0.002,,,,,,,,,,,,,,,
2998,2673,ПлРд92.5-7.5,ПлРд92.5-7.5 ( другое обозначение ПлРд-7.5 ),Для изготовления каталитических систем,,,,,,до 0.007,,,до 0.01,,до 0.03,,,,,Сплав платины,Сплав платины,до 0.013,всего 0.18,Pd + Ir + Au,,до 0.005,,,,,,,,,,92.2 - 92.8,,,,,,,,,,7.3 - 7.7,,,,,,,,,,,,,,,,,,,,,,,,,,,,,,
2999,2665,ПлРд90-10,ПлРд90-10 ( другое обозначение ПлРд-10 ),"Термопары, лабораторная посуда, техническая аппаратура, стеклоплавильные аппараты",Сплав платино-родиевый,,,,,,,,,,до 0.04,,,,,Сплав платины,Сплав платины,,всего 0.19,Pd + Ir + Au,,,,,,,,,,,,89.7 - 90.3,,,,,,,,,,9.7 - 10.3,,,,,,,,,,,,,,,,,,,,,,,,,,,,,,
3000,2664,ПлРд93-7,ПлРд93-7 ( другое обозначение ПлРд-7 ),"Термопары, лабораторная посуда, техническая аппаратура, стеклоплавильные аппараты",Сплав платино-родиевый,,,,,,,,,,до 0.04,,,,,Сплав платины,Сплав платины,,всего 0.19,Pd + Ir + Au,,,,,,,,,,,,92.7 - 93.3,,,,,,,,,,6.7 - 7.3,,,,,,,,,,,,,,,,,,,,,,,,,,,,,,
3001,2663,ПлРд95-5,ПлРд95-5 ( другое обозначение ПлРд-5 ),"Термопары, лабораторная посуда, техническая аппаратура, стеклоплавильные аппараты",Сплав платино-родиевый,,,,,,,,,,до 0.04,,,,,Сплав платины,Сплав платины,,всего 0.19,Pd + Ir + Au,,,,,,,,,,,,94.7 - 95.3,,,,,,,,,,4.7 - 5.3,,,,,,,,,,,,,,,,,,,,,,,,,,,,,,
3002,3374,ПлРд98-2,ПлРд98-2,"Термопары, лабораторная посуда, техническая аппаратура, стеклоплавильные аппараты",,,,,,,,,,,до 0.04,,,,,Сплав платины,Сплав платины,,всего 0.19,Pd + Ir + Au,,,,,,,,,,,,97.7 - 98.3,,,,,,,,,,1.7 - 1.3,,,,,,,,,,,,,,,,,,,,,,,,,,,,,,
3003,2679,ПлРу90-10,ПлРу90-10 ( другое обозначение ПлРу-10 ),Для изготовления скользящих и разрывных контактов,Сплав платино-рутениевый,,,,,,,,,,до 0.04,,,,,Сплав платины,Сплав платины,,всего 0.24,Pd+Ir+Rh+Au,,,,,,,,,,,,89.5 - 90.5,,,,,,,,,,,,,,,,,,,,,,,,,9.5 - 10.5,,,,,,,,,,,,,,,
3004,2678,ПлРу92-8,ПлРу92-8 ( другое обозначение ПлРу-8 ),Для изготовления скользящих и разрывных контактов,Сплав платино-рутениевый,,,,,,,,,,до 0.04,,,,,Сплав платины,Сплав платины,,всего 0.24,Pd+Ir+Rh+Au,,,,,,,,,,,,91.6 - 92.4,,,,,,,,,,,,,,,,,,,,,,,,,7.6 - 8.4,,,,,,,,,,,,,,,
3005,2707,ПР-10,ПР-10,"Проволока, предназначенная для изготовления термоэлектродов термоэлектрических преобразователей",Сплав платино-родиевый,,,,,,,,,,,,,,,Сплав платины,Сплав платины,,,,,,,,,,,,,,,min 90,,,,,,,,,,до 10,,,,,,,,,,,,,,,,,,,,,,,,,,,,,,
3006,2708,ПР-13,ПР-13,"Проволока, предназначенная для изготовления термоэлектродов термоэлектрических преобразователей",Сплав платино-родиевый,,,,,,,,,,,,,,,Сплав платины,Сплав платины,,,,,,,,,,,,,,,min 87,,,,,,,,,,до 13,,,,,,,,,,,,,,,,,,,,,,,,,,,,,,
3007,2706,ПР-6,ПР-6,"Проволока, предназначенная для изготовления термоэлектродов термоэлектрических преобразователей",Сплав платино-родиевый,,,,,,,,,,,,,,,Сплав платины,Сплав платины,,,,,,,,,,,,,,,min 94,,,,,,,,,,до 6,,,,,,,,,,,,,,,,,,,,,,,,,,,,,,
3008,2709,ПР-30,ПР-30,"Проволока, предназначенная для изготовления термоэлектродов термоэлектрических преобразователей",Сплав платино-родиевый,,,,,,,,,,,,,,,Сплав платины,Сплав платины,,,,,,,,,,,,,,,min 70,,,,,,,,,,до 30,,,,,,,,,,,,,,,,,,,,,,,,,,,,,,
3009,2691,Пл990,Пл990,Для изготовления ювелирных изделий,Сплав пригоден для всех видов холодной обработки и литья; имеет белый цвет и хороший блеск; проба 990,,,,,до 0.009,,,,0.5 - 1,до 0.04,,,,,Платина ювелирная,Платина ювелирная,до 0.015,всего 0.11,,,,,,,,,,,,,99 - 99.5,,до 0.05,,,,,,,,,,,,,,,,,,,,,,,,,,,,,,,,,,,,,,
3010,2704,ПлВ950,ПлВ950,Для изготовления ювелирных изделий,Сплав имеет белый цвет и хороший блеск; проба 950,,,,,до 0.009,,,,,до 0.04,,,,,Платина ювелирная,Платина ювелирная,до 0.015,всего 0.11,,4.27 - 4.89,,,,,,,,,,,95 - 95.5,,до 0.05,,,,,,,,,,,,,,,,,,,,,,,,,,,,,,,,,,,,,,
3011,2685,ПлИ850-150,ПлИ850-150,Для изготовления ювелирных изделий,Сплав пригоден для всех видов холодной обработки и литья; имеет белый цвет и хороший блеск; проба 850,,,,,до 0.009,,,,,до 0.04,,,,,Платина ювелирная,Платина ювелирная,до 0.015,всего 0.11,,,,,,,,,,,,,85 - 85.5,,до 0.05,,,,,,,,,,,14.27 - 14.89,,,,,,,,,,,,,,,,,,,,,,,,,,,
3012,2692,ПлИ900-100,ПлИ900-100,Для изготовления ювелирных изделий,Сплав пригоден для всех видов холодной обработки и литья; имеет белый цвет и хороший блеск; проба 900,,,,,до 0.009,,,,,до 0.04,,,,,Платина ювелирная,Платина ювелирная,до 0.015,всего 0.11,,,,,,,,,,,,,90 - 90.5,,до 0.05,,,,,,,,,,,9.27 - 9.89,,,,,,,,,,,,,,,,,,,,,,,,,,,
3013,2698,ПлИ950-50,ПлИ950-50,Для изготовления ювелирных изделий,Сплав пригоден для всех видов холодной обработки и литья; имеет белый цвет и хороший блеск; проба 950,,,,,до 0.009,,,,,до 0.04,,,,,Платина ювелирная,Платина ювелирная,до 0.015,всего 0.11,,,,,,,,,,,,,95 - 95.5,,до 0.05,,,,,,,,,,,4.27 - 4.89,,,,,,,,,,,,,,,,,,,,,,,,,,,
3014,2688,ПлМ850,ПлМ850,Для изготовления ювелирных изделий,Сплав пригоден для всех видов холодной обработки и литья; имеет белый цвет и хороший блеск; проба 850,14.27 - 14.89,,,,до 0.009,,,,,до 0.04,,,,,Платина ювелирная,Платина ювелирная,до 0.015,всего 0.11,,,,,,,,,,,,,85 - 85.5,,до 0.05,,,,,,,,,,,,,,,,,,,,,,,,,,,,,,,,,,,,,,
3015,2695,ПлМ900,ПлМ900,Для изготовления ювелирных изделий,Сплав пригоден для всех видов холодной обработки и литья; имеет белый цвет и хороший блеск; проба 900,9.27 - 9.89,,,,до 0.009,,,,,до 0.04,,,,,Платина ювелирная,Платина ювелирная,до 0.015,всего 0.11,,,,,,,,,,,,,90 - 90.5,,до 0.05,,,,,,,,,,,,,,,,,,,,,,,,,,,,,,,,,,,,,,
3016,2701,ПлМ950,ПлМ950,Для изготовления ювелирных изделий,Сплав пригоден для всех видов холодной обработки и литья; имеет белый цвет и хороший блеск; проба 950,4.27 - 4.89,,,,до 0.009,,,,,до 0.04,,,,,Платина ювелирная,Платина ювелирная,до 0.015,всего 0.11,,,,,,,,,,,,,95 - 95.5,,до 0.05,,,,,,,,,,,,,,,,,,,,,,,,,,,,,,,,,,,,,,
3017,2686,ПлПд850-150,ПлПд850-150,Для изготовления ювелирных изделий,Сплав имеет ограниченное применение для литья; пригоден для всех видов холодной обработки; имеет белый цвет и хороший блеск; проба 850,,,,,до 0.009,,,,,до 0.04,,,,,Платина ювелирная,Платина ювелирная,до 0.015,всего 0.11,,,,,,,,,,,,,85 - 85.5,,до 0.05,14.27 - 14.89,,,,,,,,,,,,,,,,,,,,,,,,,,,,,,,,,,,,,
3018,2693,ПлПд900-100,ПлПд900-100,Для изготовления ювелирных изделий,Сплав имеет ограниченное применение для литья; пригоден для всех видов холодной обработки; имеет белый цвет и хороший блеск; проба 900,,,,,до 0.009,,,,,до 0.04,,,,,Платина ювелирная,Платина ювелирная,до 0.015,всего 0.11,,,,,,,,,,,,,90 - 90.5,,до 0.05,9.27 - 9.89,,,,,,,,,,,,,,,,,,,,,,,,,,,,,,,,,,,,,
3019,2699,ПлПд950-50,ПлПд950-50,Для изготовления ювелирных изделий,Сплав имеет ограниченное применение для литья; пригоден для всех видов холодной обработки; имеет белый цвет и хороший блеск; проба 950,,,,,до 0.009,,,,,до 0.04,,,,,Платина ювелирная,Платина ювелирная,до 0.015,всего 0.11,,,,,,,,,,,,,95 - 95.5,,до 0.05,4.27 - 4.89,,,,,,,,,,,,,,,,,,,,,,,,,,,,,,,,,,,,,
3020,2690,ПлПдГа850-140,ПлПдГа850-140,"Для изготовления ювелирных изделий, припоев",Сплав имеет белый цвет и хороший блеск; проба 850,,,,,до 0.009,,,,,до 0.04,,,,,Платина ювелирная,Платина ювелирная,до 0.015,всего 0.11,,,,,,,,,,,,,85 - 85.5,,до 0.05,13.5 - 14.5,,,,,,,,,,,,,,,,,,,,,,,до 1.39,,,,,,,,,,,,,,
3021,2689,ПлПдКр850-120,ПлПдКр850-120,"Для изготовления ювелирных изделий, припоев",Сплав имеет белый цвет и хороший блеск; проба 850,,,,,1.78 - 3.39,,,,,до 0.04,,,,,Платина ювелирная,Платина ювелирная,до 0.015,всего 0.11,,,,,,,,,,,,,85 - 85.5,,до 0.05,11.5 - 12.5,,,,,,,,,,,,,,,,,,,,,,,,,,,,,,,,,,,,,
3022,2697,ПлПдКр900-70,ПлПдКр900-70,Для изготовления ювелирных изделий; припоев,Сплав имеет белый цвет и хороший блеск; проба 900,,,,,1.78 - 3.39,,,,,до 0.04,,,,,Платина ювелирная,Платина ювелирная,до 0.015,всего 0.11,,,,,,,,,,,,,90 - 90.5,,до 0.05,6.5 - 7.5,,,,,,,,,,,,,,,,,,,,,,,,,,,,,,,,,,,,,
3023,2703,ПлПдКр950-30,ПлПдКр950-30,"Для изготовления ювелирных изделий, припоев",Сплав имеет белый цвет и хороший блеск; проба 950,,,,,0.78 - 2.39,,,,,до 0.04,,,,,Платина ювелирная,Платина ювелирная,до 0.015,всего 0.11,,,,,,,,,,,,,95 - 95.5,,до 0.05,2.5 - 3.5,,,,,,,,,,,,,,,,,,,,,,,,,,,,,,,,,,,,,
3024,2696,ПлПдРе900-80,ПлПдРе900-80,Для изготовления ювелирных изделий,Сплав имеет ограниченное применение для литья; пригоден для всех видов холодной обработки; имеет белый цвет и хороший блеск; проба 900,,,,,до 0.009,,,,,до 0.04,,,,,Платина ювелирная,Платина ювелирная,до 0.015,всего 0.11,,,,,,,,,,,,,90 - 90.5,,до 0.05,7.5 - 8.5,,,,,,,,,,,,,,,0.01 - 0.1,,,,,,,,,,,,,,,,,,0.67 - 2.38,,,,
3025,2702,ПлПдРе950-25,ПлПдРе950-25,Для изготовления ювелирных изделий,Сплав имеет ограниченное применение для литья; пригоден для всех видов холодной обработки; имеет белый цвет и хороший блеск; проба 950,,,,,до 0.009,,,,,до 0.04,,,,,Платина ювелирная,Платина ювелирная,до 0.015,всего 0.11,,,,,,,,,,,,,95 - 95.5,,до 0.05,2 - 3,,,,,,,,,,,,,,,0.01 - 0.1,,,,,,,,,,,,,,,,,,1.17 - 2.88,,,,
3026,2687,ПлРд850-150,ПлРд850-150,Для изготовления ювелирных изделий,Сплав имеет ограниченное применение для литья; пригоден для всех видов холодной обработки; имеет белый цвет и хороший блеск; проба 850,,,,,до 0.009,,,,,до 0.04,,,,,Платина ювелирная,Платина ювелирная,до 0.015,всего 0.11,,,,,,,,,,,,,85 - 85.5,,до 0.05,,,,,,,,14.27 - 14.89,,,,,,,,,,,,,,,,,,,,,,,,,,,,,,
3027,2694,ПлРд900-100,ПлРд900-100,Для изготовления ювелирных изделий,Сплав имеет ограниченное применение для литья; пригоден для всех видов холодной обработки; имеет белый цвет и хороший блеск; проба 900,,,,,до 0.009,,,,,до 0.04,,,,,Платина ювелирная,Платина ювелирная,до 0.015,всего 0.11,,,,,,,,,,,,,90 - 90.5,,до 0.05,,,,,,,,9.27 - 9.89,,,,,,,,,,,,,,,,,,,,,,,,,,,,,,
3028,2700,ПлРд950-50,ПлРд950-50,Для изготовления ювелирных изделий,Сплав имеет ограниченное применение для литья; пригоден для всех видов холодной обработки; имеет белый цвет и хороший блеск; проба 950,,,,,до 0.009,,,,,до 0.04,,,,,Платина ювелирная,Платина ювелирная,до 0.015,всего 0.11,,,,,,,,,,,,,95 - 95.5,,до 0.05,,,,,,,,4.27 - 4.89,,,,,,,,,,,,,,,,,,,,,,,,,,,,,,
3029,2485,Ср99.9,Ср99.9 ( другое обозначение Ср999 ),Для изготовления электротехнических проводников и разрывных контактов; изделий технического назначения,,до 0.015,,,,,,,,,до 0.035,,,,,Серебро,Серебро,до 0.003,всего 0.1,,,,,min 99.9,,,,до 0.002,,,,,,,,до 0.002,,,,,,,,,,,,,,,,,,,,,,,,,,,,,,,,,,,,
3030,2504,Ср99.99Ан,Ср99.99Ан,"Для изготовления серебряных анодов, предназначенных для гальванического покрытия изделий серебром",,до 0.008,,,,,,до 0.001,,,до 0.002,,,,,Серебро,Серебро,до 0.001,всего 0.01,,,,,min 99.99,,,,до 0.001,,,,,,,до 0.001,до 0.0005,,,,,,,,,,,до 0.002,,,,,,,,,,,,,,,,,,,,,,,,,
