Repository: a-dev-mobile/splav-kharkov

File: base/base.csv (part 30 of 32)
,id,name_x,Марка :,Применение:,Дополнение:,Cu,Al,C,Ni,Si,Cr,Mn,Zn,Ti,Fe,Заменитель:,Mo,Mg,V,Классификация :,type_x,Pb,Примесей,-,W,Sn,Co,Ag,Nb,P,Zr,Sb,S,Cd,B,Pt,Ni+Co,Au,Pd,Bi,N,As,O,Ca,Be,Rh,sв,d5,Ir,Ce,Te,sT,Tl,y,Se,H,Na,Ta,Hg,In,Ru,Ga,KCU,Ba,Nd,Li,Al+Mg,Cl,La,РЗМ,Sr,Re,Cu+P,Sc,Hf,F
3031,2484,Ср99.99,Ср99.99 ( другое обозначение Ср999.9 Ср999.9м ),"Для изготовления электротехнических проводников, плавких вставок и разрывных контактов; изделий технического назначения; сусального серебра; серебряных анодов; фольги биметаллической",,до 0.008,,,,,,,,,до 0.004,,,,,Серебро,Серебро,до 0.003,всего 0.01,,,,,min 99.99,,,,до 0.001,,,,,,,,до 0.002,,,,,,,,,,,,,,,,,,,,,,,,,,,,,,,,,,,,
3032,2463,СрА-1,СрА-1,"Изготовление мерных слитков, предназначенных для нужд народного хозяйства и экспорта.",Серебро аффинированное.,,,,,,,,,,до 0.001,,,,,Серебро,Серебро,до 0.002,всего 0.01,Pt + Pd,,,,min 99.99,,,,до 0.001,,,,,,до 0.0006,,до 0.001,,,,,,,,,,,до 0.002,,,,,,,,,,,,,,,,,,,,,,,,,
3033,2464,СрА-2,СрА-2,"Изготовление мерных слитков, предназначенных для нужд народного хозяйства и экспорта.",Серебро аффинированное.,,,,,,,,,,до 0.002,,,,,Серебро,Серебро,до 0.003,всего 0.02,Pt + Pd,,,,min 99.98,,,,до 0.002,,,,,,до 0.0006,,до 0.002,,,,,,,,,,,до 0.004,,,,,,,,,,,,,,,,,,,,,,,,,
3034,3366,СрА-4,СрА-4,"Изготовление мерных слитков, предназначенных для нужд народного хозяйства и экспорта.",,,,,,,,,,,,,,,,Серебро,Серебро,,всего 0.1,,,,,min 99.9,,,,,,,,,,,,,,,,,,,,,,,,,,,,,,,,,,,,,,,,,,,,,,,,
3035,2465,СрА-3,СрА-3,"Изготовление мерных слитков, предназначенных для нужд народного хозяйства и экспорта.",Серебро аффинированное.,,,,,,,,,,до 0.002,,,,,Серебро,Серебро,до 0.003,всего 0.1,Pt + Pd,,,,min 99.9,,,,до 0.002,,,,,,до 0.05,,до 0.002,,,,,,,,,,,до 0.004,,,,,,,,,,,,,,,,,,,,,,,,,
3036,2496,СрМ75,СрМ75,"Для изготовления скользящих контактов, электротехнических проводников и других изделий технического назначения.",Сплав серебряно-медный,24.02 - 25.36,,,,,,,,,до 0.13,,,,,Сплав серебра,Сплав серебра,до 0.005,всего 0.14,,,,,74.5 - 75.7,,,,до 0.002,,,,,,,,до 0.002,,,,,,,,,,,,,,,,,,,,,,,,,,,,,,,,,,,,
3037,2497,СрМ50,СрМ50,"Для изготовления скользящих контактов, электротехнических проводников и других изделий технического назначения.",Сплав серебряно-медный,49.22 - 50.36,,,,,,,,,до 0.13,,,,,Сплав серебра,Сплав серебра,до 0.005,всего 0.14,,,,,49.5 - 50.5,,,,до 0.002,,,,,,,,до 0.002,,,,,,,,,,,,,,,,,,,,,,,,,,,,,,,,,,,,
3038,2495,СрМ77,СрМ77,"Для изготовления скользящих контактов, электротехнических проводников и других изделий технического назначения.",Сплав серебряно-медный,22.21 - 23.36,,,,,,,,,до 0.13,,,,,Сплав серебра,Сплав серебра,до 0.005,всего 0.14,,,,,76.5 - 77.5,,,,до 0.002,,,,,,,,до 0.002,,,,,,,,,,,,,,,,,,,,,,,,,,,,,,,,,,,,
3039,2494,СрМ80,СрМ80,"Для изготовления скользящих контактов, электротехнических проводников и других изделий технического назначения.",Сплав серебряно-медный,19.42 - 20.16,,,,,,,,,до 0.13,,,,,Сплав серебра,Сплав серебра,до 0.005,всего 0.14,,,,,79.7 - 80.3,,,,до 0.002,,,,,,,,до 0.002,,,,,,,,,,,,,,,,,,,,,,,,,,,,,,,,,,,,
3040,2610,СрМ800,СрМ800,"Для изготовления ювелирных изделий, медалей, предметов сервировки стола",Сплав пригоден для всех видов холодной обработки и литья. Проба 800,19.19 - 19.85,,,,,,,,,до 0.13,,,,,Сплав серебра,Сплав серебра,до 0.005,всего 0.15,,,,,80 - 80.5,,,,до 0.002,,,,,,,,до 0.002,,,до 0.01,,,,,,,,,,,,,,,,,,,,,,,,,,,,,,,,,
3041,2611,СрМ830,СрМ830,"Для изготовления ювелирных изделий, медалей, предметов сервировки стола",Сплав пригоден для всех видов холодной обработки и литья.Проба 830,16.19 - 16.85,,,,,,,,,до 0.13,,,,,Сплав серебра,Сплав серебра,до 0.005,всего 0.15,,,,,83 - 83.5,,,,до 0.002,,,,,,,,до 0.002,,,до 0.01,,,,,,,,,,,,,,,,,,,,,,,,,,,,,,,,,
3042,2493,СрМ87.5,СрМ87.5,"Для изготовления скользящих контактов, электротехнических проводников и других изделий технического назначения.",Сплав серебряно-медный,11.98 - 12.69,,,,,,,,,до 0.1,,,,,Сплав серебра,Сплав серебра,до 0.004,всего 0.11,,,,,87.2 - 87.8,,,,до 0.002,,,,,,,,до 0.002,,,,,,,,,,,,,,,,,,,,,,,,,,,,,,,,,,,,
3043,2612,СрМ875,СрМ875,"Для изготовления ювелирных изделий, медалей, предметов сервировки стола",Сплав пригоден для всех видов холодной обработки и литья. Проба 875,11.76 - 12.38,,,,,,,,,до 0.1,,,,,Сплав серебра,Сплав серебра,до 0.004,всего 0.12,,,,,87.5 - 88,,,,до 0.002,,,,,,,,до 0.002,,,до 0.01,,,,,,,,,,,,,,,,,,,,,,,,,,,,,,,,,
3044,2492,СрМ90,СрМ90 ( другое обозначение СрМ900 ),"Для изготовления разрывных и скользящих контактов, электротехнических проводников и других изделий технического назначения.",Сплав серебряно-медный,9.48 - 10.19,,,,,,,,,до 0.1,,,,,Сплав серебра,Сплав серебра,до 0.004,всего 0.11,,,,,89.7 - 90.3,,,,до 0.002,,,,,,,,до 0.002,,,,,,,,,,,,,,,,,,,,,,,,,,,,,,,,,,,,
3045,2491,СрМ91.6,СрМ91.6,"Для изготовления разрывных и скользящих контактов, электротехнических проводников и других изделий технического назначения.",Сплав серебряно-медный,7.88 - 8.59,,,,,,,,,до 0.1,,,,,Сплав серебра,Сплав серебра,до 0.004,всего 0.11,,,,,91.3 - 91.9,,,,до 0.002,,,,,,,,до 0.002,,,,,,,,,,,,,,,,,,,,,,,,,,,,,,,,,,,,
3046,2490,СрМ92.5,СрМ92.5,"Для изготовления разрывных и скользящих контактов, электротехнических проводников и других изделий технического назначения.",Сплав серебряно-медный,6.98 - 7.69,,,,,,,,,до 0.1,,,,,Сплав серебра,Сплав серебра,до 0.004,всего 0.11,,,,,92.2 - 92.8,,,,до 0.002,,,,,,,,до 0.002,,,,,,,,,,,,,,,,,,,,,,,,,,,,,,,,,,,,
3047,2613,СрМ925,СрМ925,"Для изготовления ювелирных изделий, медалей, предметов сервировки стола",Сплав пригоден для всех видов холодной обработки и литья. Для повышения пластичности рекомендуется закалка в воде. Проба 925,6.76 - 7.38,,,,,,,,,до 0.1,,,,,Сплав серебра,Сплав серебра,до 0.004,всего 0.12,,,,,92.5 - 93,,,,до 0.002,,,,,,,,до 0.002,,,до 0.01,,,,,,,,,,,,,,,,,,,,,,,,,,,,,,,,,
3048,2488,СрМ95,СрМ95,"Для изготовления струн музыкальных элементов, разрывных и скользящих контактов, электротехнических проводников и других изделий технического назначения.",Сплав серебряно-медный,4.48 - 5.19,,,,,,,,,до 0.1,,,,,Сплав серебра,Сплав серебра,до 0.004,всего 0.11,,,,,94.7 - 95.3,,,,до 0.002,,,,,,,,до 0.002,,,,,,,,,,,,,,,,,,,,,,,,,,,,,,,,,,,,
3049,2489,СрМ94,СрМ94,"Для изготовления разрывных и скользящих контактов, электротехнических проводников и других изделий технического назначения.",Сплав серебряно-медный,5.48 - 6.19,,,,,,,,,до 0.1,,,,,Сплав серебра,Сплав серебра,до 0.004,всего 0.11,,,,,93.7 - 94.3,,,,до 0.002,,,,,,,,до 0.002,,,,,,,,,,,,,,,,,,,,,,,,,,,,,,,,,,,,
3050,2614,СрМ960,СрМ960,"Для изготовления ювелирных изделий, медалей, предметов сервировки стола",Сплав пригоден для всех видов холодной обработки и литья. Проба 960,3.3 - 3.9,,,,,,,,,до 0.08,,,,,Сплав серебра,Сплав серебра,до 0.004,всего 0.1,,,,,96 - 96.5,,,,до 0.002,,,,,,,,до 0.002,,,до 0.01,,,,,,,,,,,,,,,,,,,,,,,,,,,,,,,,,
3051,2487,СрМ96,СрМ96,"Для изготовления разрывных и скользящих контактов, электротехнических проводников и других изделий технического назначения.",Сплав серебряно-медный,3.52 - 4.21,,,,,,,,,до 0.08,,,,,Сплав серебра,Сплав серебра,до 0.004,всего 0.09,,,,,95.7 - 96.3,,,,до 0.002,,,,,,,,до 0.002,,,,,,,,,,,,,,,,,,,,,,,,,,,,,,,,,,,,
3052,2486,СрМ97,СрМ97,"Для изготовления разрывных и скользящих контактов, электротехнических проводников и других изделий технического назначения",Сплав серебряно-медный,2.52 - 3.21,,,,,,,,,до 0.08,,,,,Сплав серебра,Сплав серебра,до 0.004,всего 0.09,,,,,96.7 - 97.3,,,,до 0.002,,,,,,,,до 0.002,,,,,,,,,,,,,,,,,,,,,,,,,,,,,,,,,,,,
3053,2502,СрПд60-40,СрПд60-40,"Для изготовления разрывных и скользящих контактов, а также других изделий технического назначения.",Сплав серебряно-палладиевый.,,,,,,,,,,до 0.04,,,,,Сплав серебра,Сплав серебра,до 0.004,всего 0.19,Pt+Ir+Rh+Au,,,,59.5 - 60.5,,,,,,,,,,,39.5 - 40.5,до 0.002,,,,,,,,,,,,,,,,,,,,,,,,,,,,,,,,,,,,
3054,2501,СрПд70-30,СрПд70-30,"Для изготовления разрывных и скользящих контактов, а также других изделий технического назначения.",Сплав серебряно-палладиевый.,,,,,,,,,,до 0.04,,,,,Сплав серебра,Сплав серебра,до 0.004,всего 0.19,Pt+Ir+Rh+Au,,,,69.5 - 70.5,,,,,,,,,,,29.5 - 30.5,до 0.002,,,,,,,,,,,,,,,,,,,,,,,,,,,,,,,,,,,,
3055,2500,СрПд80-20,СрПд80-20 ( другое обозначение СрПд20 ),"Для изготовления разрывных и скользящих контактов, а также других изделий технического назначения.",Сплав серебряно-палладиевый.,,,,,,,,,,до 0.04,,,,,Сплав серебра,Сплав серебра,до 0.004,всего 0.19,Pt+Ir+Rh+Au,,,,79.6 - 80.4,,,,,,,,,,,19.6 - 20.4,до 0.002,,,,,,,,,,,,,,,,,,,,,,,,,,,,,,,,,,,,
3056,2503,СрПдМ50-30,СрПдМ50-30,"Для изготовления разрывных и скользящих контактов, а также других изделий технического назначения.",Сплав серебряно-палладиево-медный.,17.87 - 21.06,,,,,,,,,до 0.04,,,,,Сплав серебра,Сплав серебра,до 0.004,всего 0.19,Pt+Ir+Rh+Au,,,,49.2 - 50.8,,,,,,,,,,,29.4 - 30.6,до 0.002,,,,,,,,,,,,,,,,,,,,,,,,,,,,,,,,,,,,
3057,2499,СрПл88-12,СрПл88-12 ( другое обозначение СрПл12 ),"Для изготовления разрывных и скользящих контактов, а также других изделий технического назначения.",Сплав серебрянно-платиновый,,,,,,,,,,до 0.03,,,,,Сплав серебра,Сплав серебра,до 0.005,всего 0.18,Pd+Ir+Rh+Au,,,,87.6 - 88.4,,,,,,,,11.6 - 12.4,,,,,,,,,,,,,,,,,,,,,,,,,,,,,,,,,,,,,,,,
3058,2498,СрПл96-4,СрПл96-4,"Для изготовления разрывных и скользящих контактов, а также других изделий технического назначения.",Сплав серебрянно-платиновый,,,,,,,,,,до 0.03,,,,,Сплав серебра,Сплав серебра,до 0.005,всего 0.18,Pd+Ir+Rh+Au,,,,95.6 - 96.4,,,,,,,,3.6 - 4.4,,,,,,,,,,,,,,,,,,,,,,,,,,,,,,,,,,,,,,,,
3059,2536,ПСр1,ПСр1,Пайка и лужение серебряных деталей,,,,,,,,,,,до 0.15,,,,,Серебряные припои,Серебряные припои,56.89 - 62.05,всего 0.15,,,34 - 36,,0.8 - 1.2,,,,0.5 - 1.3,,2 - 3,,,,,,до 0.01,,,,,,,,,,,,,,,,,,,,,,,,,,,,,,,,,,,,
3060,2535,ПСр1.5,ПСр1.5,"Пайка и лужение меди, никеля, медных и медно-никелевых сплавов с посеребренной керамикой, пайка посеребренных деталей; Пайка меди и никеля со стеклоэмалью и керамикой",,,,,,,,,,,до 0.15,,,,,Серебряные припои,Серебряные припои,81.89 - 84.65,всего 0.15,,,14 - 16,,1.2 - 1.8,,,,,,,,,,,,до 0.01,,,,,,,,,,,,,,,,,,,,,,,,,,,,,,,,,,,,
3061,2522,ПСр10,ПСр10,"Лужение и пайка меди, медных и медно-никелевых сплавов, никеля, ковара, нейзильбера, латуней и бронз",,52 - 54,,,,,,,35.39 - 38.15,,до 0.1,,,,,Серебряные припои,Серебряные припои,до 0.05,всего 0.15,,,,,9.7 - 10.3,,,,,,,,,,,,до 0.005,,,,,,,,,,,,,,,,,,,,,,,,,,,,,,,,,,,,
3062,2521,ПСр12М,ПСр12М,"Пайка стали с медью, никелем, медными и медно-никелевыми сплавами",,51 - 53,,,,,,,34.39 - 37.15,,до 0.1,,,,,Серебряные припои,Серебряные припои,до 0.05,всего 0.15,,,,,11.7 - 12.3,,,,,,,,,,,,до 0.005,,,,,,,,,,,,,,,,,,,,,,,,,,,,,,,,,,,,
3063,2520,ПСр15,ПСр15,"Лужение и пайка меди, медных и медно-никелевых сплавов, никеля, ковара, нейзильбера, латуней и бронз; Пайка и лужение ювелирных изделий; Самофлюсующиеся припои для пайки меди с бронзой, меди с медью, бронзы с бронзой",,79.09 - 80.85,,,,,,,,,до 0.05,,,,,Серебряные припои,Серебряные припои,до 0.1,всего 0.15,,,,,14.5 - 15.5,,4.5 - 5.1,,,,,,,,,,до 0.01,,,,,,,,,,,,,,,,,,,,,,,,,,,,,,,,,,,,
3064,2533,ПСр2,ПСр2,Пайка меди и никеля со стеклоэмалью и керамикой; Пайка и лужение ювелирных изделий,,,,,,,,,,,до 0.15,,,,,Серебряные припои,Серебряные припои,60.89 - 64.65,всего 0.15,,,29 - 31,,1.7 - 2.3,,,,,,4.5 - 5.5,,,,,,до 0.01,,,,,,,,,,,,,,,,,,,,,,,,,,,,,,,,,,,,
3065,2531,ПСр2.5,ПСр2.5,"Лужение и пайка меди, медных и медно-никелевых сплавов, никеля, ковара, нейзильбера, латуней и бронз; Пайка и лужение цветных металлов и сталей",,,,,,,,,,,до 0.15,,,,,Серебряные припои,Серебряные припои,90.89 - 92.65,всего 0.15,,,5 - 6,,2.2 - 2.8,,,,,,,,,,,,до 0.01,,,,,,,,,,,,,,,,,,,,,,,,,,,,,,,,,,,,
3066,2532,ПСр2.5С,ПСр2.5С,"Лужение и пайка меди, медных и медно-никелевых сплавов, никеля, ковара, нейзильбера, латуней и бронз; Пайка и лужение цветных металлов и сталей",,,,,,,,,,,до 0.15,,,,,Серебряные припои,Серебряные припои,96.99 - 97.55,всего 0.15,,,,,2.3 - 2.7,,,,,,,,,,,,до 0.01,,,,,,,,,,,,,,,,,,,,,,,,,,,,,,,,,,,,
3067,2518,ПСр25,ПСр25,"Лужение и пайка меди, медных и медно-никелевых сплавов, никеля, ковара, нейзильбера, латуней и бронз; Пайка стали с медью, никелем, медными и медно-никелевыми сплавами; Пайка и лужение ювелирных изделий",,39 - 41,,,,,,,33.39 - 36.15,,до 0.1,,,,,Серебряные припои,Серебряные припои,до 0.05,всего 0.15,,,,,24.7 - 25.3,,,,,,,,,,,,до 0.005,,,,,,,,,,,,,,,,,,,,,,,,,,,,,,,,,,,,
3068,2519,ПСр25Ф,ПСр25Ф,"Самофлюсующиеся припои для пайки меди с бронзой, меди с медью, бронзы с бронзой",,68.68 - 70.85,,,,,,,,,до 0.15,,,,,Серебряные припои,Серебряные припои,до 0.01,всего 0.15,,,,,24.5 - 25.5,,4.5 - 5.5,,,,,,,,,,до 0.01,,,,,,,,,,,,,,,,,,,,,,,,,,,,,,,,,,,,
3069,2527,ПСр3,ПСр3,Пайка меди и никеля со стеклоэмалью и керамикой; Пайка и лужение цветных металлов и сталей,,,,,,,,,,,до 0.15,,,,,Серебряные припои,Серебряные припои,96.39 - 97.15,всего 0.15,,,,,2.7 - 3.3,,,,,,,,,,,,до 0.01,,,,,,,,,,,,,,,,,,,,,,,,,,,,,,,,,,,,
3070,2517,ПСр37.5,ПСр37.5,"Лужение и пайка меди, медных и медно-никелевых сплавов, никеля, ковара, нейзильбера, латуней и бронз; Пайка меди и медных сплавов с жаропрочными сплавами и нержавеющими сталями",,47.19 - 49.95,,,,,,7.9 - 8.5,5 - 6,,до 0.1,,,,,Серебряные припои,Серебряные припои,до 0.05,всего 0.15,,,,,37 - 38,,,,,,,,,,,,до 0.005,,,,,,,,,,,,,,,,,,,,,,,,,,,,,,,,,,,,
3071,2530,ПСр3Кд,ПСр3Кд,"Пайка меди, медных сплавов и сталей по свеженанесенному медному гальваническому покрытию не менее 10 мкм",,,,,,,,,0.5 - 1.5,,до 0.1,,,,,Серебряные припои,Серебряные припои,до 0.2,всего 0.3,,,,,2.5 - 3.5,,,,,,94.39 - 96.7,,,,,,до 0.01,,,,,,,,,,,,,,,,,,,,,,,,,,,,,,,,,,,,
3072,2516,ПСр40,ПСр40,"Лужение и пайка меди, медных и медно-никелевых сплавов, никеля, ковара, нейзильбера, латуней и бронз; пайка стали с медью, никелем, медными и медно-никелевыми сплавами; пайка меди и латуни с коваром, никелем, с нержавеющими сталями и жаропрочными сплавами, пайка свинцово-оловянистых бронз",Среднеплавкий припой для высокотемпературной (твердой) пайки,16 - 17.4,,,0.1 - 0.5,,,,16.2 - 17.8,,до 0.1,,,,,Серебряные припои,Серебряные припои,до 0.05,всего 0.15,,,,,39 - 41,,,,,,23.49 - 28.55,,,,,,до 0.005,,,,,,,,,,,,,,,,,,,,,,,,,,,,,,,,,,,,
3073,2514,ПСр45,ПСр45,"Лужение и пайка меди, медных и медно-никелевых сплавов, никеля, ковара, нейзильбера, латуней и бронз; Пайка и лужение ювелирных изделий",Среднеплавкий припой для высокотемпературной (твердой) пайки,29.5 - 30.5,,,,,,,23.69 - 25.85,,до 0.1,,,,,Серебряные припои,Серебряные припои,до 0.05,всего 0.15,,,,,44.5 - 45.5,,,,,,,,,,,,до 0.005,,,,,,,,,,,,,,,,,,,,,,,,,,,,,,,,,,,,
3074,2511,ПСр50,ПСр50,"Лужение и пайка меди, медных и медно-никелевых сплавов, никеля, ковара, нейзильбера, латуней и бронз; Пайка титана и титановых сплавов с нержавеющей сталью",,49.19 - 50.35,,,,,,,до 0.007,,до 0.15,,,,,Серебряные припои,Серебряные припои,до 0.005,всего 0.15,,,,,49.5 - 50.5,,,,,,,,,,,,до 0.005,,,,,,,,,,,,,,,,,,,,,,,,,,,,,,,,,,,,
3075,2512,ПСр50Кд,ПСр50Кд,"Лужение и пайка меди, медных и медно-никелевых сплавов, никеля, ковара, нейзильбера, латуней и бронз",,15 - 17,,,,,,,15 - 17,,до 0.1,,,,,Серебряные припои,Серебряные припои,до 0.1,всего 0.15,,,,,49.5 - 50.5,,,,,,15.14 - 20.35,,,,,,до 0.005,,,,,,,,,,,,,,,,,,,,,,,,,,,,,,,,,,,,
3076,2510,ПСр62,ПСр62,"Лужение и пайка меди, медных и медно-никелевых сплавов, никеля, ковара, нейзильбера, латуней и бронз; пайка стали с медью, никелем, медными и медно-никелевыми сплавами; пайка меди с никелированным вольфрамом",,27 - 29,,,,,,,,,до 0.15,,,,,Серебряные припои,Серебряные припои,до 0.005,всего 0.15,,,8.19 - 11.35,,61.5 - 62.5,,,,,,,,,,,,до 0.005,,,,,,,,,,,,,,,,,,,,,,,,,,,,,,,,,,,,
3077,2509,ПСр65,ПСр65,Пайка и лужение ювелирных изделий,Среднеплавкий припой для высокотемпературной (твердой) пайки,19.5 - 20.5,,,,,,,14.14 - 15.85,,до 0.1,,,,,Серебряные припои,Серебряные припои,до 0.1,всего 0.15,,,,,64.5 - 65.5,,,,,,,,,,,,до 0.005,,,,,,,,,,,,,,,,,,,,,,,,,,,,,,,,,,,,
3078,2507,ПСр70,ПСр70,Пайка титана и титановых сплавов с нержавеющей сталью; Пайка и лужение ювелирных изделий,,25.5 - 26.5,,,,,,,2.69 - 4.85,,до 0.1,,,,,Серебряные припои,Серебряные припои,до 0.05,всего 0.15,,,,,69.5 - 70.5,,,,,,,,,,,,до 0.005,,,,,,,,,,,,,,,,,,,,,,,,,,,,,,,,,,,,
3079,2506,ПСр71,ПСр71,"Лужение и пайка меди, медных и медно-никелевых сплавов, никеля, ковара, нейзильбера, латуней и бронз; Самофлюсующиеся припои для пайки меди с бронзой, меди с медью, бронзы с бронзой",,26.99 - 28.55,,,,,,,,,до 0.15,,,,,Серебряные припои,Серебряные припои,до 0.005,всего 0.15,,,,,70.5 - 71.5,,0.8 - 1.2,,,,,,,,,,до 0.005,,,,,,,,,,,,,,,,,,,,,,,,,,,,,,,,,,,,
3080,2505,ПСр72,ПСр72,"Лужение и пайка меди, медных и медно-никелевых сплавов, никеля, ковара, нейзильбера, латуней и бронз; Пайка железоникелевого сплава с посеребренными деталями; Пайка стали с медью, никелем, медными и медно-никелевыми сплавами; Пайка меди с никелированным вольфрамом; Пайка и лужение ювелирных изделий",,27.29 - 28.4,,,,,,,,,до 0.1,,,,,Серебряные припои,Серебряные припои,до 0.005,всего 0.1,,,,,71.5 - 72.5,,,,,,,,,,,,до 0.005,,,,,,,,,,,,,,,,,,,,,,,,,,,,,,,,,,,,
3081,2515,ПСрМЦКд45-15-16-24,ПСрМЦКд45-15-16-24,Пайка и лужение цветных металлов и сталей,Среднеплавкий припой для высокотемпературной (твердой) пайки,12.04 - 17.35,,,,,,,15 - 17,,до 0.15,,,,,Серебряные припои,Серебряные припои,до 0.15,всего 0.15,,,,,44.5 - 45.5,,,,,,23 - 25,,,,,,до 0.005,,,,,,,,,,,,,,,,,,,,,,,,,,,,,,,,,,,,
3082,2526,ПСрОС3.5-95,ПСрОС3.5-95,"Пайка и лужение меди, никеля, медных и медно-никелевых сплавов с посеребренной керамикой, пайка посеребренных деталей",,,,,,,,,,,до 0.15,,,,,Серебряные припои,Серебряные припои,0.7 - 1.3,всего 0.15,,,94.49 - 96.05,,3.1 - 3.9,,,,,,,,,,,,до 0.01,,,,,,,,,,,,,,,,,,,,,,,,,,,,,,,,,,,,
3083,2508,ПСрМО68-27-5,ПСрМО68-27-5,Пайка титана и титановых сплавов с нержавеющей сталью; Пайка и лужение цветных металлов и сталей,,25.69 - 27.85,,,,,,,,,до 0.15,,,,,Серебряные припои,Серебряные припои,до 0.005,всего 0.15,,,4.5 - 5.5,,67.5 - 68.5,,,,,,,,,,,,до 0.005,,,,,,,,,,,,,,,,,,,,,,,,,,,,,,,,,,,,
3084,2529,ПСрОС3-58,ПСрОС3-58,"Пайка и лужение меди, никеля, медных и медно-никелевых сплавов с посеребренной керамикой, пайка посеребренных деталей",,,,,,,,,,,до 0.15,,,,,Серебряные припои,Серебряные припои,35.89 - 40.05,всего 0.15,,,56.8 - 58.8,,2.6 - 3.4,,,,0.2 - 0.8,,,,,,,,до 0.01,,,,,,,,,,,,,,,,,,,,,,,,,,,,,,,,,,,,
3085,2523,ПСрО10-90,ПСрО10-90,"Пайка и лужение меди, никеля, медных и медно-никелевых сплавов с посеребренной керамикой, пайка посеребренных деталей",,,,,,,,,,,до 0.15,,,,,Серебряные припои,Серебряные припои,до 0.2,всего 0.3,,,88.84 - 90.2,,9.5 - 10.5,,,,,,,,,,,,до 0.01,,,,,,,,,,,,,,,,,,,,,,,,,,,,,,,,,,,,
3086,2524,ПСрОСу8,ПСрОСу8 ( другое обозначение ВПр-6 ),"Пайка и лужение меди, никеля, медных и медно-никелевых сплавов с посеребренной керамикой, пайка посеребренных деталей",,,,,,,,,,,до 0.2,,,,,Серебряные припои,Серебряные припои,до 0.2,всего 0.4,,,74.68 - 78.1,,7.5 - 8.5,,,,7 - 8,,,,,,,,до 0.015,,,,,,,,,,,,,,,,,,,,,,,,,,,,,,,,,,,,
3087,2534,ПСрОС2-58,ПСрОС2-58,"Пайка и лужение меди, никеля, медных и медно-никелевых сплавов с посеребренной керамикой, пайка посеребренных деталей",,,,,,,,,,,до 0.15,,,,,Серебряные припои,Серебряные припои,35.99 - 39.95,всего 0.15,,,57.8 - 59.8,,1.7 - 2.3,,,,0.2 - 0.8,,,,,,,,до 0.01,,,,,,,,,,,,,,,,,,,,,,,,,,,,,,,,,,,,
3088,2525,ПСрМО5,ПСрМО5 ( другое обозначение ВПр-9 ),"Пайка и лужение меди, никеля, медных и медно-никелевых сплавов с посеребренной керамикой, пайка посеребренных деталей",,1.5 - 2.5,,,,,,,,,до 0.2,,,,,Серебряные припои,Серебряные припои,до 0.2,всего 0.4,,,88.78 - 92,,4.5 - 5.5,,,,0.8 - 1.2,,,,,,,,до 0.015,,,,,,,,,,,,,,,,,,,,,,,,,,,,,,,,,,,,
3089,2513,ПСрКдМ50-34-16,ПСрКдМ50-34-16,Пайка и лужение цветных металлов и сталей,,14.19 - 17.35,,,,,,,,,до 0.15,,,,,Серебряные припои,Серебряные припои,до 0.005,всего 0.15,,,,,49.5 - 50.5,,,,,,33 - 35,,,,,,до 0.005,,,,,,,,,,,,,,,,,,,,,,,,,,,,,,,,,,,,
3090,1539,С0,С0,"изготовление чушек, блоков и слитков для дальнейшей переработки",,до 0.0005,,,,,,,до 0.001,,до 0.001,,,,,Свинец,Свинец,min 99.992,всего 0.008,Mg+Ca+Na,,до 0.0005,,до 0.0003,,,,до 0.0005,,,,,,,,до 0.004,,до 0.0005,,,,,,,,,,,,,,,,,,,,,,,,,,,,,,,,,,
3091,1637,С00,С00,"Свинец высокой чистоты; применяется в полупроводниковой технике, производстве химически чистых реактивов и научных целях.",,до 0.00001,,,,,,,до 0.0001,,до 0.0001,,,,,Свинец,Свинец,min 99.9985,всего 0.0015,,,,,до 0.00001,,,,до 0.0001,,до 0.00005,,,,,,до 0.0005,,,,,,,,,,,,,,,,,,,,,,,,,,,,,,,,,,,,
3092,1636,С000,С000,"Свинец высокой чистоты; применяется в полупроводниковой технике, производстве химически чистых реактивов и научных целях.",,до 0.00001,,,до 0.00001,,,,до 0.00002,,до 0.00001,,,,,Свинец,Свинец,min 99.9996,всего 0.0004,,,,,до 0.00001,,,,до 0.00003,,до 0.00001,,,,,,до 0.00005,,,,,,,,,,,,,,,,,,,,,,,,,,,,,,,,,,,,
3093,2528,ПСрО3-97,ПСрО3-97,"Пайка и лужение меди, никеля, медных и медно-никелевых сплавов с посеребренной керамикой, пайка посеребренных деталей",,,,,,,,,,,до 0.15,,,,,Серебряные припои,Серебряные припои,до 0.2,всего 0.3,,,96.04 - 97,,2.7 - 3.3,,,,,,,,,,,,до 0.01,,,,,,,,,,,,,,,,,,,,,,,,,,,,,,,,,,,,
3094,1635,С0000,С0000,"Свинец высокой чистоты; применяется в полупроводниковой технике, производстве химически чистых реактивов и научных целях.",,до 0.0000003,,,до 0.000005,,,,до 0.000005,,до 0.000005,,,,,Свинец,Свинец,min 99.9999,всего 0.0001,,,,,до 0.0000001,,,,до 0.000005,,до 0.0000001,,,,,,до 0.000001,,,,,,,,,,,,,,,,,,,,,,,,,,,,,,,,,,,,
3095,1540,С1С,С1С,"изготовление чушек, блоков и слитков для дальнейшей переработки",,до 0.001,,,,,,,до 0.001,,до 0.001,,,,,Свинец,Свинец,min 99.99,всего 0.01,Mg+Ca+Na,,до 0.0005,,до 0.001,,,,до 0.001,,,,,,,,до 0.005,,до 0.0005,,,,,,,,,,,,,,,,,,,,,,,,,,,,,,,,,,
3096,1543,С2,С2,"изготовление чушек, блоков и слитков для дальнейшей переработки",,до 0.001,,,,,,,до 0.001,,до 0.002,,,,,Свинец,Свинец,min 99.95,всего 0.05,Mg+Ca+Na,,до 0.002,,до 0.0015,,,,до 0.005,,,,,,,,до 0.03,,до 0.002,,,,,,,,,,,,,,,,,,,,,,,,,,,,,,,,,,
3097,1541,С1,С1,"изготовление чушек, блоков и слитков для дальнейшей переработки",,до 0.001,,,,,,,до 0.001,,до 0.001,,,,,Свинец,Свинец,min 99.985,всего 0.015,Mg+Ca+Na,,до 0.0005,,до 0.001,,,,до 0.001,,,,,,,,до 0.006,,до 0.0005,,,,,,,,,,,,,,,,,,,,,,,,,,,,,,,,,,
3098,1544,С3,С3,"изготовление чушек, блоков и слитков для дальнейшей переработки",,до 0.002,,,,,,,до 0.001,,до 0.005,,,,,Свинец,Свинец,min 99.9,всего 0.1,Mg+Ca+Na,,до 0.002,,до 0.002,,,,до 0.005,,,,,,,,до 0.06,,до 0.003,,,,,,,,,,,,,,,,,,,,,,,,,,,,,,,,,,
3099,1545,С3С,С3С,"изготовление чушек, блоков и слитков для дальнейшей переработки",,до 0.09,,,,,,,до 0.07,,до 0.01,,,,,Свинец,Свинец,min 99.5,всего 0.5,,,до 0.1,,до 0.01,,,,до 0.2,,,,,,,,до 0.15,,до 0.05,,,,,,,,,,,,,,,,,,,,,,,,,,,,,,,,,,
3100,1661,PbIn7,PbIn7,в качестве верхнего слоя тонкостенных подшипников скольжения,,,,,,,,,,,,,,,,Свинцовые баббиты,Свинцовые баббиты,,,,,,,,,,,,,,,,,,,,,,,,,,,,,,,,,,,,,,,,,,,,,,,,,,,,,,,
3101,1656,PbSb10Sn6,PbSb10Sn6,"для изготовления подшипникового слоя (литого, спеченного, накатанного) в многослойных тонкостенных подшипниках скольжения; для малонагруженных коренных и шатунных подшипников, вкладышей, упорных подшипников.","Мягкий, коррозионностойкий сплав. Относительно хорошие свойства при ограниченной смазке, малая усталостная прочность; работает с твердым и мягким валом.",до 0.7,до 0.01,,,,,,до 0.01,,до 0.1,,,,,Свинцовые баббиты,Свинцовые баббиты,80.93 - 86,всего 0.2,,,5 - 7,,,,,,9 - 11,,,,,,,,до 0.1,,до 0.25,,,,,,,,,,,,,,,,,,,,,,,,,,,,,,,,,,
3102,1658,PbSb15Sn10,PbSb15Sn10,"Для изготовления подшипникового слоя (литого, спеченного, накатанного) в многослойных тонкостенных подшипниках скольжения; для малонагруженных коренных и шатунных подшипников, вкладышей, упорных подшипников.","Мягкий, коррозионностойкий сплав. Относительно хорошие свойства при ограниченной смазке, малая усталостная прочность; работает с твердым и мягким валом.",до 0.7,до 0.01,,,,,,до 0.01,,до 0.1,,,,,Свинцовые баббиты,Свинцовые баббиты,71.58 - 77,всего 0.2,,,9 - 11,,,,,,14 - 16,,,,,,,,до 0.1,,до 0.6,,,,,,,,,,,,,,,,,,,,,,,,,,,,,,,,,,
3103,1657,PbSb15SnAs,PbSb15SnAs,"для изготовления подшипникового слоя (литого, спеченного, накатанного) в многослойных тонкостенных подшипниках скольжения; для малонагруженных коренных и шатунных подшипников, вкладышей, упорных подшипников","Мягкий, коррозионностойкий сплав. Относительно хорошие свойства при ограниченной смазке, малая усталостная прочность; работает с твердым и мягким валом.",до 0.7,до 0.01,,,,,,до 0.01,,до 0.1,,,,,Свинцовые баббиты,Свинцовые баббиты,80.78 - 84.8,всего 0.2,,,0.9 - 1.7,,,,,,13.5 - 15.5,,,,,,,,до 0.1,,0.8 - 1.2,,,,,,,,,,,,,,,,,,,,,,,,,,,,,,,,,,
3104,1659,PbSn10,PbSn10,в качестве верхнего слоя тонкостенных подшипников скольжения,,,,,,,,,,,,,,,,Свинцовые баббиты,Свинцовые баббиты,88 - 92,всего 0.5,,,8 - 12,,,,,,,,,,,,,,,,,,,,,,,,,,,,,,,,,,,,,,,,,,,,,,,,,,
3105,1542,С2С,С2С,"изготовление чушек, блоков и слитков для дальнейшей переработки",,до 0.001,,,,,,,до 0.001,,до 0.001,,,,,Свинец,Свинец,min 99.97,всего 0.03,Mg+Ca+Na,,до 0.001,,до 0.002,,,,до 0.001,,,,,,,,до 0.02,,до 0.001,,,,,,,,,,,,,,,,,,,,,,,,,,,,,,,,,,
3106,1660,PbSn10Cu2,PbSn10Cu2,в качестве верхнего слоя тонкостенных подшипников скольжения,,1 - 2,,,,,,,,,,,,,,Свинцовые баббиты,Свинцовые баббиты,86 - 91,всего 0.5,,,8 - 12,,,,,,,,,,,,,,,,,,,,,,,,,,,,,,,,,,,,,,,,,,,,,,,,,,
3107,1322,БН,БН,"для изготовления баббитов в чушках, применяемых для заливки подшипников и других деталей; температура заливки 480-500°C ; температура начала расплавления 240°C. Подшипники, работающие при средних скоростях и средних нагрузках; характеристика нагрузки - спокойная ударная.",,1.5 - 2,до 0.05,,0.1 - 0.5,,,,до 0.02,,до 0.1,,,,,Свинцовые баббиты,Свинцовые баббиты,69.63 - 75.8,,,,9 - 11,,,,,,13 - 15,,0.1 - 0.7,,,,,,до 0.1,,0.5 - 0.9,,,,,,,,,,,,,,,,,,,,,,,,,,,,,,,,,,
3108,1323,БС6,БС6,"для изготовления баббитов в чушках, применяемых для заливки подшипников и других деталей; температура начала расплавления 247°C. Подшипника автотракторных двигателей; ; характеристика нагрузки - ударная",,0.1 - 0.3,до 0.005,,,,,,до 0.01,,до 0.1,,,,,Свинцовые баббиты,Свинцовые баббиты,86.415 - 88.9,,,,5.5 - 6.5,,,,,,5.5 - 6.5,,до 0.05,,,,,,до 0.07,,до 0.05,,,,,,,,,,,,,,,,,,,,,,,,,,,,,,,,,,
3109,1424,БК2,БК2,для заливки вкладышей коренных и шатунных подшипников дизелей и газовых двигателей,,до 0.15,до 0.02,,,,,,,,,,,0.01 - 0.05,,Кальциевые баббиты,Кальциевые баббиты,96.03 - 97.99,прочих 0.3,,,1.5 - 2.1,,,,,,до 0.2,,,,,,,,до 0.2,,,,0.3 - 0.55,,,,,,,,,,,,,0.2 - 0.4,,,,,,,,,,,,,,,,,,,
3110,1568,БК2Ц,БК2Ц,для подшихтовки сплавов при заливке вкладышей коренных и шатунных подшипников дизелей и газовых двигателей,,до 0.02,до 0.02,,,,,,0.4 - 0.6,,,,,,,Кальциевые баббиты,Кальциевые баббиты,94.56 - 95.76,прочих 0.3,,,1.5 - 2.1,,,,,,до 0.25,,,,,,,,до 0.1,,,,0.95 - 1.15,,,,,,,,,,,,,0.7 - 0.9,,,,,,,,,,,,,,,,,,,
3111,1425,БК2Ш,БК2Ш,для подшихтовки сплавов при заливке вкладышей коренных и шатунных подшипников дизелей и газовых двигателей,,до 0.15,до 0.02,,,,,,,,,,,0.03 - 0.09,,Кальциевые баббиты,Кальциевые баббиты,95.14 - 97.12,прочих 0.3,,,1.5 - 2.1,,,,,,до 0.2,,,,,,,,до 0.2,,,,0.65 - 0.9,,,,,,,,,,,,,0.7 - 0.9,,,,,,,,,,,,,,,,,,,
3112,1423,БКА,БКА,для заливки буксовых подшипников трения для вагонов и тендеров железных дорог,,,0.05 - 0.2,,,,,,0.4 - 0.6,,,,,до 0.2,,Кальциевые баббиты,Кальциевые баббиты,96.3 - 97.1,прочих 0.3,,,,,,,,,до 0.25,,,,,,,,до 0.1,,,,0.95 - 1.15,,,,,,,,,,,,,0.7 - 0.9,,,,,,,,,,,,,,,,,,,
3113,1638,PbSb0.2SnCu,PbSb0.2SnCu,"для производства кабельной оболочки, облицовки химических сооружений и производства профилей.",,0.02 - 0.05,,,,,,,до 0.003,,до 0.003,,,,,Свинцово-сурьмянистый сплав,Свинцово-сурьмянистый сплав,99.14 - 99.48,всего 0.1,,,0.35 - 0.5,,,,,,0.15 - 0.3,,,,,,,,до 0.03,,до 0.002,,,,,,,,,до 0.005,,,,,,,,,,,,,,,,,,,,,,,,,
3114,1642,PbSb0.9,PbSb0.9,"для производства кабельной оболочки, облицовки химических сооружений и производства профилей",,до 0.02,,,,,,,до 0.005,,до 0.005,,,,,Свинцово-сурьмянистый сплав,Свинцово-сурьмянистый сплав,98.76 - 99.4,всего 0.1,,,до 0.005,,,,,,0.6 - 1.2,,,,,,,,до 0.06,,до 0.005,,,,,,,,,,,,,,,,,,,,,,,,,,,,,,,,,,
3115,1655,PbSb0.9Cu,PbSb0.9Cu,"для производства кабельной оболочки, облицовки химических сооружений и производства профилей",,0.02 - 0.06,,,,,,,до 0.005,,до 0.005,,,,,Свинцово-сурьмянистый сплав,Свинцово-сурьмянистый сплав,98.72 - 99.38,всего 0.1,,,до 0.005,,,,,,0.6 - 1.2,,,,,,,,до 0.06,,до 0.005,,,,,,,,,,,,,,,,,,,,,,,,,,,,,,,,,,
3116,1321,Б16,Б16,"для изготовления баббитов в чушках, применяемых для заливки подшипников и других деталей; температура заливки 480-500°C ; температура начала расплавления 240°C; характеристика нагрузки - спокойная",,1.5 - 2,до 0.01,,,,,,до 0.15,,до 0.1,,,,,Свинцовые баббиты,Свинцовые баббиты,63.34 - 68.5,,,,15 - 17,,,,,,15 - 17,,,,,,,,до 0.1,,до 0.3,,,,,,,,,,,,,,,,,,,,,,,,,,,,,,,,,,
3117,1647,PbSb4,PbSb4,"для производства аккумуляторов, труб, арматуры, дроби, вентилей и облицовки химических сооружений",,до 0.02,,,,,,,до 0.002,,до 0.005,,,,,Свинцово-сурьмянистый сплав,Свинцово-сурьмянистый сплав,95.54 - 96.2,всего 0.1,,,до 0.01,,,,,,3.8 - 4.4,,,,,,,,до 0.03,,до 0.02,,,,,,,,,,,,,,,,,,,,,,,,,,,,,,,,,,
3118,1648,PbSb5,PbSb5,для производства аккумуляторов и противорадиационных кирпичей,,до 0.02,,,,,,,до 0.002,,до 0.0005,,,,,Свинцово-сурьмянистый сплав,Свинцово-сурьмянистый сплав,94.46 - 95.5,всего 0.08,,,до 0.01,,,,,,4.5 - 5.5,,,,,,,,до 0.04,,до 0.01,,,,,,,,,,,,,,,,,,,,,,,,,,,,,,,,,,
3119,1649,PbSb5.5,PbSb5.5,"для производства аккумуляторов, коррозионно-стойкой аппаратуры и в химической промышленности",,до 0.05,,,,,,,до 0.002,,до 0.005,,,,,Свинцово-сурьмянистый сплав,Свинцово-сурьмянистый сплав,93.92 - 95,всего 0.15,,,до 0.01,,,,,,5 - 6,,,,,,,,до 0.05,,до 0.01,,,,,,,,,,,,,,,,,,,,,,,,,,,,,,,,,,
3120,1651,PbSb6.5,PbSb6.5,"для производства аккумуляторов, коррозионно-стойкой аппаратуры и в химической промышленности",,до 0.05,,,,,,,до 0.002,,до 0.005,,,,,Свинцово-сурьмянистый сплав,Свинцово-сурьмянистый сплав,92.91 - 94,всего 0.15,,,до 0.01,,,,,,6 - 7,,,,,,,,до 0.03,,до 0.02,,,,,,,,,,,,,,,,,,,,,,,,,,,,,,,,,,
3121,1640,ССу,ССу,"для производства кабельной оболочки, облицовки химических сооружений и производства профилей",,до 0.002,,,,,,,до 0.005,,до 0.005,,,,,Свинцово-сурьмянистый сплав,Свинцово-сурьмянистый сплав,99.38 - 99.6,всего 0.1,,,до 0.005,,,,,,0.4 - 0.6,,,,,,,,до 0.05,,до 0.005,,,,,,,,,,,,,,,,,,,,,,,,,,,,,,,,,,
3122,1654,ССу10,ССу10,"для производства коррозионно-стойкой аппаратуры, фасонного литья и сплавов",,до 0.002,,,,,,,до 0.002,,до 0.005,,,,,Свинцово-сурьмянистый сплав,Свинцово-сурьмянистый сплав,87.98 - 91,всего 0.1,,,до 0.01,,,,,,9 - 12,,,,,,,,до 0.03,,до 0.005,,,,,,,,,,,,,,,,,,,,,,,,,,,,,,,,,,
3123,1644,ССу2,ССу2,"для производства труб, дроби, типографских и других сплавов и облицовки химических сооружений",,до 0.1,,,,,,,до 0.002,,до 0.01,,,,,Свинцово-сурьмянистый сплав,Свинцово-сурьмянистый сплав,96.16 - 97.5,всего 0.3,,,до 0.2,,,,,,2.5 - 3.5,,,,,,,,до 0.05,,до 0.03,,,,,,,,,,,,,,,,,,,,,,,,,,,,,,,,,,
3124,1646,ССу3,ССу3,"для производства аккумуляторов, коррозионно-стойкой аппаратуры и в химической промышленности",,до 0.2,,,,,,,до 0.03,,до 0.01,,,,,Свинцово-сурьмянистый сплав,Свинцово-сурьмянистый сплав,94.73 - 99.9,всего 0.4,,,,,,,,,до 5,,,,,,,,до 0.05,,до 0.03,,,,,,,,,,,,,,,,,,,,,,,,,,,,,,,,,,
3125,1653,ССу8,ССу8,"для производства аккумуляторов, коррозионно-стойкой аппаратуры и в химической промышленности",,до 0.002,,,,,,,до 0.002,,до 0.005,,,,,Свинцово-сурьмянистый сплав,Свинцово-сурьмянистый сплав,91.476 - 93,всего 0.1,,,до 0.01,,,,,,7 - 8.5,,,,,,,,до 0.03,,до 0.005,,,,,,,,,,,,,,,,,,,,,,,,,,,,,,,,,,
3126,1643,PbSb2.5AsSe,PbSb2.5AsSe,для производства аккумуляторов,,до 0.02,,,,,,,до 0.002,,до 0.005,,,,,Свинцово-сурьмянистый сплав,Свинцово-сурьмянистый сплав,96.9 - 97.53,всего 0.1,,,до 0.01,,,,,,2.4 - 2.9,,,,,,,,до 0.02,,0.06 - 0.13,,,,,,,,,,,,,0.015 - 0.035,,,,,,,,,,,,,,,,,,,,,
3127,1641,ССуМ,ССуМ,"для производства кабельной оболочки, облицовки химических сооружений и производства профилей",,0.02 - 0.05,,,,,,,до 0.005,,до 0.005,,,,,Свинцово-сурьмянистый сплав,Свинцово-сурьмянистый сплав,99.33 - 99.58,всего 0.1,,,до 0.005,,,,,,0.4 - 0.6,,,,,,,,до 0.05,,до 0.005,,,,,,,,,,,,,,,,,,,,,,,,,,,,,,,,,,
3128,1639,ССуМТ,ССуМТ,"для производства кабельной оболочки, облицовки химических сооружений и производства профилей",,0.02 - 0.05,,,,,,,до 0.005,,до 0.005,,,,,Свинцово-сурьмянистый сплав,Свинцово-сурьмянистый сплав,99.43 - 99.65,всего 0.1,,,до 0.005,,,,,,0.3 - 0.45,,,,,,,,до 0.05,,до 0.005,,,,,,,,,0.03 - 0.05,,,,,,,,,,,,,,,,,,,,,,,,,
3129,1650,УС,УС,"для производства аккумуляторов, коррозионно-стойкой аппаратуры и в химической промышленности",,до 0.06,,,,,,,до 0.001,,до 0.005,,,,,Свинцово-сурьмянистый сплав,Свинцово-сурьмянистый сплав,93.724 - 94.92,всего 0.15,,,до 0.01,,,,,,5 - 6,,,,,,,,до 0.03,,0.08 - 0.2,,,,,,,,,,,,,,,,,,,,,,,,,,,,,,,,,,
3130,1645,УСМ,УСМ,"для производства облицовки химической аппаратуры, производства дроби и аккумуляторов",,до 0.02,,,,,,,до 0.001,,до 0.005,,,,,Свинцово-сурьмянистый сплав,Свинцово-сурьмянистый сплав,95.664 - 96.85,всего 0.1,,,до 0.01,,,,,,3 - 4,,,,,,,,до 0.03,,0.15 - 0.3,,,,,,,,,,,,,,,,,,,,,,,,,,,,,,,,,,
3131,1325,ТГ-100,ТГ-100,исходный материал для производства полуфабрикатов из титана и его сплавов; категория качества - первая,,,,до 0.03,до 0.04,до 0.01,,,,min 99.72,до 0.06,,,,,Титановая губка,Титановая губка,,,,,,,,,,,,,,,,,,,,до 0.02,,до 0.04,,,,,,,,,,,,,,,,,,,,,,,,,до 0.08,,,,,,,,
3132,1326,ТГ-110,ТГ-110,исходный материал для производства полуфабрикатов из титана и его сплавов; категория качества - первая,,,,до 0.03,до 0.04,до 0.02,,,,min 99.67,до 0.09,,,,,Титановая губка,Титановая губка,,,,,,,,,,,,,,,,,,,,до 0.02,,до 0.05,,,,,,,,,,,,,,,,,,,,,,,,,до 0.08,,,,,,,,
3133,1327,ТГ-120,ТГ-120,исходный материал для производства полуфабрикатов из титана и его сплавов; категория качества - первая,,,,до 0.03,до 0.04,до 0.02,,,,min 99.64,до 0.11,,,,,Титановая губка,Титановая губка,,,,,,,,,,,,,,,,,,,,до 0.02,,до 0.06,,,,,,,,,,,,,,,,,,,,,,,,,до 0.08,,,,,,,,
3134,1328,ТГ-130,ТГ-130,исходный материал для производства полуфабрикатов из титана и его сплавов; категория качества - первая,,,,до 0.03,до 0.04,до 0.03,,,,min 99.56,до 0.13,,,,,Титановая губка,Титановая губка,,,,,,,,,,,,,,,,,,,,до 0.03,,до 0.08,,,,,,,,,,,,,,,,,,,,,,,,,до 0.1,,,,,,,,
3135,1652,ССуА,ССуА,"для производства аккумуляторов, коррозионно-стойкой аппаратуры и в химической промышленности",,до 0.2,,,,,,,до 0.001,,до 0.005,,,,,Свинцово-сурьмянистый сплав,Свинцово-сурьмянистый сплав,92.734 - 98,всего 0.3,,,до 0.01,,,,,,2 - 7,,,,,,,,до 0.03,,до 0.05,,,,,,,,,,,,,,,,,,,,,,,,,,,,,,,,,,
3136,1329,ТГ-150,ТГ-150,исходный материал для производства полуфабрикатов из титана и его сплавов; категория качества - первая,,,,до 0.03,до 0.04,до 0.03,,,,min 99.45,до 0.2,,,,,Титановая губка,Титановая губка,,,,,,,,,,,,,,,,,,,,до 0.03,,до 0.1,,,,,,,,,,,,,,,,,,,,,,,,,до 0.12,,,,,,,,
3137,1324,ТГ-90,ТГ-90,исходный материал для производства полуфабрикатов из титана и его сплавов; категория качества - первая,,,,до 0.02,до 0.04,до 0.01,,,,min 99.74,до 0.05,,,,,Титановая губка,Титановая губка,,,,,,,,,,,,,,,,,,,,до 0.02,,до 0.04,,,,,,,,,,,,,,,,,,,,,,,,,до 0.08,,,,,,,,
3138,1283,ВТ1-0,ВТ1-0,"для изделий с высокой прочностью при достаточной пластичности и вязкости, высоким сопротивлением малым пластическим деформациям,хрупкому и усталостному разрушению, применяемых в машиностроении, приборостроении и инструментальной промышленности, для изготовления изделий криогенной техники",,,,до 0.07,,до 0.1,,,,99.24 - 99.7,до 0.25,,,,,Титан технический,Титан технический,,прочих 0.3,,,,,,,,,,,,,,,,,,до 0.04,,до 0.2,,,,,,,,,,,,,до 0.01,,,,,,,,,,,,,,,,,,,,
3139,1282,ВТ1-00,ВТ1-00,"слабонагруженные детали сложной конфигурации, работающие при температуре от -253 до 150°",,,,до 0.05,,до 0.08,,,,99.58 - 99.9,до 0.15,,,,,Титан технический,Титан технический,,прочих 0.1,,,,,,,,,,,,,,,,,,до 0.04,,до 0.1,,,,,,,,,,,,,до 0.008,,,,,,,,,,,,,,,,,,,,
3140,1813,ВТ1-00св,ВТ1-00св,для изготовления сварочной проволоки,,,до 0.2,до 0.05,,до 0.08,,,,99.39 - 99.9,до 0.15,,,,,Титан технический,Титан технический,,прочих 0.1,,,,,,,,,,,,,,,,,,до 0.03,,до 0.12,,,,,,,,,,,,,до 0.003,,,,,,,,,,,,,,,,,,,,
3141,1284,ВТ1-1,ВТ1-1,"для изготовления листов, поковок, штамповок, прутков",,,,до 0.08,,до 0.12,,,,99.038 - 99.7,до 0.25,,,,,Титан технический,Титан технический,,прочих 0.3,,,,,,,,,,,,,,,,,,до 0.05,,до 0.15,,,,,,,,,,,,,до 0.012,,,,,,,,,,,,,,,,,,,,
3142,1800,ВТ1-2,ВТ1-2,"для изготовления полуфабрикатов (листов, лент, фольги, полос, плит, прутков, профилей, труб, поковок и штампованных заготовок) методом деформации, а также слитков",,,,до 0.1,,до 0.15,,,,97.8 - 99.7,до 1.5,,,,,Титан технический,Титан технический,,прочих 0.3,,,,,,,,,,,,,,,,,,до 0.15,,до 0.3,,,,,,,,,,,,,до 0.01,,,,,,,,,,,,,,,,,,,,
3143,1336,ВТ14Л,ВТ14Л,для изготовления отливок,,,4.3 - 6.3,до 0.12,,до 0.15,,,,85.115 - 92.3,до 0.6,,2.5 - 3.8,,0.9 - 1.9,Титановый литейный сплав,Титановый литейный сплав,,прочих 0.3,,до 0.2,,,,,,до 0.3,,,,,,,,,,до 0.05,,до 0.15,,,,,,,,,,,,,до 0.015,,,,,,,,,,,,,,,,,,,,
3144,1331,ВТ1Л,ВТ1Л,для изготовления отливок,,,,до 0.15,,до 0.15,,,,98.635 - 99.7,до 0.3,,,,,Титановый литейный сплав,Титановый литейный сплав,,прочих 0.3,,до 0.2,,,,,,,,,,,,,,,,до 0.05,,до 0.2,,,,,,,,,,,,,до 0.015,,,,,,,,,,,,,,,,,,,,
3145,1521,ВТ20Л,ВТ20Л,для изготовления отливок,,,5.5 - 7.5,,,,,,,86.2 - 91.7,,,0.5 - 2,,0.8 - 1.8,Титановый литейный сплав,Титановый литейный сплав,,,,,,,,,,1.5 - 2.5,,,,,,,,,,,,,,,,,,,,,,,,,,,,,,,,,,,,,,,,,,,,,
3146,1522,ВТ21Л,ВТ21Л,для изготовления отливок,,,5.8 - 7.2,,,,0.2 - 0.5,,,83.8 - 88.8,,,0.4 - 1,,0.8 - 1.5,Титановый литейный сплав,Титановый литейный сплав,,,,,,,,,,4 - 6,,,,,,,,,,,,,,,,,,,,,,,,,,,,,,,,,,,,,,,,,,,,,
3147,1330,ТГ-Тв,ТГ-Тв,исходный материал для производства полуфабрикатов из титана и его сплавов; категория качества - первая,,,,до 0.1,,,,,,min 97.75,до 1.9,,,,,Титановая губка,Титановая губка,,,,,,,,,,,,,,,,,,,,до 0.1,,,,,,,,,,,,,,,,,,,,,,,,,,,до 0.15,,,,,,,,
3148,1334,ВТ3-1Л,ВТ3-1Л,для изготовления отливок,,,5.3 - 7,до 0.15,,0.15 - 0.4,0.8 - 2.3,,,85.205 - 91.55,0.2 - 0.7,,2 - 3,,,Титановый литейный сплав,Титановый литейный сплав,,прочих 0.3,,до 0.2,,,,,,до 0.5,,,,,,,,,,до 0.05,,до 0.18,,,,,,,,,,,,,до 0.015,,,,,,,,,,,,,,,,,,,,
3149,1332,ВТ5Л,ВТ5Л,"для изготовления отливок, изготовления деталей систем управления, внутреннего набора фюзеляжа, сварных деталей и узлов, длительно работающих (10 000 ч) при температурах до 400 °С.",,,4.1 - 6.2,до 0.2,,до 0.2,,,,91.485 - 95.9,до 0.35,,,,,Титановый литейный сплав,Титановый литейный сплав,,прочих 0.3,,до 0.2,,,,,,до 0.8,,,,,,,,,,до 0.05,,до 0.2,,,,,,,,,,,,,до 0.015,,,,,,,,,,,,,,,,,,,,
3150,1335,ВТ9Л,ВТ9Л,для изготовления отливок,,,5.6 - 7,до 0.15,,0.2 - 0.35,,,,85.685 - 90.6,до 0.3,,2.8 - 3.8,,,Титановый литейный сплав,Титановый литейный сплав,,прочих 0.3,,до 0.2,,,,,,0.8 - 2,,,,,,,,,,до 0.05,,до 0.15,,,,,,,,,,,,,до 0.015,,,,,,,,,,,,,,,,,,,,
3151,1809,14,14,"для производства сортового проката, изготовления слитков и полуфабрикатов; для изготовления деталей специальной техники, деталей авиастроения и приборостроения.",,,3.5 - 5.6,до 0.1,,до 0.12,,,,87.29 - 93.9,до 0.25,,1.8 - 3.5,,0.5 - 2.5,Титановый деформируемый сплав,Титановый деформируемый сплав,,прочих 0.3,,,,,,,,до 0.3,,,,,,,,,,до 0.04,,до 0.15,,,,,,,,,,,,,,,,,,,,,,,,,,,,,,,,,
3152,3256,19,19,"для изготовления сортового проката, слитков и полуфабрикатов",,,5 - 6.5,до 0.08,,до 0.12,,,,86.12 - 91.2,до 0.2,,,,,Титановый деформируемый сплав,Титановый деформируемый сплав,,прочих 0.3,,,,,,2.5 - 4,,1 - 2.5,,,,,,,,,,до 0.04,,до 0.14,,,,,,,,,,,,,,,,,,,,,,,,,,,,,,,,,
3153,3257,27,27,"для изготовления сортового проката, слитков и полуфабрикатов",,,3 - 4.2,до 0.1,,до 0.12,,,,88.85 - 93.3,до 0.25,,,,0.7 - 1.5,Титановый деформируемый сплав,Титановый деформируемый сплав,,прочих 0.3,,,,,,0.7 - 1.5,,2 - 3,,,,,,,,,,до 0.04,,до 0.14,,,,,,,,,,,,,,,,,,,,,,,,,,,,,,,,,
3154,1807,2В,2В,"для производства сортового проката, слитков и полуфабрикатов; деталей специальной техники, деталей авиастроения и приборостроения, титановой проволоки.",,,1.5 - 2.5,до 0.07,,до 0.1,,,,94.79 - 97.2,до 0.2,,,,1 - 2,Титановый деформируемый сплав,Титановый деформируемый сплав,,прочих 0.3,,,,,,,,,,,,,,,,,,до 0.04,,до 0.12,,,,,,,,,,,,,до 0.002,,,,,,,,,,,,,,,,,,,,
