Repository: a-dev-mobile/splav-kharkov

File: base/base.csv (part 31 of 32)
,id,name_x,Марка :,Применение:,Дополнение:,Cu,Al,C,Ni,Si,Cr,Mn,Zn,Ti,Fe,Заменитель:,Mo,Mg,V,Классификация :,type_x,Pb,Примесей,-,W,Sn,Co,Ag,Nb,P,Zr,Sb,S,Cd,B,Pt,Ni+Co,Au,Pd,Bi,N,As,O,Ca,Be,Rh,sв,d5,Ir,Ce,Te,sT,Tl,y,Se,H,Na,Ta,Hg,In,Ru,Ga,KCU,Ba,Nd,Li,Al+Mg,Cl,La,РЗМ,Sr,Re,Cu+P,Sc,Hf,F
3155,3258,37,37,"для изготовления сортового проката, слитков и полуфабрикатов",,,4.3 - 6.3,0.05 - 0.14,,до 0.12,,,,88.21 - 93.65,до 0.25,,1.5 - 2.5,,,Титановый деформируемый сплав,Титановый деформируемый сплав,,прочих 0.3,,,,,,до 1,,0.2 - 1,,,,,,,,,,до 0.04,,до 0.14,,,,,,,,,,,,,,,,,,,,,,,,,,,,,,,,,
3156,1806,3М,3М,"для производства сортового проката, изготовления слитков и полуфабрикатов и изготовления деталей специальной техники.",,,3.5 - 5,до 0.1,,до 0.12,,,,93.89 - 96.2,до 0.25,,,,,Титановый деформируемый сплав,Титановый деформируемый сплав,,прочих 0.3,,,,,,,,до 0.3,,,,,,,,,,до 0.04,,до 0.15,,,,,,,,,,,,,,,,,,,,,,,,,,,,,,,,,
3157,3259,40(dubl),40(dubl),"для изготовления сортового проката, слитков и полуфабрикатов","ВНИМАНИЕ! По ОСТ 1-92077-91 настоящее название этого материала 40.
Но поскольку по ГОСТ 1050-88 маркой 40 обозначена конструкционная сталь, во избежание путаницы в Марочнике данный титановый сплав обозначен как 40(dubl)",,1.5 - 3.5,до 0.07,,до 0.12,,,,92.78 - 97.7,до 0.25,,,,0.5 - 2.5,Титановый деформируемый сплав,Титановый деформируемый сплав,,прочих 0.3,,,,,,,,до 0.3,,,,,,,,,,до 0.04,,до 0.14,,,,,,,,,,,,,,,,,,,,,,,,,,,,,,,,,
3158,1808,5В,5В,"для производства сортового проката, изготовления слитков и полуфабрикатов; для изготовления деталей специальной техники, деталей авиастроения и приборостроения.",,,4.7 - 6.3,0.06 - 0.14,,до 0.12,,,,88.85 - 93.24,до 0.25,,0.7 - 2,,1 - 1.9,Титановый деформируемый сплав,Титановый деформируемый сплав,,прочих 0.3,,,,,,,,до 0.1,,,,,,,,,,до 0.04,,до 0.13,,,,,,,,,,,,,,,,,,,,,,,,,,,,,,,,,
3159,1526,АТ-6,АТ-6,для изготовления кавитационно стойких изделий; класс по структуре α+β,,,5 - 6.5,,,1.5 - 1.5,1.5 - 1.5,,,89.9 - 91.4,1.5 - 1.5,,,,,Титановый деформируемый сплав,Титановый деформируемый сплав,,,,,,,,,,,,,,,,,,,,,,,,,,,,,,,,,,,,,,,,,,,,,,,,,,,,,,,
3160,1802,АТ3,АТ3,"для изготовления полуфабрикатов (листов, лент, фольги, полос, плит, прутков, профилей, труб, поковок и штампованных заготовок) методом деформации, а также слитков",,,2 - 3.5,до 0.1,,0.2 - 0.4,0.2 - 0.5,,,94.65 - 97.1,0.2 - 0.5,,,,,Титановый деформируемый сплав,Титановый деформируемый сплав,,прочих 0.3,,,,,,,,,,,,,,,,,,до 0.05,,до 0.15,,,,,,,,,,,,,до 0.008,,,,,,,,,,,,,,,,,,,,
3161,1333,ВТ6Л,ВТ6Л,для изготовления отливок,,,5 - 6.5,до 0.1,,до 0.15,,,,87.435 - 91.5,до 0.3,,,,3.5 - 4.5,Титановый литейный сплав,Титановый литейный сплав,,прочих 0.3,,до 0.2,,,,,,до 0.3,,,,,,,,,,до 0.05,,до 0.15,,,,,,,,,,,,,до 0.015,,,,,,,,,,,,,,,,,,,,
3162,1300,ВТ14,ВТ14,"детали, длительно работающие при температуре до 400°C ; класс по структуре α+β",,,3.5 - 6.3,до 0.1,,до 0.15,,,,86.85 - 92.8,до 0.25,,2.5 - 3.8,,0.9 - 1.9,Титановый деформируемый сплав,Титановый деформируемый сплав,,прочих 0.3,,,,,,,,до 0.3,,,,,,,,,,до 0.05,,до 0.15,,,,,,,,,,,,,до 0.015,,,,,,,,,,,,,,,,,,,,
3163,1524,ВТ15,ВТ15,для изготовления кавитационно стойких изделий; класс по структуре псевдо β,,,2.3 - 3.6,до 0.1,,до 0.15,9.5 - 11.5,,,76.8 - 81.4,до 0.3,,6.8 - 8,,,Титановый деформируемый сплав,Титановый деформируемый сплав,,прочих 0.3,,,,,,,,,,,,,,,,,,до 0.05,,до 0.12,,,,,,,,,,,,,до 0.012,,,,,,,,,,,,,,,,,,,,
3164,1803,ВТ18,ВТ18,"для производства прутков, поковок, штамповок; сплав жаропрочный, рекомендуется для деталей, работающих длительно (до 500 ч) при 550 - 600 °С и кратковременно (детали разового действия) — до 800 °С.",,,7.2 - 8.2,до 0.1,,0.05 - 0.18,,,,76.82 - 82.05,до 0.15,,0.2 - 1,,,Титановый деформируемый сплав,Титановый деформируемый сплав,,прочих 0.3,,,,,,0.5 - 1.5,,10 - 12,,,,,,,,,,до 0.05,,до 0.14,,,,,,,,,,,,,до 0.015,,,,,,,,,,,,,,,,,,,,
3165,1804,ВТ18у,ВТ18у,"для производства прутков, поковок, штамповок, листового проката; сплав жаропрочный, рекомендуется для деталей, работающих длительно (до 500 ч) при 550 - 600 °С и кратковременно (детали разового действия) — до 800 °С.",,,6.2 - 7.3,до 0.1,,0.1 - 0.25,,,,82.11 - 87.3,до 0.2,,0.4 - 1,,,Титановый деформируемый сплав,Титановый деформируемый сплав,,прочих 0.3,,,2 - 3,,,0.5 - 1.5,,3.5 - 4.5,,,,,,,,,,до 0.04,,до 0.14,,,,,,,,,,,,,до 0.015,,,,,,,,,,,,,,,,,,,,
3166,1294,ВТ20,ВТ20,"детали, длительно работающие при температуре до 500°; коррозионная стойкость хорошая; класс по структуре псевдо α",,,5.5 - 7,до 0.1,,до 0.15,,,,85.15 - 91.4,до 0.25,,0.5 - 2,,0.8 - 2.5,Титановый деформируемый сплав,Титановый деформируемый сплав,,прочих 0.3,,,,,,,,1.5 - 2.5,,,,,,,,,,до 0.05,,до 0.15,,,,,,,,,,,,,до 0.015,,,,,,,,,,,,,,,,,,,,
3167,1820,ВТ20-1св,ВТ20-1св,для изготовления сварочной проволоки,,,2 - 3,до 0.05,,до 0.1,,,,91.36 - 95.7,до 0.15,,0.5 - 1.5,,0.5 - 1.5,Титановый деформируемый сплав,Титановый деформируемый сплав,,прочих 0.3,,,,,,,,1 - 2,,,,,,,,,,до 0.04,,до 0.12,,,,,,,,,,,,,до 0.003,,,,,,,,,,,,,,,,,,,,
3168,1821,ВТ20-2св,ВТ20-2св,для изготовления сварочной проволоки,,,3.5 - 4.5,до 0.05,,до 0.1,,,,89.86 - 94.2,до 0.15,,0.5 - 1.5,,0.5 - 1.5,Титановый деформируемый сплав,Титановый деформируемый сплав,,прочих 0.3,,,,,,,,1 - 2,,,,,,,,,,до 0.04,,до 0.12,,,,,,,,,,,,,до 0.003,,,,,,,,,,,,,,,,,,,,
3169,1302,ВТ22,ВТ22,"для получения высоконагруженных деталей и конструкций, длительно работающих до температур 350—400 °С. (силовые детали фюзеляжа, крыла, штамповки, детали системы управления, крепежные детали типа ушковых болтов); класс по структуре α+β",,,4.4 - 5.7,до 0.1,,до 0.15,0.5 - 1.5,,,79.4 - 86.3,0.5 - 1.5,,4 - 5.5,,4 - 5.5,Титановый деформируемый сплав,Титановый деформируемый сплав,,прочих 0.3,,,,,,,,до 0.3,,,,,,,,,,до 0.05,,до 0.18,,,,,,,,,,,,,до 0.015,,,,,,,,,,,,,,,,,,,,
3170,3289,ВТ22И,ВТ22И,"Крупные нагруженные штамповки, повышенная пластичность",,,2.6 - 3.8,до 0.1,,до 0.15,0.5 - 1.5,,,81.1 - 87.1,0.5 - 1.5,,4 - 5.5,,4 - 5.5,Титановый деформируемый сплав,Титановый деформируемый сплав,,прочих 0.3,,,,,,,,до 0.3,,,,,,,,,,до 0.05,,до 0.18,,,,,,,,,,,,,до 0.015,,,,,,,,,,,,,,,,,,,,
3171,1301,ВТ16,ВТ16,"крепежные и резьбовые детали, работающие при температуре до 350° ; класс по структуре α+β",,,1.8 - 3.8,до 0.1,,до 0.15,,,,84.85 - 89.7,до 0.25,,4.5 - 5.5,,4 - 5,Титановый деформируемый сплав,Титановый деформируемый сплав,,прочих 0.3,,,,,,,,до 0.3,,,,,,,,,,до 0.05,,до 0.15,,,,,,,,,,,,,до 0.015,,,,,,,,,,,,,,,,,,,,
3172,3290,ВТ25У,ВТ25У,"Диски и лопатки компрессоров газотурбинных двигателей с рабочей температурой до 550 град., длительный ресурс",Сплав жаропрочный,,6 - 7,до 0.1,,0.1 - 0.3,,,,78.95 - 85.7,до 0.15,,3.5 - 4.5,,,Титановый деформируемый сплав,Титановый деформируемый сплав,,прочих 0.3,,0.4 - 1.5,1 - 2.5,,,,,3 - 4.5,,,,,,,,,,до 0.04,,до 0.15,,,,,,,,,,,,,до 0.01,,,,,,,,,,,,,,,,,,,,
3173,1822,ВТ2св,ВТ2св,для изготовления сварочной проволоки,,,2 - 3,до 0.05,,до 0.1,,,,96.36 - 97.7,до 0.15,,,,,Титановый деформируемый сплав,Титановый деформируемый сплав,,прочих 0.3,,,,,,,,,,,,,,,,,,до 0.04,,до 0.12,,,,,,,,,,,,,до 0.03,,,,,,,,,,,,,,,,,,,,
3174,1297,ВТ3-1,ВТ3-1,"кованые и щтампованные детали, работающие при температуре до 400°C (6000 ч) и до 450°C (2000 ч) ; класс по структуре α+β",,,5.5 - 7,до 0.1,,0.15 - 0.4,0.8 - 2,,,85.95 - 91.05,0.2 - 0.7,,2 - 3,,,Титановый деформируемый сплав,Титановый деформируемый сплав,,прочих 0.3,,,,,,,,до 0.5,,,,,,,,,,до 0.05,,до 0.15,,,,,,,,,,,,,до 0.015,,,,,,,,,,,,,,,,,,,,
3175,3288,ВТ41,ВТ41,В авиастроении для деталей газотурбинных двигателей,Сплав жаропрочный,,5.8 - 6.6,0.01 - 0.06,до 0.03,0.27 - 0.4,до 0.03,,,80.38 - 85.43,0.06 - 0.13,,0.8 - 1.5,,,Титановый деформируемый сплав,Титановый деформируемый сплав,,прочих 0.2,,0.35 - 0.7,3.5 - 4.5,,,0.8 - 1.5,,2.7 - 3.8,,,,,,,,,,до 0.04,,0.05 - 0.12,,,,,,,,,,,,,до 0.01,,,,,,,,,,,,,,,,,,,,
3176,1285,ВТ5,ВТ5,"сварные детали, работающие при температуре от -253 до 400°C ;коррозионная стойкость хорошая; класс по структуре α",,,4.5 - 6.2,до 0.1,,до 0.12,,,,90.63 - 95.2,до 0.3,,до 0.8,,до 1.2,Титановый деформируемый сплав,Титановый деформируемый сплав,,прочих 0.3,,,,,,,,до 0.3,,,,,,,,,,до 0.05,,до 0.2,,,,,,,,,,,,,до 0.015,,,,,,,,,,,,,,,,,,,,
3177,1286,ВТ5-1,ВТ5-1,"штампосварные детали и узлы, работающие при температуре до 450°C ;коррозионная стойкость хорошая; класс по структуре α",,,4.3 - 6,до 0.1,,до 0.12,,,,88.83 - 93.4,до 0.3,,,,до 1,Титановый деформируемый сплав,Титановый деформируемый сплав,,прочих 0.3,,,2 - 3,,,,,до 0.3,,,,,,,,,,до 0.05,,до 0.15,,,,,,,,,,,,,до 0.015,,,,,,,,,,,,,,,,,,,,
3178,1298,ВТ6,ВТ6,"для изготовления крупногабаритных свар­ных и сборных конструкций летательных аппаратов, для изготовле­ния баллонов, работающих под внутренним давлением в широком интервале температур от 196 до 450 °С, и целого ряда других конструктивных элементов; класс по структуре α+β",,,5.3 - 6.8,до 0.1,,до 0.1,,,,86.45 - 90.9,до 0.6,,,,3.5 - 5.3,Титановый деформируемый сплав,Титановый деформируемый сплав,,прочих 0.3,,,,,,,,до 0.3,,,,,,,,,,до 0.05,,до 0.2,,,,,,,,,,,,,до 0.015,,,,,,,,,,,,,,,,,,,,
3179,1303,ВТ6С,ВТ6С,"для изготовления баллонов, работающих под давлением",,,5.3 - 6.5,до 0.1,,до 0.15,,,,87.86 - 90.9,до 0.25,,,,3.5 - 4.5,Титановый деформируемый сплав,Титановый деформируемый сплав,,прочих 0.3,,,,,,,,до 0.3,,,,,,,,,,до 0.04,,до 0.15,,,,,,,,,,,,,до 0.015,,,,,,,,,,,,,,,,,,,,
3180,1523,ВТ23,ВТ23,для изготовления кавитационно стойких изделий; класс по структуре α+β,,,4 - 6.3,до 0.1,,до 0.15,0.8 - 1.4,,,84.1 - 89.3,0.4 - 1,,1.5 - 2.5,,4 - 5,Титановый деформируемый сплав,Титановый деформируемый сплав,,прочих 0.3,,,,,,,,до 0.3,,,,,,,,,,до 0.05,,до 0.15,,,,,,,,,,,,,до 0.015,,,,,,,,,,,,,,,,,,,,
3181,1819,ВТ6св,ВТ6св,для изготовления сварочной проволоки,,,3.5 - 4.5,до 0.05,,до 0.1,,,,91.36 - 93.7,до 0.15,,,,2.5 - 3.5,Титановый деформируемый сплав,Титановый деформируемый сплав,,прочих 0.3,,,,,,,,,,,,,,,,,,до 0.04,,до 0.12,,,,,,,,,,,,,до 0.003,,,,,,,,,,,,,,,,,,,,
3182,3291,ВТ6ч,ВТ6ч,для изготовления штампосварных деталей в авиастроении,,,5.5 - 6.75,до 0.1,,до 0.07,,,,87.62 - 90.63,до 0.4,,,,3.5 - 4.5,Титановый деформируемый сплав,Титановый деформируемый сплав,,прочих 0.3,,,,,,,,,,,,,,,,,,до 0.05,,0.07 - 0.2,,,,,,,,,,,,,до 0.01,,,,,,,,,,,,,,,,,,,,
3183,3292,ВТ8-1,ВТ8-1,для дисков и лопаток компрессора авиационных двигателей,Сплав жаропрочный,,5.8 - 6.8,до 0.08,,0.1 - 0.25,,,,85.37 - 90.1,до 0.2,,2.8 - 3.8,,,Титановый деформируемый сплав,Титановый деформируемый сплав,,прочих 0.3,,,0.4 - 1.5,,,,,0.5 - 1.5,,,,,,,,,,до 0.03,,до 0.15,,,,,,,,,,,,,до 0.015,,,,,,,,,,,,,,,,,,,,
3184,1801,ВТ8,ВТ8,"применяется в деталях ГТД (дисках, лопатках компрессора низкого давления, деталях крепления вентилятора).Максимальная рабочая температура до 480 град.С",,,5.8 - 7,до 0.1,,0.2 - 0.4,,,,87.55 - 90.9,до 0.3,,2.8 - 3.8,,,Титановый деформируемый сплав,Титановый деформируемый сплав,,прочих 0.3,,,,,,,,до 0.5,,,,,,,,,,до 0.05,,до 0.15,,,,,,,,,,,,,до 0.015,,,,,,,,,,,,,,,,,,,,
3185,1299,ВТ9,ВТ9,"детали, работающие при температуре до 500 °, детали ГТД (диски, лопатки) и другие детали компрессора; класс по структуре α+β",,,5.8 - 7,до 0.1,,0.2 - 0.35,,,,86.15 - 89.9,до 0.25,,2.8 - 3.8,,,Титановый деформируемый сплав,Титановый деформируемый сплав,,прочих 0.3,,,,,,,,1 - 2,,,,,,,,,,до 0.05,,до 0.15,,,,,,,,,,,,,до 0.015,,,,,,,,,,,,,,,,,,,,
3186,3293,ВТ8М-1,ВТ8М-1,"Для изготовления лопаток компрессоров авиационных двигателей, в том числе с применением технологии холодного вальцевания",Сплав жаропрочный,,5 - 5.8,до 0.1,,0.1 - 0.22,,,,85.78 - 91,до 0.3,,3 - 4.3,,,Титановый деформируемый сплав,Титановый деформируемый сплав,,прочих 0.3,,,0.3 - 1.5,,,,,0.3 - 1.5,,,,,,,,,,до 0.03,,до 0.15,,,,,,,,,,,,,до 0.015,,,,,,,,,,,,,,,,,,,,
3187,1293,ОТ4,ОТ4,"для деталей, работающих при температурах до 350 °С в течение 2000 ч и до 300 °С — 30 000 ч.; коррозионная стойкость хорошая; класс по структуре псевдо α",Сплав хорошо деформируется в горячем и ограниченно холодном состояниях.,,3.5 - 5,до 0.1,,до 0.12,,0.8 - 2,,91.83 - 95.4,до 0.3,,,,,Титановый деформируемый сплав,Титановый деформируемый сплав,,прочих 0.3,,,,,,,,до 0.3,,,,,,,,,,до 0.05,,до 0.15,,,,,,,,,,,,,до 0.012,,,,,,,,,,,,,,,,,,,,
3188,1287,ОТ4-0,ОТ4-0,"детали сложной конфигурации, длительно работающие при температуре 300-350°C и кратковременно при температуре 500-600°C ; коррозионная стойкость хорошая; класс по структуре псевдо α",,,0.4 - 1.4,до 0.1,,до 0.12,,0.5 - 1.3,,96.13 - 98.8,до 0.3,,,,,Титановый деформируемый сплав,Титановый деформируемый сплав,,прочих 0.3,,,,,,,,до 0.3,,,,,,,,,,до 0.05,,до 0.15,,,,,,,,,,,,,до 0.012,,,,,,,,,,,,,,,,,,,,
3189,1292,ОТ4-1,ОТ4-1,"тонкостенные детали сложной конфигурации, длительно работающие при температуре 300°C (3000 ч) и 350°C (2000 ч); класс по структуре псевдо α; Недостатки - сравнительно невысокая прочность; очень большая склонность к водородной хрупкости",,,1.5 - 2.5,до 0.1,,до 0.12,,0.7 - 2,,94.33 - 97.5,до 0.3,,,,,Титановый деформируемый сплав,Титановый деформируемый сплав,,прочих 0.3,,,,,,,,до 0.3,,,,,,,,,,до 0.05,,до 0.15,,,,,,,,,,,,,до 0.012,,,,,,,,,,,,,,,,,,,,
3190,1817,ОТ4-1св,ОТ4-1св,для изготовления сварочной проволоки,,,1.5 - 2.5,до 0.1,,до 0.12,,0.7 - 2,,94.33 - 97.5,до 0.3,,,,,Титановый деформируемый сплав,Титановый деформируемый сплав,,прочих 0.3,,,,,,,,до 0.3,,,,,,,,,,до 0.05,,до 0.15,,,,,,,,,,,,,до 0.006,,,,,,,,,,,,,,,,,,,,
3191,1816,ОТ4св,ОТ4св,для изготовления сварочной проволоки,,,3.5 - 5,до 0.1,,до 0.12,,0.8 - 2,,91.83 - 95.4,до 0.3,,,,,Титановый деформируемый сплав,Титановый деформируемый сплав,,прочих 0.3,,,,,,,,до 0.3,,,,,,,,,,до 0.05,,до 0.15,,,,,,,,,,,,,до 0.006,,,,,,,,,,,,,,,,,,,,
3192,1805,ПТ-1М,ПТ-1М,"для изготовления слитков и полуфабрикатов, труб холоднодеформированных, деталей авиа- и приборостроения специального назначения.",,,0.2 - 0.7,до 0.07,,до 0.1,,,,98.29 - 99.5,до 0.2,,,,,Титановый деформируемый сплав,Титановый деформируемый сплав,,прочих 0.3,,,,,,,,до 0.3,,,,,,,,,,до 0.04,,до 0.12,,,,,,,,,,,,,,,,,,,,,,,,,,,,,,,,,
3193,1296,ПТ-3В,ПТ-3В,"для изделий с высокой прочностью при достаточной пластичности и вязкости, высоким сопротивлением малым пластическим деформациям,хрупкому и усталостному разрушению, применяемых в машиностроении, приборостроении и инструментальной промышленности; класс по структуре псевдо α",,,3.5 - 5,до 0.1,,до 0.12,,,,91.39 - 95,до 0.25,,,,1.2 - 2.5,Титановый деформируемый сплав,Титановый деформируемый сплав,,прочих 0.3,,,,,,,,до 0.3,,,,,,,,,,до 0.04,,до 0.15,,,,,,,,,,,,,до 0.006,,,,,,,,,,,,,,,,,,,,
3194,1295,ПТ-7М,ПТ-7М,трубы и другие тонкостенные сварные детали;Используется в деталях для изготовления которых требуется высокая технологичность при холодной штамповке; коррозионная стойкость хорошая; класс по структуре псевдо α,,,1.8 - 2.5,до 0.1,,до 0.12,,,,93.69 - 95.9,до 0.25,,,,,Титановый деформируемый сплав,Титановый деформируемый сплав,,прочих 0.3,,,,,,,,2 - 3,,,,,,,,,,до 0.04,,до 0.15,,,,,,,,,,,,,до 0.006,,,,,,,,,,,,,,,,,,,,
3195,1815,ПТ-7Мсв,ПТ-7Мсв,для изготовления сварочной проволоки,,,1.8 - 2.5,до 0.05,,до 0.1,,,,93.87 - 95.9,до 0.15,,,,,Титановый деформируемый сплав,Титановый деформируемый сплав,,прочих 0.3,,,,,,,,2 - 3,,,,,,,,,,до 0.03,,до 0.12,,,,,,,,,,,,,до 0.02,,,,,,,,,,,,,,,,,,,,
3196,1818,СПТ-2,СПТ-2,для изготовления сварочной проволоки,,,3.5 - 4.5,до 0.05,,до 0.1,,,,89.36 - 92.7,до 0.15,,,,2.5 - 3.5,Титановый деформируемый сплав,Титановый деформируемый сплав,,прочих 0.3,,,,,,,,1 - 2,,,,,,,,,,до 0.04,,до 0.12,,,,,,,,,,,,,до 0.003,,,,,,,,,,,,,,,,,,,,
3197,1525,ТС6,ТС6,для изготовления кавитационно стойких изделий; класс по структуре псевдо β,,,3 - 3,,,,10 - 11,,,75 - 77,,,4 - 5,,6 - 6,Титановый деформируемый сплав,Титановый деформируемый сплав,,,,,,,,,,,,,,,,,,,,,,,,,,,,,,,,,,,,,,,,,,,,,,,,,,,,,,,
3198,1226,Ц0,Ц0,для отливаемых под давлением ответственных деталей; для производства цинкового порошка; для легирования алюминиевых сплавов;для горячего и гальванического оцинкования изделий,,до 0.001,до 0.005,,,,,,min 99.975,,до 0.005,,,,,Цинк первичный,Цинк первичный,до 0.013,всего 0.025,,,до 0.001,,,,,,,,до 0.004,,,,,,,,до 0.0005,,,,,,,,,,,,,,,,,,,,,,,,,,,,,,,,,,
3199,1225,Ц0А,Ц0А,"для производства цинкового порошка; для легирования алюминиевых сплавов;
для отливаемых под давлением ответственных деталей; для горячего и гальванического оцинкования изделий",,до 0.001,до 0.005,,,,,,min 99.98,,до 0.003,,,,,Цинк первичный,Цинк первичный,до 0.01,всего 0.02,,,до 0.001,,,,,,,,до 0.003,,,,,,,,до 0.0005,,,,,,,,,,,,,,,,,,,,,,,,,,,,,,,,,,
3200,1228,Ц1,Ц1,"для производства сплавов, обрабатываемых давлением; для изготовления гальванических элементов; для гальванического оцинкования в виде анодов; для горячего оцинкования изделий; для производства цинкового порошка; для специальных латуней и медно-цинковых сплавов",,до 0.002,до 0.005,,,,,,min 99.95,,до 0.01,,,,,Цинк первичный,Цинк первичный,до 0.02,всего 0.05,,,до 0.001,,,,,,,,до 0.01,,,,,,,,до 0.0005,,,,,,,,,,,,,,,,,,,,,,,,,,,,,,,,,,
3201,1227,Ц1С,Ц1С,"для производства горячекатаных анодов, применяемых для оцинкования деталей гальваническим способом",,до 0.001,,,,,,,min 99.96,,до 0.01,,,,,Цинк первичный,Цинк первичный,до 0.015,всего 0.04,,,до 0.001,,,,,,,,до 0.01,,,,,,,,,,,,,,,,,,,,,,,,,,,,,,,,,,,,,,,,,,
3202,1230,Ц2С,Ц2С,"для производства горячекатаных анодов, применяемых для оцинкования деталей гальваническим способом",,до 0.01,,,,,,,min 98.6,,до 0.04,,,,,Цинк первичный,Цинк первичный,до 1.3,всего 1.4,,,до 0.01,,,,,,,,до 0.003,,,,,,,,до 0.01,,,,,,,,,,,,,,,,,,,,,,,,,,,,,,,,,,
3203,1229,Ц2,Ц2,для горячего оцинкования изделий; для производства цинкового порошка; для медно-цинковых сплавов и бронз,,до 0.005,до 0.01,,,,,,min 98.7,,до 0.05,,,,,Цинк первичный,Цинк первичный,до 1,всего 1.3,,,до 0.002,,,,,,до 0.02,,до 0.2,,,,,,,,до 0.01,,,,,,,,,,,,,,,,,,,,,,,,,,,,,,,,,,
3204,1232,Ц3,Ц3,для горячего оцинкования изделий; для производства цинкового порошка; для медно-цинковых сплавов,,до 0.05,,,,,,,min 97.5,,до 0.1,,,,,Цинк первичный,Цинк первичный,до 2,всего 2.5,,,до 0.005,,,,,,до 0.02,,до 0.2,,,,,,,,до 0.01,,,,,,,,,,,,,,,,,,,,,,,,,,,,,,,,,,
3205,1224,ЦВ,ЦВ,"для производства химически чистых реактивов, окиси цинка и цинкового порошка; для отливаемых под давлением особо ответственных деталей",,до 0.001,до 0.005,,,,,,min 99.99,,до 0.003,,,,,Цинк первичный,Цинк первичный,до 0.005,всего 0.01,,,до 0.001,,,,,,,,до 0.002,,,,,,,,до 0.0005,,,,,,,,,,,,,,,,,,,,,,,,,,,,,,,,,,
3206,1223,ЦВ0,ЦВ0,для нужд полиграфической и автомобильной отраслей,,до 0.001,до 0.005,,,,,,min 99.995,,до 0.002,,,,,Цинк первичный,Цинк первичный,до 0.003,всего 0.005,,,до 0.001,,,,,,,,до 0.002,,,,,,,,до 0.0005,,,,,,,,,,,,,,,,,,,,,,,,,,,,,,,,,,
3207,1231,Ц3С,Ц3С,"для производства горячекатаных анодов, применяемых для оцинкования деталей гальваническим способом",,до 0.02,,,,,,,min 98.5,,до 0.05,,,,,Цинк первичный,Цинк первичный,до 1.4,всего 1.5,,,до 0.04,,,,,,,,до 0.2,,,,,,,,до 0.01,,,,,,,,,,,,,,,,,,,,,,,,,,,,,,,,,,
3208,1222,ЦВ00,ЦВ00,для производства химически чистых реактивов,,до 0.00001,до 0.00001,,до 0.00001,,,,min 99.997,,до 0.00001,,,,,Цинк первичный,Цинк первичный,до 0.00001,всего 0.003,,,до 0.00001,,,,,,до 0.00001,,до 0.002,,,,,,до 0.00001,,до 0.0005,,,,,,,,,,,,,,,,,,,,,,,,,,,,,,,,,,
3209,1848,ZnA14Cu1A,ZnA14Cu1A,"для отливки корпусных, арматурных, декоративных деталей, не требующих повышенной точности, в автомобильной, тракторной, электротехнической и других отраслях промышленности.","Сплав имеет хорошую жидкотекучесть, повышенную коррозионную стойкость, практически не изменяет размеров при естественном старении.",0.7 - 1.3,3.5 - 4.5,,,до 0.015,,,94.06 - 95.78,,до 0.06,,,0.02 - 0.06,,Цинковый литейный сплав,Цинковый литейный сплав,до 0.004,,Pb+Sn+Cd,,до 0.001,,,,,,,,до 0.003,,,,,,,,,,,,,,,,,,,,,,,,,,,,,,,,,,,,,,,,,,
3210,1859,ZnA14Cu3,ZnA14Cu3,"для отливки деталей в автомобильной, электротехнической и машиностроительной промышленности.",,2.5 - 3.5,3.5 - 4.3,,,,,,92.08 - 93.97,,до 0.05,,,0.03 - 0.06,,Цинковый литейный сплав,Цинковый литейный сплав,до 0.005,,,,до 0.001,,,,,,,,до 0.002,,,,,,,,,,,,,,,,,,,,,,,,,,,,,,,,,,,,,,,,,,
3211,1857,ZnA14Cu3A,ZnA14Cu3A,"для изготовления отливок деталей, требующих повышенной точности, в автомобильной и других отраслях промышленности.","Сплав обладает хорошей жидкотекучестью, высокой прочностью, хорошей коррозионной стойкостью. Изменяемость размеров до 0,5 %.",2.5 - 3.7,3.5 - 4.5,,,до 0.015,,,91.66 - 93.98,,до 0.06,,,0.02 - 0.06,,Цинковый литейный сплав,Цинковый литейный сплав,до 0.004,,Pb+Sn+Cd,,до 0.001,,,,,,,,до 0.003,,,,,,,,,,,,,,,,,,,,,,,,,,,,,,,,,,,,,,,,,,
3212,1856,ЦА30М5,ЦА30М5,"для изготовления вкладышей подшипников, втулок балансированной подвески, червячных шестерней, сепараторов подшипников качения.",Сплав предназначается для замены антифрикционного сплава ЦАМ10-5 (ЦАМ10-5Л) и значительно превосходит его по механическим свойствам и износостойкости.,3.8 - 5.6,28.5 - 32.1,,,до 0.075,,,61.615 - 67.68,,0.01 - 0.5,,,0.01 - 0.08,,Цинковый литейный сплав,Цинковый литейный сплав,до 0.02,,,,до 0.01,,,,,,,,до 0.016,,,,,,,,,,,,,,,,,,,,,,,,,,,,,,,,,,,,,,,,,,
3213,1427,ЦА4,ЦА4,для литья под давлением деталей с устойчивыми размерами.,"Сплав обладает хорошей жидкотекучестью, хорошей коррозионной стойкостью",до 0.06,3.5 - 4.5,,,до 0.015,,,95.28 - 96.48,,до 0.07,,,0.02 - 0.06,,Цинковый литейный сплав,Цинковый литейный сплав,до 0.01,,,,до 0.002,,,,,,,,до 0.005,,,,,,,,,,,,,,,,,,,,,,,,,,,,,,,,,,,,,,,,,,
3214,1851,ЦА4М1,ЦА4М1,"для отливки корпусных, арматурных, декоративных деталей, не требующих повышенной точности, в автомобильной, тракторной, электротехнической и других отраслях промышленности.","Сплав имеет хорошую жидкотекучесть, хорошую коррозионную стойкость",0.7 - 1.3,3.5 - 4.5,,,до 0.015,,,94.04 - 95.78,,до 0.07,,,0.02 - 0.06,,Цинковый литейный сплав,Цинковый литейный сплав,до 0.01,,,,до 0.002,,,,,,,,до 0.005,,,,,,,,,,,,,,,,,,,,,,,,,,,,,,,,,,,,,,,,,,
3215,1852,ЦА4М1в,ЦА4М1в,для литья под давлением неответственных деталей в различных отраслях промышленности.,,0.6 - 1.3,3.5 - 4.5,,,до 0.03,,,93.925 - 95.88,,до 0.12,,,0.02 - 0.1,,Цинковый литейный сплав,Цинковый литейный сплав,до 0.02,,,,до 0.005,,,,,,,,до 0.015,,,,,,,,,,,,,,,,,,,,,,,,,,,,,,,,,,,,,,,,,,
3216,1850,ЦА4М1о,ЦА4М1о,"для отливки корпусных, арматурных, декоративных деталей, не требующих повышенной точности, в автомобильной, тракторной, электротехнической и других отраслях промышленности.","Сплав повышенной чистоты, имеет хорошую жидкотекучесть, хорошую коррозионную стойкость, практически не изменяет размеров при естественном старении.",0.7 - 1.3,3.5 - 4.5,,,до 0.015,,,94.06 - 95.78,,до 0.06,,,0.02 - 0.06,,Цинковый литейный сплав,Цинковый литейный сплав,до 0.005,,Pb+Sn+Cd,,до 0.001,,,,,,,,до 0.003,,,,,,,,,,,,,,,,,,,,,,,,,,,,,,,,,,,,,,,,,,
3217,1854,ЦА4М3,ЦА4М3,"для изготовления отливок деталей, требующих повышенной точности, в автомобильной и других отраслях промышленности.","Сплав обладает хорошей жидкотекучестью, высокой прочностью, коррозионной стойкостью.",2.5 - 3.7,3.5 - 4.5,,,до 0.015,,,91.64 - 93.98,,до 0.07,,,0.02 - 0.06,,Цинковый литейный сплав,Цинковый литейный сплав,до 0.01,,,,до 0.002,,,,,,,,до 0.005,,,,,,,,,,,,,,,,,,,,,,,,,,,,,,,,,,,,,,,,,,
3218,1847,ZnA14A,ZnA14A,"для отливки деталей, требующих стабильных размеров, в автомобильной, тракторной, электротехнической и других отраслях промышленности.","Сплав обладает хорошей жидкотекучестью, повышенной коррозионной стойкостью. стабильностью размеров",до 0.06,3.5 - 4.5,,,до 0.015,,,95.3 - 96.48,,до 0.06,,,0.02 - 0.06,,Цинковый литейный сплав,Цинковый литейный сплав,до 0.004,,Pb+Sn+Cd,,до 0.001,,,,,,,,до 0.003,,,,,,,,,,,,,,,,,,,,,,,,,,,,,,,,,,,,,,,,,,
3219,1853,ЦА4М3о,ЦА4М3о,"для изготовления отливок деталей, требующих повышенной точности, в автомобильной и других отраслях промышленности.","Сплав повышенной чистоты, обладает хорошей жидкотекучестью, высокой прочностью, хорошей коррозионной стойкостью. Изменяемость размеров до 0,5 %.",2.5 - 3.7,3.5 - 4.5,,,до 0.015,,,91.66 - 93.98,,до 0.06,,,0.02 - 0.06,,Цинковый литейный сплав,Цинковый литейный сплав,до 0.006,,Pb+Sn+Cd,,до 0.001,,,,,,,,до 0.003,,,,,,,,,,,,,,,,,,,,,,,,,,,,,,,,,,,,,,,,,,
3220,1849,ЦА4о,ЦА4о,"для отливки ответственных деталей, требующих стабильных размеров, в автомобильной, тракторной, электротехнической и других отраслях промышленности.","Сплав повышенной чистоты; обладает хорошей жидкотекучестью, хорошей коррозионной стойкостью.",до 0.06,3.5 - 4.5,,,до 0.015,,,95.3 - 96.48,,до 0.06,,,0.02 - 0.06,,Цинковый литейный сплав,Цинковый литейный сплав,до 0.005,,Pb+Sn+Cd,,до 0.001,,,,,,,,до 0.003,,,,,,,,,,,,,,,,,,,,,,,,,,,,,,,,,,,,,,,,,,
3221,1855,ЦА8М1,ЦА8М1,"для отливки деталей в автомобильной, тракторной, электротехнической и других отраслях промышленности.","Сплав имеет хорошую жидкотекучесть, хорошую коррозионную стойкость, высокие прочностные характеристики",0.7 - 1.4,7.1 - 8.9,,,до 0.015,,,89.51 - 92.19,,до 0.1,,,0.01 - 0.06,,Цинковый литейный сплав,Цинковый литейный сплав,до 0.01,,,,до 0.002,,,,,,,,до 0.006,,,,,,,,,,,,,,,,,,,,,,,,,,,,,,,,,,,,,,,,,,
3222,1426,ЦАМ4-1,ЦАМ4-1,для литья под давлением ответственных деталей,,0.7 - 1.2,3.5 - 4.3,,,до 0.015,,,94.36 - 95.77,,до 0.05,,,0.03 - 0.06,,Цинковый литейный сплав,Цинковый литейный сплав,до 0.01,,,,до 0.002,,,,,,,,до 0.005,,,,,,,,,,,,,,,,,,,,,,,,,,,,,,,,,,,,,,,,,,
3223,1860,ЦАМ4-1в,ЦАМ4-1в,"для литья под давлением неответственных деталей (сувениры, товары народного потребления)",,0.6 - 1.2,3.5 - 4.3,,,до 0.03,,,94.245 - 95.9,,до 0.1,,,до 0.1,,Цинковый литейный сплав,Цинковый литейный сплав,до 0.02,,,,до 0.005,,,,,,,,до 0.015,,,,,,,,,,,,,,,,,,,,,,,,,,,,,,,,,,,,,,,,,,
3224,1858,ЦАМ4-1о,ЦАМ4-1о,для литья под давлением особо ответственных деталей,,0.7 - 1.2,3.9 - 4.3,,,до 0.015,,,94.37 - 95.37,,до 0.05,,,0.03 - 0.06,,Цинковый литейный сплав,Цинковый литейный сплав,до 0.004,,,,до 0.001,,,,,,,,до 0.002,,,,,,,,,,,,,,,,,,,,,,,,,,,,,,,,,,,,,,,,,,
3225,1561,ЦАМ0.2-4,ЦАМ0.2-4,"для прессовки, прокатки и для изделий, изготовляемых глубокой вытяжкой",,4 - 4,0.2 - 0.2,,,,,,95.8 - 95.8,,,,,,,Цинковый деформируемый сплав,Цинковый деформируемый сплав,,,,,,,,,,,,,,,,,,,,,,,,,,,,,,,,,,,,,,,,,,,,,,,,,,,,,,,
3226,1563,ЦАМ10-2,ЦАМ10-2,для прессовки,,2 - 2,10 - 10,,,,,,87.97 - 87.97,,,,,0.03 - 0.03,,Цинковый деформируемый сплав,Цинковый деформируемый сплав,,,,,,,,,,,,,,,,,,,,,,,,,,,,,,,,,,,,,,,,,,,,,,,,,,,,,,,
3227,1564,ЦАМ15,ЦАМ15,для прессовки,,,15 - 15,,,,,,84.95 - 84.95,,,,,0.05 - 0.05,,Цинковый деформируемый сплав,Цинковый деформируемый сплав,,,,,,,,,,,,,,,,,,,,,,,,,,,,,,,,,,,,,,,,,,,,,,,,,,,,,,,
3228,1562,ЦАМ2-5,ЦАМ2-5,для прессовки,,5 - 5,2 - 2,,,,,,93 - 93,,,,,,,Цинковый деформируемый сплав,Цинковый деформируемый сплав,,,,,,,,,,,,,,,,,,,,,,,,,,,,,,,,,,,,,,,,,,,,,,,,,,,,,,,
3229,1565,ЦМ1,ЦМ1,для прессовки,,1 - 1,,,,,,,99 - 99,,,,,,,Цинковый деформируемый сплав,Цинковый деформируемый сплав,,,,,,,,,,,,,,,,,,,,,,,,,,,,,,,,,,,,,,,,,,,,,,,,,,,,,,,
3230,1823,ЦМП,ЦМП,"для производства листов, применяемых для изготовления форм высокой печати одноступенчатым травлением.",,до 0.001,0.06 - 0.1,,,,,,99.815 - 99.897,,до 0.004,,,0.03 - 0.06,,Цинковый деформируемый сплав,Цинковый деформируемый сплав,до 0.006,всего 0.013,,,до 0.001,,,,,,,,до 0.003,,,,,,,,,,,,,,,,,,,,,,,,,,,,,,,,,,,,,,,,,,
3231,1260,Цам10-5,Цам10-5,для получения прокатных полос для направляющих скольжения металлорежущих станков и других изделий,,4 - 5.5,9 - 12,,,до 0.1,,,81.8 - 86.62,,до 0.15,,,0.03 - 0.06,,Цинковый антифрикционный сплав,Цинковый антифрикционный сплав,до 0.03,всего 0.35,,,до 0.01,,,,,,,,до 0.02,,,,,,,,,,,,,,,,,,,,,,,,,,,,,,,,,,,,,,,,,,
3232,1867,ЦАМ10-5Л,ЦАМ10-5Л,для отливки подщипников и втулок различных агрегатов,,4 - 5.5,9 - 12,,,до 0.1,,,81.8 - 86.62,,до 0.15,,,0.03 - 0.06,,Цинковый антифрикционный сплав,Цинковый антифрикционный сплав,до 0.03,всего 0.35,,,до 0.01,,,,,,,,до 0.02,,,,,,,,,,,,,,,,,,,,,,,,,,,,,,,,,,,,,,,,,,
3233,1261,ЦАМ9-1.5,ЦАМ9-1.5,для получения биметаллической ленты из стали и дюралюминия методом прокатки с последующей штамповкой вкладышей,,1 - 2,9 - 11,,,до 0.1,,,86.59 - 89.97,,до 0.15,,,0.03 - 0.06,,Цинковый антифрикционный сплав,Цинковый антифрикционный сплав,до 0.03,всего 0.35,,,до 0.01,,,,,,,,до 0.02,,,,,,,,,,,,,,,,,,,,,,,,,,,,,,,,,,,,,,,,,,
3234,1866,ЦАМ9-1.5Л,ЦАМ9-1.5Л,"для отливки монометаллических вкладышей, втулок, ползунов и т.д.; для получения биметаллических изделий с металлическим каркасом для литья",,1 - 2,9 - 11,,,до 0.1,,,86.3 - 89.62,,до 0.15,,,0.03 - 0.06,,Цинковый антифрикционный сплав,Цинковый антифрикционный сплав,до 0.03,всего 0.35,,,до 0.01,,,,,,,,до 0.02,,,,,,,,,,,,,,,,,,,,,,,,,,,,,,,,,,,,,,,,,,
3235,2800,Ви1,Ви1,"Для изготовления слитков и гранул, применяемых в химической промышленности, металлургии, медицине и других отраслях",,до 0.01,,,,,,,до 0.003,,до 0.001,,,,,Висмут,Висмут,до 1.8,всего 2,,,,,до 0.12,,,,до 0.005,,,,,,,,min 98,,до 0.0002,,,,,,,,,до 0.0001,,,,,,,,,,,,,,,,,,,,,,,,,
3236,2799,Ви00,Ви00,"Для изготовления слитков и гранул, применяемых в химической промышленности, металлургии, медицине и других отраслях",,до 0.0001,,,,,,,до 0.0005,,до 0.001,,,,,Висмут,Висмут,до 0.01,всего 0.02,Sb =,,,,,,,,,,,,,,,,min 99.98,,,,,,,,,,,,,,,,,,,,,,,,,,,,,,,,,,,,
3237,2801,Ви2,Ви2,"Для изготовления слитков и гранул, применяемых в химической промышленности, металлургии, медицине и других отраслях",,до 0.01,,,,,,,до 0.005,,до 0.001,,,,,Висмут,Висмут,до 2.6,всего 3,,,,,до 0.3,,,,до 0.008,,,,,,,,min 97,,до 0.0005,,,,,,,,,до 0.001,,,,,,,,,,,,,,,,,,,,,,,,,
3238,2893,ВА,ВА,"Для изготовления методом порошковой металлургии проволоки, предназначенной для производства электронных приборов и источников света",,,0.001 - 0.004,,,0.001 - 0.006,,,,,до 0.005,,до 0.03,,,Вольфрам,Вольфрам,,,,min 99.95,,,,,,,,,,,,,,,,,,,до 0.005,,,,,,,,,,,,,,,,,,,,,,,,,,,,,,,,
3239,2895,ВМ,ВМ,"Для изготовления методом порошковой металлургии проволоки, предназначенной для производства электронных приборов и источников света",,,,,,,,,,,,,,,,Вольфрам,Вольфрам,,всего 0.05,0.17=,min 99.7,,,,,,,,,,,,,,,,,,,,,,,,,,,,,,,,,,,,,,,,,,,,,,,,,,,
3240,2894,ВРН,ВРН,"Для изготовления методом порошковой металлургии проволоки, предназначенной для производства электронных приборов и источников света",,,0.001 - 0.01,,,0.001 - 0.01,,,,,до 0.01,,до 0.04,,,Вольфрам,Вольфрам,,,,min 99.9,,,,,,,,,,,,,,,,,,,до 0.02,,,,,,,,,,,,,,,,,,,,,,,,,,,,,,,,
3241,2897,ВТ-10,ВТ-10,"Для изготовления методом порошковой металлургии проволоки, предназначенной для производства электронных приборов и источников света",,,,,,,,,,,,,,,,Вольфрам,Вольфрам,,всего 0.05,1.0 =,min 98.46,,,,,,,,,,,,,,,,,,,,,,,,,,,,,,,,,,,,,,,,,,,,,,,,,,,
3242,2898,ВТ-15,ВТ-15,"Для изготовления методом порошковой металлургии проволоки, предназначенной для производства электронных приборов и источников света",,,,,,,,,,,,,,,,Вольфрам,Вольфрам,,всего 0.05,1.5 =,min 97.95,,,,,,,,,,,,,,,,,,,,,,,,,,,,,,,,,,,,,,,,,,,,,,,,,,,
3243,2896,ВТ-7,ВТ-7,"Для изготовления методом порошковой металлургии проволоки, предназначенной для производства электронных приборов и источников света",,,,,,,,,,,,,,,,Вольфрам,Вольфрам,,всего 0.05,0.7=,min 98.96,,,,,,,,,,,,,,,,,,,,,,,,,,,,,,,,,,,,,,,,,,,,,,,,,,,
3244,2802,Гл-0,Гл-0,Применяется в качестве исходного сырья для получения галлия высокой чистоты и других целей,,до 0.002,до 0.0003,,до 0.0001,до 0.0005,,,до 0.0001,,до 0.0003,,,до 0.0003,,Галлий,Галлий,до 0.0006,,,,,,,,,,,,,,,,,,,,,,,,,,,,,,,,,,,,,,,,min 99.99,,,,,,,,,,,,,,
3245,2804,ГФИ1,ГФИ1,"Для изготовления прутков, применяемых для технических и исследовательских целей",,,до 0.005,до 0.01,до 0.05,до 0.005,до 0.003,до 0.0005,,до 0.005,до 0.04,,,до 0.004,,Гафний йодидный,Гафний йодидный,,,Hf + Zr >= 99.8,,,,,,,до 1,,,,,,,,,,до 0.005,,,до 0.01,,,,,,,,,,,,,,,,,,,,,,,,,,,,,,,,
3246,2803,Гл-1,Гл-1,Применяется в качестве исходного сырья для получения галлия высокой чистоты и других целей,,до 0.03,до 0.001,,до 0.0001,до 0.001,,,до 0.01,,до 0.001,,,до 0.001,,Галлий,Галлий,до 0.06,,,,,,,,,,,,,,,,,,,,,,,,,,,,,,,,,,,,,,,,min 99.9,,,,,,,,,,,,,,
3247,2808,Ин0,Ин0,"Для производства жидкокристаллических экранов; изготовления покрытий высококачественных астрономических зеркал; различных антикоррозионных покрытий, в том числе подшипниковых; в полупроводниковой промышленности",,до 0.00001,,,до 0.00004,,,,до 0.0001,,до 0.00005,,,,,Индий,Индий,до 0.0002,всего 0.002,,,до 0.0002,,,,,,,,до 0.0001,,,,,,,,до 0.0001,,,,,,,,,,,до 0.0005,,,,,,до 0.00004,min 99.998,,,,,,,,,,,,,,,,
3248,2807,Ин00,Ин00,"Для производства жидкокристаллических экранов; изготовления покрытий высококачественных астрономических зеркал; различных антикоррозионных покрытий, в том числе подшипниковых; в полупроводниковой промышленности",,до 0.00001,до 0.0001,,до 0.00002,,,,до 0.0001,,до 0.00005,,,до 0.00003,,Индий,Индий,до 0.0001,всего 0.001,,,до 0.0001,,до 0.0001,,,,,,до 0.00001,,,,,,,,до 0.00005,,,,,,,,,,,до 0.0001,,,,,,до 0.00002,min 99.999,,,,,,,,,,,,,,,,
3249,2806,Ин000,Ин000,"Для производства жидкокристаллических экранов; изготовления покрытий высококачественных астрономических зеркал; различных антикоррозионных покрытий, в том числе подшипниковых; в полупроводниковой промышленности",,до 0.000008,до 0.00003,,до 0.00002,,,до 0.000001,до 0.00002,,до 0.00002,,,до 0.00003,,Индий,Индий,до 0.00002,всего 0.0005,,,до 0.00005,,до 0.000001,,,,,до 0.00005,до 0.000003,,,,,,до 0.00003,,до 0.00005,,,,,,,,,до 0.00001,,,,до 0.00005,,,,до 0.00002,min 99.9995,,до 0.00008,,,,,,,,,,,,,,
3250,2805,Ин0000,Ин0000,"Для производства жидкокристаллических экранов; изготовления покрытий высококачественных астрономических зеркал; различных антикоррозионных покрытий, в том числе подшипниковых; в полупроводниковой промышленности",,до 0.000005,до 0.00001,,до 0.00001,,,до 0.000001,до 0.00002,,до 0.00002,,,до 0.00003,,Индий,Индий,до 0.00002,всего 0.0001,,,до 0.00003,,до 0.000001,,,,,до 0.00005,до 0.000003,,,,,,до 0.000003,,до 0.00005,,,,,,,,,до 0.00001,,до 0.00008,,до 0.00005,,,,до 0.00002,min 99.9999,,до 0.00005,,,,,,,,,,,,,,
3251,2809,Ин2,Ин2,"Применяют для производства жидкокристаллических экранов; изготовления покрытий высококачественных астрономических зеркал; различных антикоррозионных покрытий, в том числе подшипниковых; в полупроводниковой промышленности",,до 0.001,,,до 0.0005,,,,до 0.03,,до 0.001,,,,,Индий,Индий,до 0.005,всего 0.03,,,до 0.002,,,,,,,,до 0.004,,,,,,,,до 0.001,,,,,,,,,,,до 0.001,,,,,,до 0.005,min 99.97,,,,,,,,,,,,,,,,
3252,2811,И99.8,И99.8,"Для изготовления плоского проката, проволоки, технических изделий, применяемых в приборостроении и других отраслях промышленности.",Не растворяется в кислотах и кипящей царской водке. Обработка давлением ведется при 1200 - 1400 град.С,,,,,до 0.02,,,,,до 0.03,,,,,Иридий,Иридий,до 0.01,всего 0.2,Pt+Pd+Rh+Ru =,,,,,,,,,,,,,,до 0.01,,,,,,,,,,,min 99.8,,,,,,,,,,,,,,,до 0.008,,,,,,,,,,,,
3253,2810,И99.9,И99.9,"Для изготовления плоского проката, проволоки, технических изделий, применяемых в приборостроении и других отраслях промышленности.",Не растворяется в кислотах и кипящей царской водке. Обработка давлением ведется при 1200 - 1400 град.С,,,,,до 0.01,,,,,до 0.01,,,,,Иридий,Иридий,до 0.008,всего 0.1,Pt+Pd+Rh+Ru =,,,,,,,,,,,,,,до 0.008,,,,,,,,,,,min 99.9,,,,,,,,,,,,,,,до 0.004,,,,,,,,,,,,
3254,2843,ИА-0,ИА-0,"Аффинированный иридий в порошке предназначен для изготовления сплавов, промышленных изделий и других целей",,до 0.003,до 0.004,,до 0.001,до 0.002,,,,до 0.002,до 0.005,,,до 0.001,,Иридий,Иридий,до 0.004,,Pt+Pd+Rh+Ru+Os =,,до 0.002,,до 0.002,,,,,,,,,,до 0.002,,,,,,,,,,,min 99.98,,,,,,,,,,,,,,,до 0.002,,,,,,,,,,,,
3255,2844,ИА-1,ИА-1,"Аффинированный иридий в порошке предназначен для изготовления сплавов, промышленных изделий и других целей",,до 0.005,до 0.005,,до 0.002,до 0.002,,,,до 0.005,до 0.01,,,до 0.001,,Иридий,Иридий,до 0.005,,Pt+Pd+Rh+Ru+Os =,,до 0.002,,до 0.002,,,,,,,,,,до 0.002,,,,,,,,,,,min 99.95,,,,,,,,,,,,,,,до 0.002,,,,,,,,,,,,
3256,2845,ИА-2,ИА-2,"Аффинированный иридий в порошке предназначен для изготовления сплавов, промышленных изделий и других целей",,до 0.01,до 0.005,,до 0.005,до 0.005,,,,до 0.01,до 0.01,,,до 0.003,,Иридий,Иридий,до 0.01,,Pt+Pd+Rh+Ru+Os =,,до 0.002,,до 0.005,,,,,,,,,,до 0.002,,,,,,,,,,,min 99.9,,,,,,,,,,,,,,,до 0.005,,,,,,,,,,,,
3257,2816,Кд0,Кд0,"Для изготовления чушек, плит и прутков, применяемых в различных отраслях промышленности",,до 0.01,,,до 0.002,,,,до 0.004,,до 0.002,,,,,Кадмий,Кадмий,до 0.02,всего 0.04,As+Sb+Sn =,,,,,,,,,,min 99.96,,,,,,,,,,,,,,,,,,,до 0.003,,,,,,,,,,,,,,,,,,,,,,,
3258,2814,Кд00,Кд00,Кадмий высокой чистоты используется для производства химически чистых реактивов и для научных целей,,до 0.0003,,,до 0.0001,,,,до 0.0005,,до 0.0001,,,,,Кадмий,Кадмий,до 0.0003,всего 0.002,,,,,,,,,,,min 99.998,,,,,,,,,,,,,,,,,,,до 0.0001,,,,,,,,,,,,,,,,,,,,,,,
3259,2813,Кд000,Кд000,Кадмий высокой чистоты используется для производства химически чистых реактивов и для научных целей,,до 0.000005,,,до 0.000005,,,,до 0.00003,,до 0.00001,,,,,Кадмий,Кадмий,до 0.00003,всего 0.0002,,,,,до 0.000001,,,,,,min 99.9998,,,,,,до 0.00001,,,,,,,,,,,,,до 0.00001,,,,,,до 0.00008,до 0.000002,,,,,,,,,,,,,,,,
3260,2812,Кд0000,Кд0000,Кадмий высокой чистоты используется для производства химически чистых реактивов и для научных целей,,до 0.000001,,,до 0.000002,,,,до 0.00001,,до 0.000005,,,,,Кадмий,Кадмий,до 0.00001,всего 0.0001,,,,,до 0.0000005,,,,,,min 99.9999,,,,,,до 0.000002,,,,,,,,,,,,,до 0.00001,,,,,,до 0.00008,до 0.000002,,,,,,,,,,,,,,,,
3261,2815,Кд0А,Кд0А,"Для изготовления чушек, плит и прутков, применяемых в различных отраслях промышленности",,до 0.004,,,до 0.001,,,,до 0.001,,до 0.0003,,,,,Кадмий,Кадмий,до 0.008,всего 0.02,As+Sb+Sn =,,,,,,,,,,min 99.98,,,,,,,,,,,,,,,,,,,до 0.002,,,,,,,,,,,,,,,,,,,,,,,
3262,2817,Кд1,Кд1,"Для изготовления чушек, плит и прутков, применяемых в различных отраслях промышленности",,до 0.01,,,,,,,до 0.005,,до 0.003,,,,,Кадмий,Кадмий,до 0.03,всего 0.07,,,до 0.002,,,,,,до 0.002,,min 99.93,,,,,,,,до 0.002,,,,,,,,,,,до 0.01,,,,,,,,,,,,,,,,,,,,,,,
3263,2818,К0,К0,"Для изготовления слитков и катодных листов, применяемых в различных отраслях промышленности. Способ изготовления - электролиз.",,до 0.001,до 0.001,до 0.005,до 0.005,до 0.001,,до 0.0005,до 0.001,,до 0.003,,,до 0.001,,Кобальт,Кобальт,до 0.0003,,,,до 0.0003,min 99.98,,,до 0.0005,,до 0.0003,до 0.001,до 0.0003,,,,,,до 0.0003,,до 0.0005,,,,,,,,,,,,,,,,,,,,,,,,,,,,,,,,,,
3264,2821,К1,К1,"Для изготовления слитков и катодных листов, применяемых в различных отраслях промышленности. Способ изготовления - электролиз или огневое рафинирование.",,до 0.03,,до 0.03,до 0.3,,,до 0.07,,,до 0.4,,,,,Кобальт,Кобальт,,,,,,min 99.25,,,,,,до 0.004,,,,,,,,,до 0.002,,,,,,,,,,,,,,,,,,,,,,,,,,,,,,,,,,
3265,2820,К1А,К1А,"Для изготовления слитков и катодных листов, применяемых в различных отраслях промышленности. Способ изготовления - электролиз или огневое рафинирование.",,до 0.03,,до 0.02,до 0.3,,,до 0.05,до 0.003,,до 0.3,,,,,Кобальт,Кобальт,до 0.0005,,,,до 0.001,min 99.3,,,до 0.005,,до 0.001,до 0.004,до 0.001,,,,,,до 0.0005,,до 0.002,,,,,,,,,,,,,,,,,,,,,,,,,,,,,,,,,,
3266,2819,К1Ау,К1Ау,"Для изготовления слитков и катодных листов, применяемых в различных отраслях промышленности. Способ изготовления - электролиз или огневое рафинирование.",,до 0.02,,до 0.02,до 0.3,,,до 0.03,до 0.002,,до 0.2,,,,,Кобальт,Кобальт,до 0.0005,,,,до 0.0004,min 99.35,,,до 0.003,,до 0.0006,до 0.004,до 0.001,,,,,,до 0.0004,,до 0.001,,,,,,,,,,,,,,,,,,,,,,,,,,,,,,,,,,
3267,2822,К2,К2,"Для изготовления слитков и катодных листов, применяемых в различных отраслях промышленности. Способ изготовления - электролиз или огневое рафинирование.",,до 0.08,,до 0.1,до 0.5,,,до 0.1,,,до 0.6,,,,,Кобальт,Кобальт,,,,,,min 98.3,,,,,,до 0.01,,,,,,,,,,,,,,,,,,,,,,,,,,,,,,,,,,,,,,,,,,,
3268,2846,ПК-1у,ПК-1у,Кобальтовый порошок предназначен для производства изделий методом порошковой металлургии и мгнитов,,до 0.04,,до 0.02,до 0.4,до 0.02,,,,,до 0.2,,,,,Кобальт,Кобальт,,,,,,min 99.35,,,,,,,,,,,,,,,,,,,,,,,,,,,,,,,,,,,,,,,,,,,,,,,,,
3269,2824,Кр0,Кр0,"Для изготовления кремнийсодержащих сплавов, кремнийорганической продукции, полупроводникового кремния, а также для спеццелей.",,,до 0.4,,,min 98.8,,,,,до 0.5,,,,,Кремний,Кремний,,всего 1.2,,,,,,,,,,,,,,,,,,,,,до 0.4,,,,,,,,,,,,,,,,,,,,,,,,,,,,,,,,
3270,2823,Кр00,Кр00,"Для изготовления кремнийсодержащих сплавов, кремнийорганической продукции, полупроводникового кремния, а также для спеццелей.",,,до 0.3,,,min 99,,,,,до 0.4,,,,,Кремний,Кремний,,всего 1,,,,,,,,,,,,,,,,,,,,,до 0.4,,,,,,,,,,,,,,,,,,,,,,,,,,,,,,,,
