Repository: a-dev-mobile/splav-kharkov

File: base/base.csv (part 32 of 32)
,id,name_x,Марка :,Применение:,Дополнение:,Cu,Al,C,Ni,Si,Cr,Mn,Zn,Ti,Fe,Заменитель:,Mo,Mg,V,Классификация :,type_x,Pb,Примесей,-,W,Sn,Co,Ag,Nb,P,Zr,Sb,S,Cd,B,Pt,Ni+Co,Au,Pd,Bi,N,As,O,Ca,Be,Rh,sв,d5,Ir,Ce,Te,sT,Tl,y,Se,H,Na,Ta,Hg,In,Ru,Ga,KCU,Ba,Nd,Li,Al+Mg,Cl,La,РЗМ,Sr,Re,Cu+P,Sc,Hf,F
3271,2825,Кр1,Кр1,"Для изготовления кремнийсодержащих сплавов, кремнийорганической продукции, полупроводникового кремния, а также для спеццелей.",,,до 0.7,,,min 98,,,,,до 0.7,,,,,Кремний,Кремний,,всего 2,,,,,,,,,,,,,,,,,,,,,до 0.6,,,,,,,,,,,,,,,,,,,,,,,,,,,,,,,,
3272,2826,Кр2,Кр2,"Для изготовления кремнийсодержащих сплавов, кремнийорганической продукции, полупроводникового кремния, а также для спеццелей.",,,до 1.2,,,min 97,,,,,до 1,,,,,Кремний,Кремний,,всего 3,,,,,,,,,,,,,,,,,,,,,до 0.8,,,,,,,,,,,,,,,,,,,,,,,,,,,,,,,,
3273,2827,Кр3,Кр3,"Для изготовления кремнийсодержащих сплавов, кремнийорганической продукции, полупроводникового кремния, а также для спеццелей.",,,до 1.5,,,min 96,,,,,до 1.5,,,,,Кремний,Кремний,,всего 4,,,,,,,,,,,,,,,,,,,,,до 1.5,,,,,,,,,,,,,,,,,,,,,,,,,,,,,,,,
3274,2859,РС-1004,РС-1004,"Резистивный кремниевый сплав предназначен для изготовления методом вакуумно-термического нанесения термостабильных, тонкопленочных резистивных элементов и различных вспомогательных слоев изделий электронной техники",,,,до 0.06,9 - 12,,,,,,3 - 6,,,,,Кремний,Кремний,,,Si - basis,,,,,,,,,,,,,,,,,до 0.02,,до 0.3,,,,,,,,,,,,,до 0.003,,,,,,,,,,,,,,,,,,,,
3275,2857,РС-3001,РС-3001,"Резистивный кремниевый сплав предназначен для изготовления методом вакуумно-термического нанесения термостабильных, тонкопленочных резистивных элементов и различных вспомогательных слоев изделий электронной техники",,,,до 0.06,,,28 - 32,,,,0.7 - 1.8,,,,,Кремний,Кремний,,,Si - basis,,,,,,,,,,,,,,,,,до 0.02,,до 0.3,,,,,,,,,,,,,до 0.003,,,,,,,,,,,,,,,,,,,,
3276,2858,РС-1714,РС-1714,"Резистивный кремниевый сплав предназначен для изготовления методом вакуумно-термического нанесения термостабильных, тонкопленочных резистивных элементов и различных вспомогательных слоев изделий электронной техники",,до 0.01,до 0.2,до 0.05,,,16.5 - 18.5,,,,13 - 15,,,,,Кремний,Кремний,,,Si - basis,23 - 27,,,,,,,,,,,,,,,,,,до 0.6,,,,,,,,,,,,,до 0.005,,,,,,,,,,,,,,,,,,,,
3277,2856,РС-3710,РС-3710,"Резистивный кремниевый сплав предназначен для изготовления методом вакуумно-термического нанесения термостабильных, тонкопленочных резистивных элементов и различных вспомогательных слоев изделий электронной техники",,,,до 0.06,8 - 11,,36.5 - 39.5,,,,,,,,,Кремний,Кремний,,,Si - basis,,,,,,,,,,,,,,,,,до 0.02,,до 0.3,,,,,,,,,,,,,до 0.003,,,,,,,,,,,,,,,,,,,,
3278,2855,РС-4400,РС-4400,"Резистивный кремниевый сплав предназначен для изготовления методом вакуумно-термического нанесения термостабильных, тонкопленочных резистивных элементов и различных вспомогательных слоев изделий электронной техники",,,,до 0.06,,,42.5 - 45.5,,,,,,,,,Кремний,Кремний,,,Si - basis,,,,,,,,,,,,,,,,,до 0.02,,до 0.3,,,,,,,,,,,,,до 0.003,,,,,,,,,,,,,,,,,,,,
3279,2854,РС-4800,РС-4800,"Резистивный кремниевый сплав предназначен для изготовления методом вакуумно-термического нанесения термостабильных, тонкопленочных резистивных элементов и различных вспомогательных слоев изделий электронной техники",,,,до 0.06,,,47 - 49,,,,,,,,,Кремний,Кремний,,,Si - basis,,,,,,,,,,,,,,,,,до 0.02,,до 0.3,,,,,,,,,,,,,до 0.003,,,,,,,,,,,,,,,,,,,,
3280,2853,РС-5402,РС-5402,"Резистивный кремниевый сплав предназначен для изготовления методом вакуумно-термического нанесения термостабильных, тонкопленочных резистивных элементов и различных вспомогательных слоев изделий электронной техники",,,,до 0.06,,,52.5 - 55.5,,,,1 - 3,,,,,Кремний,Кремний,,,Si - basis,,,,,,,,,,,,,,,,,до 0.02,,до 0.3,,,,,,,,,,,,,до 0.003,,,,,,,,,,,,,,,,,,,,
3281,2852,РС-5406,РС-5406,"Резистивный кремниевый сплав предназначен для изготовления методом вакуумно-термического нанесения термостабильных, тонкопленочных резистивных элементов и различных вспомогательных слоев изделий электронной техники",,,,до 0.06,,,52.5 - 55.5,,,,,,,,,Кремний,Кремний,,,Si - basis,,,4.5 - 7.5,,,,,,,,,,,,,,до 0.02,,до 0.3,,,,,,,,,,,,,до 0.003,,,,,,,,,,,,,,,,,,,,
3282,2828,ЛЭ-1,ЛЭ-1,"Для производства активных катализаторов в промышленном синтезе, в качестве дегазатора, модификатора, а также в качестве добавки к сплавам цветных металлов для понижения их плотности, повышения устойчивости против коррозии и улучшения механических характеристик сплавов.",,,до 0.003,,,,,до 0.001,,,до 0.005,,,до 0.02,,Литий,Литий,,,K =,,,,,,,,,,,,,,,,,до 0.05,,,до 0.03,,,,,,,,,,,,,до 0.04,,,,,,,,,min 99.9,,,,,,,,,,
3283,2829,ЛЭ-2,ЛЭ-2,"Для производства активных катализаторов в промышленном синтезе, в качестве дегазатора, модификатора, а также в качестве добавки к сплавам цветных металлов для понижения их плотности, повышения устойчивости против коррозии и улучшения механических характеристик сплавов.",,,до 0.005,,,,,до 0.005,,,до 0.01,,,до 0.05,,Литий,Литий,,,K =,,,,,,,,,,,,,,,,,до 0.05,,,до 0.03,,,,,,,,,,,,,до 0.1,,,,,,,,,min 99,,,,,,,,,,
3284,2891,МК(молибден),МК(молибден),"Изготовление проволоки, предназначенной для производства электронных приборов и источников света",Внимание! Сплав жаропрочной бронзы также обозначается МК,,,,,0.019 - 0.04,,,,,,,min 99.92,,,Молибден,Молибден,,всего 0.04,,,,,,,,,,,,,,,,,,,,,,,,,,,,,,,,,,,,,,,,,,,,,,,,,,,,,
3285,2892,МРН,МРН,"Изготовление проволоки, предназначенной для производства электронных приборов и источников света",,,,,,,,,,,,,min 99.92,,,Молибден,Молибден,,всего 0.08,,,,,,,,,,,,,,,,,,,,,,,,,,,,,,,,,,,,,,,,,,,,,,,,,,,,,
3286,2830,МЧ,МЧ,"Для изготовления деталей электровакуумных приборов методом глубокой вытяжки, а также проволоки, предназначенной для производства электронных приборов и источников света",,,до 0.004,до 0.005,до 0.005,до 0.01,,,,,до 0.01,,min 99.96,до 0.002,,Молибден,Молибден,,,Mo - basis,,,,,,,,,,,,,,,,,,,до 0.008,до 0.003,,,,,,,,,,,,,,,,,,,,,,,,,,,,,,,,
3287,2831,Нб1,Нб1,"Для изготовления полуфабрикатов, сплавов на основе ниобия и для других целей",,,,до 0.01,,до 0.005,,,,до 0.005,до 0.005,,,,,Ниобий,Ниобий,,,W+Mo +,,,,,,,,,,,,,,,,,до 0.01,,до 0.01,,,,,,,,,,,,,до 0.001,,до 0.1,,,,,,,,,,,,,,,,,,
3288,2838,Нб10В2МЦ,Нб10В2МЦ ( другое обозначение 10ВМЦ ),Для изготовления полуфабрикатов и других целей,,,до 0.01,до 0.02,,до 0.01,,,,до 0.01,до 0.01,,1.7 - 2.3,,,Ниобий,Ниобий,,,Nb - basis,9 - 11,,,,,,0.7 - 1.15,,,,,,,,,,до 0.015,,до 0.02,,,,,,,,,,,,,до 0.001,,до 0.4,,,,,,,,,,,,,,,,,,
3289,2839,Нб10В5МЦУ,Нб10В5МЦУ ( другое обозначение 10В5МЦУ-1 ЛН-1 ),Для изготовления полуфабрикатов и других целей,,,до 0.01,0.09 - 0.15,,до 0.01,,,,до 0.01,до 0.01,,4.5 - 5.7,,,Ниобий,Ниобий,,,Nb - basis,9.5 - 11.5,,,,,,1 - 1.5,,,,,,,,,,до 0.015,,до 0.02,,,,,,,,,,,,,до 0.002,,до 0.4,,,,,,,,,,,,,,,,,,
3290,2837,Нб5В2МЦ,Нб5В2МЦ ( другое обозначение 5В2МЦ-1 5ВМЦ-1 5В2МЦ-2 5ВМЦ-2 ),Для изготовления полуфабрикатов и других целей,,,до 0.01,до 0.02,,до 0.01,,,,до 0.01,до 0.01,,1.7 - 2.3,,,Ниобий,Ниобий,,,Nb - basis,4.5 - 5.5,,,,,,0.7 - 1.15,,,,,,,,,,до 0.01,,до 0.02,,,,,,,,,,,,,до 0.001,,до 0.4,,,,,,,,,,,,,,,,,,
3291,2862,НбП,НбП,"Ниобиевый порошок предназначен для изготовления конденсаторов, легирования сплавов и для других целей",,,,до 0.02,,до 0.01,,,,до 0.004,до 0.01,,до 0.01,,,Ниобий,Ниобий,,,Nb - basis,до 0.01,,,,,,,,,,,,,,,,до 0.02,,до 0.15,,,,,,,,,,,,,,,до 0.12,,,,,,,,,,,,,,,,,,
3292,2860,НбП-а,НбП-а,"Ниобиевый порошок предназначен для изготовления конденсаторов, легирования сплавов и для других целей",,до 0.003,до 0.002,до 0.005,до 0.001,до 0.003,,до 0.001,,до 0.001,до 0.003,,до 0.003,до 0.001,,Ниобий,Ниобий,,,Nb - basis,до 0.003,до 0.001,до 0.001,,,,до 0.001,,,,,,,,,,до 0.02,,до 0.2,,,,,,,,,,,,,до 0.002,,до 0.06,,,,,,,,,,,,,,,,,,
3293,2861,НбП-б,НбП-б,"Ниобиевый порошок предназначен для изготовления конденсаторов, легирования сплавов и для других целей",,до 0.003,до 0.002,до 0.01,до 0.001,до 0.003,,до 0.001,,до 0.001,до 0.003,,до 0.005,до 0.001,,Ниобий,Ниобий,,,Nb - basis,до 0.005,до 0.001,до 0.001,,,,до 0.001,,,,,,,,,,до 0.02,,до 0.2,,,,,,,,,,,,,до 0.01,,до 0.1,,,,,,,,,,,,,,,,,,
3294,2835,НбЦ,НбЦ ( другое обозначение НЦ-1 НЦ-2 СБ-1 НЦ-2-1 СБ-1-1 ),Для изготовления полуфабрикатов и других целей,,,до 0.01,до 0.02,,до 0.01,,,,до 0.01,до 0.01,,до 0.06,,,Ниобий,Ниобий,,,Nb - basis,до 0.06,,,,,,0.8 - 1.3,,,,,,,,,,до 0.015,,до 0.02,,,,,,,,,,,,,до 0.001,,до 0.4,,,,,,,,,,,,,,,,,,
3295,2836,НбЦУ,НбЦУ ( другое обозначение НЦУ СБ-У ),Для изготовления полуфабрикатов и других целей,,,до 0.01,0.08 - 0.12,,до 0.01,,,,до 0.01,до 0.01,,до 0.06,,,Ниобий,Ниобий,,,Nb - basis,до 0.06,,,,,,1 - 1.4,,,,,,,,,,до 0.015,,до 0.02,,,,,,,,,,,,,до 0.001,,до 0.4,,,,,,,,,,,,,,,,,,
3296,2833,НбШ0,НбШ0,Для производства и легирования сплавов и других целей,,,,до 0.03,,до 0.03,,,,до 0.06,до 0.07,,,,,Ниобий,Ниобий,,,Nb - basis,,,,,,,,,,,,,,,,,до 0.03,,до 0.02,,,,,,,,,,,,,,,до 0.2,,,,,,,,,,,,,,,,,,
3297,2832,НбШ00,НбШ00,Для производства и легирования сплавов и других целей,,,,до 0.03,,до 0.01,,,,до 0.01,до 0.03,,,,,Ниобий,Ниобий,,,Nb - basis,,,,,,,,,,,,,,,,,до 0.03,,до 0.02,,,,,,,,,,,,,,,до 0.1,,,,,,,,,,,,,,,,,,
3298,2834,НбШ1,НбШ1,Для производства и легирования сплавов и других целей,,,,до 0.06,,до 0.03,,,,до 0.07,до 0.08,,,,,Ниобий,Ниобий,,,Nb - basis,,,,,,,,,,,,,,,,,до 0.05,,до 0.04,,,,,,,,,,,,,,,до 0.3,,,,,,,,,,,,,,,,,,
3299,2877,ОсА-0,ОсА-0,"Аффинированный осмий в порошке предназначен для изготовления сплавов, полуфабрикатов и других целей",,,,,,,,,,,до 0.01,,,,,Осмий,Осмий,,всего 0.03,Os min 99.97,,,,,,,,,,,,,,до 0.002,,,,,,,,,,,,,,,,,,,,,,,,,,,,,,,,,,,,,,
3300,2878,ОсА-1,ОсА-1,"Аффинированный осмий в порошке предназначен для изготовления сплавов, полуфабрикатов и других целей",,,,,,,,,,,до 0.01,,,,,Осмий,Осмий,,всего 0.05,Os min 99.95,,,,,,,,,,,,,,до 0.002,,,,,,,,,,,,,,,,,,,,,,,,,,,,,,,,,,,,,,
3301,2879,ОсА-2,ОсА-2,"Аффинированный осмий в порошке предназначен для изготовления сплавов, полуфабрикатов и других целей",,,,,,,,,,,до 0.03,,,,,Осмий,Осмий,,всего 0.1,Os min 99.9,,,,,,,,,,,,,,до 0.002,,,,,,,,,,,,,,,,,,,,,,,,,,,,,,,,,,,,,,
3302,2848,Рд99.8,Рд99.8,"Для изготовления плоского проката, проволоки, технических изделий, применяемых в приборостроении и других отраслях промышленности","Не растворяется в кислотах и кипящей царской водке. Обработка давлением ведется при 1200 -1400 град.С. Родиевые покрытия имеют хорошую отражательную способность, высокую твердость, термическую (до 430 град.С) и химическую устойчивость.",,,,,до 0.03,,,,,до 0.02,,,,,Родий,Родий,до 0.01,всего 0.2,Pt+Pd+Ir+Ru =,,,,,,,,,,,,,,до 0.01,,,,,,,,min 99.8,,,,,,,,,,,,,,,,,,до 0.008,,,,,,,,,,,,
3303,2847,Рд99.9,Рд99.9,"Для изготовления плоского проката, проволоки, технических изделий, применяемых в приборостроении и других отраслях промышленности","Не растворяется в кислотах и кипящей царской водке. Обработка давлением ведется при 1200 -1400 С. Родиевые покрытия имеют хорошую отражательную способность, высокую твердость, термическую (до 430 С) и химическую устойчивость.",,,,,до 0.01,,,,,до 0.02,,,,,Родий,Родий,до 0.008,всего 0.1,Pt+Pd+Ir+Ru =,,,,,,,,,,,,,,до 0.008,,,,,,,,min 99.9,,,,,,,,,,,,,,,,,,до 0.004,,,,,,,,,,,,
3304,2849,РдА-0,РдА-0,"Аффинированный родий в порошке предназначен для изготовления сплавов, промышленных изделий и других целей",,до 0.003,до 0.002,,до 0.001,до 0.004,,,,до 0.004,до 0.003,,,до 0.001,,Родий,Родий,до 0.004,,Pt+Pd+Ir+Ru =,,до 0.002,,до 0.002,,,,,,,,,,до 0.002,,,,,,,,min 99.97,,,,,,,,,,,,,,,,,,до 0.004,,,,,,,,,,,,
3305,2850,РдА-1,РдА-1,"Аффинированный родий в порошке предназначен для изготовления сплавов, промышленных изделий и других целей",,до 0.005,до 0.002,,до 0.002,до 0.005,,,,до 0.005,до 0.01,,,до 0.001,,Родий,Родий,до 0.005,,Pt+Pd+Ir+Ru =,,до 0.002,,до 0.003,,,,,,,,,,до 0.002,,,,,,,,min 99.95,,,,,,,,,,,,,,,,,,до 0.005,,,,,,,,,,,,
3306,2851,РдА-2,РдА-2,"Аффинированный родий в порошке предназначен для изготовления сплавов, промышленных изделий и других целей",,до 0.02,до 0.005,,до 0.005,до 0.005,,,,до 0.01,до 0.02,,,до 0.003,,Родий,Родий,до 0.005,,Pt+Pd+Ir+Ru =,,до 0.002,,до 0.003,,,,,,,,,,до 0.002,,,,,,,,min 99.9,,,,,,,,,,,,,,,,,,до 0.005,,,,,,,,,,,,
3307,2864,Р1,Р1,"Применяют в качестве легирующего элемента для производства полупроводниковых материалов, в вакуум-электротехнике, при производстве контрольно-измерительных приборов, ртутно-цинковых источников тока, реактивов, фармацевтических препаратов, а также в химической, металлургической и других отраслях промышленности",,,,,,,,,,,,,,,,Ртуть,Ртуть,,всего 0.001,,,,,,,,,,,,,,,,,,,,,,,,,,,,,,,,,,,,min 99.999,,,,,,,,,,,,,,,,,
3308,2863,Р0,Р0,"Применяют в качестве легирующего элемента для производства полупроводниковых материалов, в вакуум-электротехнике, при производстве контрольно-измерительных приборов, ртутно-цинковых источников тока, реактивов, фармацевтических препаратов, а также в химической, металлургической и других отраслях промышленности",,,,,,,,,,,,,,,,Ртуть,Ртуть,,всего 0.0003,,,,,,,,,,,,,,,,,,,,,,,,,,,,,,,,,,,,min 99.9997,,,,,,,,,,,,,,,,,
3309,2865,Р2,Р2,"Применяют в качестве легирующего элемента для производства полупроводниковых материалов, в вакуум-электротехнике, при производстве контрольно-измерительных приборов, ртутно-цинковых источников тока, реактивов, фармацевтических препаратов, а также в химической, металлургической и других отраслях промышленности",,,,,,,,,,,,,,,,Ртуть,Ртуть,,всего 0.01,,,,,,,,,,,,,,,,,,,,,,,,,,,,,,,,,,,,min 99.99,,,,,,,,,,,,,,,,,
3310,2866,Р3,Р3,"Применяют в качестве легирующего элемента для производства полупроводниковых материалов, в вакуум-электротехнике, при производстве контрольно-измерительных приборов, ртутно-цинковых источников тока, реактивов, фармацевтических препаратов, а также в химической, металлургической и других отраслях промышленности",,,,,,,,,,,,,,,,Ртуть,Ртуть,,всего 0.1,,,,,,,,,,,,,,,,,,,,,,,,,,,,,,,,,,,,min 99.9,,,,,,,,,,,,,,,,,
3311,2881,РуА-1,РуА-1,"Аффинированный рутений в порошке предназначен для изготовления сплавов, полуфабрикатов и других целей",,,до 0.005,,,до 0.005,,,,,до 0.01,,,,,Рутений,Рутений,до 0.005,всего 0.05,,,,,,,,,,,,,,,до 0.002,,,,,,,,,,,,,,,,,,,,,,,min 99.95,,,до 0.005,,,,,,,,,,,,
3312,2880,РуА-0,РуА-0,"Аффинированный рутений в порошке предназначен для изготовления сплавов, полуфабрикатов и других целей",,,до 0.002,,,до 0.003,,,,,до 0.003,,,,,Рутений,Рутений,до 0.003,всего 0.03,,,,,,,,,,,,,,,до 0.002,,,,,,,,,,,,,,,,,,,,,,,min 99.97,,,до 0.002,,,,,,,,,,,,
3313,2882,РуА-2,РуА-2,"Аффинированный рутений в порошке предназначен для изготовления сплавов, полуфабрикатов и других целей",,,до 0.005,,,до 0.01,,,,,до 0.02,,,,,Рутений,Рутений,до 0.01,всего 0.1,,,,,,,,,,,,,,,до 0.002,,,,,,,,,,,,,,,,,,,,,,,min 99.9,,,до 0.005,,,,,,,,,,,,
3314,2867,СТ-0,СТ-0,"Для производства стекла, красок, эмалей, фармацевтического производства и других целей",Внимание! Другое обозначение этой марки селена СТ0. Сталь конструкционная углеродистая обыкновенного качества также обозначается Ст0,до 0.002,до 0.005,,,,,,,,до 0.005,,,,,Селен,Селен,до 0.002,,,,,,,,,,,до 0.005,,,,,,,,,до 0.003,,,,,,,,,до 0.05,,,,min 99.8,,,,до 0.001,,,,,,,,,,,,,,,,,
3315,2868,СТ-1,СТ-1,"Для производства стекла, красок, эмалей, для получения чистого селена и других целей",Внимание! Другое обозначение этой марки селена СТ1. Сталь конструкционная углеродистая обыкновенного качества также обозначается Ст1,до 0.005,до 0.005,,,,,,,,до 0.01,,,,,Селен,Селен,до 0.005,,,,,,,,,,,до 0.02,,,,,,,,,до 0.005,,,,,,,,,до 0.1,,,,min 99,,,,до 0.005,,,,,,,,,,,,,,,,,
3316,2874,Су0,Су0,"Применяется для изготовления антифрикционных аккумуляторных и типографских сплавов, припоев на оловянно-свинцовой основе и сплавов для оболочек кабелей",,,,,до 0.016,,,,до 0.005,,до 0.02,,,,,Сурьма,Сурьма,до 0.2,всего 0.337,,,до 0.02,,,,,,min 99.6,до 0.05,,,,,до 0.0008,,до 0.005,,до 0.02,,,,,,,,,,,,,,,,,,,,,,,,,,,,,,,,,,
3317,2873,Су00,Су00,"Применяется для изготовления припоев на оловянно-свинцовой основе, эмалей и керамических красителей",,,,,до 0.008,,,,до 0.005,,до 0.01,,,,,Сурьма,Сурьма,до 0.03,всего 0.0976,,,до 0.02,,,,,,min 99.9,до 0.01,,,,,до 0.0006,,до 0.004,,до 0.01,,,,,,,,,,,,,,,,,,,,,,,,,,,,,,,,,,
3318,2872,Су000,Су000,Применяется для изготовления сурьмы марки Су0000П и специальных припоев,,до 0.00005,,,до 0.0002,до 0.0005,,до 0.0002,до 0.0005,,до 0.0004,,,,,Сурьма,Сурьма,до 0.0006,всего 0.0041,,,до 0.0001,,до 0.00001,,,,min 99.99,до 0.0005,до 0.0002,,,,до 0.0004,,до 0.00004,,до 0.0004,,,,,,,,,,,,,,,,,,,,,,,,,,,,,,,,,,
3319,2871,Су0000,Су0000,Применяется в электронной технике,,до 0.000005,,,до 0.00002,до 0.0001,,до 0.000005,до 0.00005,,до 0.0002,,,,,Сурьма,Сурьма,до 0.0001,всего 0.00085,,,до 0.00004,,до 0.000005,,,,min 99.999,до 0.00005,до 0.000005,,,,до 0.00005,,до 0.00002,,до 0.0002,,,,,,,,,,,,,,,,,,,,,,,,,,,,,,,,,,
3320,2869,Су00000,Су00000,Применяется в полупроводниковой и электронной технике,,до 0.000001,,,до 0.000005,до 0.00001,,до 0.000001,до 0.000001,,до 0.00001,,,,,Сурьма,Сурьма,до 0.00005,всего 0.000092,,,до 0.000005,,до 0.000001,,,,min 99.9999,до 0.00001,до 0.000001,,,,до 0.000005,,до 0.000002,,до 0.00003,,,,,,,,,,,,,,,,,,,,,,,,,,,,,,,,,,
3321,2870,Су0000П,Су0000П,Применяется в полупроводниковой технике,,до 0.000005,,,до 0.00002,до 0.00004,,до 0.000003,до 0.00005,,до 0.00002,,,до 0.00002,,Сурьма,Сурьма,до 0.00001,всего 0.000512,,,до 0.00003,,до 0.000002,,,,min 99.9995,до 0.00005,до 0.000002,,,,до 0.00005,,до 0.00002,,до 0.00003,,,,,,,,,до 0.00001,,,,до 0.00005,,до 0.0001,,,,,,,,,,,,,,,,,,,
3322,2875,Су1,Су1,"Применяется для изготовления антифрикционных, аккумуляторных, типографских сплавов и сплавов для оболочек кабелей",,,,,,,,,,,до 0.1,,,,,Сурьма,Сурьма,до 0.1,всего 0.48,,,до 0.08,,,,,,min 99.4,до 0.1,,,,,,,,,до 0.1,,,,,,,,,,,,,,,,,,,,,,,,,,,,,,,,,,
3323,2876,Су2,Су2,"Применяется для изготовления сурьмянистого свинца, антифрикционных сплавов и сплавов для оболочек кабелей и аккумуляторов общего назначения",,,,,,,,,до 0.01,,до 0.1,,,,,Сурьма,Сурьма,до 0.6,всего 1.12,,,до 0.1,,,,,,min 98.8,до 0.1,,,,,до 0.001,,до 0.01,,до 0.2,,,,,,,,,,,,,,,,,,,,,,,,,,,,,,,,,,
3324,2889,Тл0,Тл0,"Для производста слитков и гранул, применяемых в различных отраслях промышленности",,до 0.001,,,до 0.0005,,,,до 0.0005,,до 0.0005,,,,,Таллий,Таллий,до 0.003,всего 0.01,,,до 0.0001,,до 0.0003,,,,,до 0.001,до 0.0002,,,,,,,,,,,,,,,,,,,min 99.99,,,,,,,,,,,,,,,,,,,,,,,
3325,2888,Тл00,Тл00,"Для производста слитков и гранул, применяемых в различных отраслях промышленности",,до 0.00002,до 0.0001,,до 0.00002,,,до 0.00003,до 0.00005,,до 0.0001,,,,,Таллий,Таллий,до 0.00005,всего 0.001,,,до 0.0001,,до 0.00005,,,,,,до 0.000003,,,,,,,,,,,,,,,,,,,min 99.999,,,,,,до 0.00004,до 0.0001,,,,,,,,,,,,,,,,
3326,2887,Тл000,Тл000,"Для производста слитков и гранул, применяемых в различных отраслях промышленности",,до 0.000005,до 0.0001,,до 0.00002,,,до 0.00003,до 0.00005,,до 0.0001,,,,,Таллий,Таллий,до 0.00003,всего 0.0005,,,до 0.0001,,до 0.00003,,,,,,до 0.000003,,,,,,,,,,,,,,,,,,,min 99.9995,,,,,,до 0.00004,до 0.0001,,,,,,,,,,,,,,,,
3327,2886,Тл0000,Тл0000,"Для производста слитков и гранул, применяемых в различных отраслях промышленности",,до 0.000004,,,до 0.000005,,,,до 0.00001,,до 0.00001,,,,,Таллий,Таллий,до 0.00001,всего 0.0001,,,до 0.000005,,до 0.000002,,,,,,до 0.000003,,,,,,до 0.000005,,,,,,,,,,,,,min 99.9999,,,,,,до 0.00002,до 0.000005,,,,,,,,,,,,,,,,
3328,2890,Тл1,Тл1,"Для производста слитков и гранул, применяемых в различных отраслях промышленности",,до 0.003,,,,,,,до 0.003,,до 0.001,,,,,Таллий,Таллий,до 0.01,всего 0.02,,,,,,,,,,,до 0.003,,,,,,,,,,,,,,,,,,,min 99.98,,,,,,,,,,,,,,,,,,,,,,,
3329,2883,Т0,Т0,"Для получения теллура высокой чистоты, изготовления баббитов, красок и других целей",,до 0.002,до 0.001,,,до 0.001,,,,,до 0.001,,,,,Теллур,Теллур,до 0.001,всего 0.07,,,,,,,,,,до 0.04,,,,,,,,,,,,,,,,,,min 99.93,,,,до 0.01,,до 0.01,,,,,,,,,,,,,,,,,,,
3330,2884,Т1,Т1,"Для получения теллура высокой чистоты, изготовления баббитов, красок и других целей",,до 0.05,до 0.04,,,до 0.05,,,,,до 0.1,,,,,Теллур,Теллур,до 0.1,всего 1,,,,,,,,,,до 0.04,,,,,,,,,,,,,,,,,,min 99.3,,,,до 0.1,,до 0.05,,,,,,,,,,,,,,,,,,,
3331,2885,Т2,Т2,"Для получения теллура высокой чистоты, изготовления баббитов, красок и других целей",,до 0.3,до 0.1,,,до 0.2,,,,,до 0.15,,,,,Теллур,Теллур,до 1,всего 4,,,,,,,,,,до 0.2,,,,,,,,,,,,,,,,,,min 96.5,,,,до 1.5,,до 0.3,,,,,,,,,,,,,,,,,,,
