Repository: a-dev-mobile/splav-kharkov

File: content/chem/article_all_1.csv (part 1 of 20)
"id";"name";"type";"C";"Ti";"Zr";"Nd";"Fe";"Mo";"N";"Nb";"O";"Si";"Mn";"Ni";"S";"P";"Cr";"Co";"Cu";"V";"Al";"W";"B";"-";"Ce";"Be";"Ca";"Mg";"Ba";"As";"Pb";"Zn";"Sb";"Bi";"Sn";"H";"Ta";"без ограничений.";"Сортамент";"Размер";"Напр.";"sв";"sT";"d5";"y";"KCU";"Термообр.";"Se";"Te";"РЗМ";"La";"Hf";"Примесей";"Na";"Cd";"Ni+Co";"Ga";"Al+Mg";"Li";"Sc";"F";"Sr";"Ag";"Au";"Pt";"Pd";"Rh";"Cl";"Cu+P";"Ir";"Ru";"Re";"Tl";"In";"Hg";
"http://splav-kharkov.com/mat_start.php?name_id=2391";"35БТ";"Сплав прецизионный сверхпроводящий";"до     0.03";"60 -   64";"1.7 -   4.3";"33.5 -   36.5"
"http://splav-kharkov.com/mat_start.php?name_id=2393";"70ТМ-ВД";"Сплав прецизионный сверхпроводящий";"до     0.03";"73.5 -   76";;;"до     2.5";"24 -   26"
"http://splav-kharkov.com/mat_start.php?name_id=2392";"БТЦ-ВД";"Сплав прецизионный сверхпроводящий";"до     0.03";"0.07 -   0.2";"0.2 -   1";;;;"до    0.005";"98.76 -   99.73";"до    0.005"
"http://splav-kharkov.com/mat_start.php?name_id=692";"16Х";"Сплав прецизионный магнитно-мягкий";"до     0.015";;;;;;;;;"до    0.2";"до    0.3";"до    0.3";"до    0.015";"до    0.015";"15.5 -   16.5"
"http://splav-kharkov.com/mat_start.php?name_id=688";"27КХ";"Сплав прецизионный магнитно-мягкий";"до     0.04";;;;;;;;;"до    0.25";"0.2 -   0.4";"до    0.3";"до    0.015";"до    0.015";"0.3 -   0.6";"26.5 -   28"
"http://splav-kharkov.com/mat_start.php?name_id=670";"34НКМ";"Сплав прецизионный магнитно-мягкий";"до     0.03";;;;"30.83 -    34.75";"2.8 -   3.2";;;;"0.15 -   0.3";"0.3 -   0.6";"33.5 -   35";"до    0.02";"до    0.02";;"28.5 -   30"
"http://splav-kharkov.com/mat_start.php?name_id=671";"35НКХСП";"Сплав прецизионный магнитно-мягкий";"до     0.03";;;;"29.93 -    35.1";;;;;"0.8 -   1.2";"0.3 -   0.6";"35 -   37";"до    0.02";"до    0.02";"1.8 -   2.2";"27 -   29"
"http://splav-kharkov.com/mat_start.php?name_id=673";"40НКМ";"Сплав прецизионный магнитно-мягкий";"до     0.03";;;;"28.13 -    32.1";"3.8 -   4.2";;;;"до    0.3";"0.3 -   0.6";"39.3 -   40.7";"до    0.02";"до    0.02";;"24.5 -   26"
"http://splav-kharkov.com/mat_start.php?name_id=672";"40Н";"Сплав прецизионный магнитно-мягкий";"до     0.05";;;;;;;;;"0.15 -   0.3";"0.3 -   0.6";"39 -   41";"до    0.02";"до    0.02";;;"до    0.2"
"http://splav-kharkov.com/mat_start.php?name_id=685";"36КНМ";"Сплав прецизионный магнитно-мягкий";"до     0.03";;;;"36.34 -    40.2";"2.8 -   3.2";;;;"до    0.4";"до    0.5";"21.5 -   22.5";"до    0.015";"до    0.015";;"35.5 -   37"
"http://splav-kharkov.com/mat_start.php?name_id=674";"45Н";"Сплав прецизионный магнитно-мягкий";"до     0.03";;;;"51.83 -    54.25";;;;;"0.15 -   0.3";"0.6 -   1.1";"45 -   46.5";"до    0.02";"до    0.02";;;"до    0.2"
"http://splav-kharkov.com/mat_start.php?name_id=689";"49К2Ф";"Сплав прецизионный магнитно-мягкий";"до     0.05";;;;"46.71 -    50.3";;;;;"до    0.3";"до    0.3";"до    0.5";"до    0.02";"до    0.02";;"48 -   50";;"1.7 -   2.1"
"http://splav-kharkov.com/mat_start.php?name_id=675";"47НК";"Сплав прецизионный магнитно-мягкий";"до     0.03";;;;"27.53 -    31.05";;;;;"0.15 -   0.3";"0.3 -   0.6";"46 -   48";"до    0.02";"до    0.02";;"22.5 -   23.5"
"http://splav-kharkov.com/mat_start.php?name_id=981";"47НКХ";"Сплав прецизионный магнитно-мягкий";"до     0.03";;;;"26.33 -    30.25";;;;;"0.15 -   0.3";"0.3 -   0.6";"46 -   48";"до    0.02";"до    0.02";"1.8 -   2.2";"21.5 -   22.5"
"http://splav-kharkov.com/mat_start.php?name_id=691";"49К2ФА";"Сплав прецизионный магнитно-мягкий";"до     0.03";;;;"47.2 -    50.3";;;;;"до    0.15";"до    0.3";"до    0.3";"до    0.01";"до    0.01";;"48 -   50";;"1.7 -   2"
"http://splav-kharkov.com/mat_start.php?name_id=676";"50Н";"Сплав прецизионный магнитно-мягкий";"до     0.03";;;;"48.33 -    50.55";;;;;"0.15 -   0.3";"0.3 -   0.6";"49 -   50.5";"до    0.02";"до    0.02";;;"до    0.2"
"http://splav-kharkov.com/mat_start.php?name_id=690";"49КФ";"Сплав прецизионный магнитно-мягкий";"до     0.05";;;;"47.01 -    50.7";;;;;"до    0.3";"до    0.3";"до    0.5";"до    0.02";"до    0.02";;"48 -   50";;"1.3 -   1.8"
"http://splav-kharkov.com/mat_start.php?name_id=680";"76НХД";"Сплав прецизионный магнитно-мягкий";"до     0.03";;;;"15.13 -    17.95";;;;;"0.15 -   0.3";"0.3 -   0.6";"75 -   76.5";"до    0.02";"до    0.02";"1.8 -   2.2";;"4.8 -   5.2"
"http://splav-kharkov.com/mat_start.php?name_id=678";"64Н";"Сплав прецизионный магнитно-мягкий";"0.01 -    0.03";;;;"34.03 -    36.54";;;;;"0.15 -   0.3";"0.3 -   0.6";"63 -   65";"до    0.02";"до    0.02"
"http://splav-kharkov.com/mat_start.php?name_id=679";"68НМ";"Сплав прецизионный магнитно-мягкий";"до     0.03";;;;"27.33 -    31.1";"1.5 -   2.5";;;;"до    0.3";"0.4 -   0.8";"67 -   69";"до    0.02";"до    0.02"
"http://splav-kharkov.com/mat_start.php?name_id=980";"50НХС";"Сплав прецизионный магнитно-мягкий";"до     0.03";;;;"42.03 -    45";;;;;"1.1 -   1.4";"0.6 -   1.1";"49.5 -   51";"до    0.02";"до    0.02";"3.8 -   4.2";;"до    0.2"
"http://splav-kharkov.com/mat_start.php?name_id=677";"50ХНС";"Сплав прецизионный магнитно-мягкий";"до     0.03";;;;"42.03 -    45";;;;;"1.1 -   1.4";"0.6 -   1.1";"49.5 -   51";"до    0.02";"до    0.02";"3.8 -   4.2";;"до    0.2"
"http://splav-kharkov.com/mat_start.php?name_id=687";"81НМА";"Сплав прецизионный магнитно-мягкий";"до     0.01";"2.5 -   3.3";;;"9.32 -    12.3";"4.7 -   5.2";;;;"до    0.1";"до    0.35";"80.5 -   81.7";"до    0.01";"до    0.01"
"http://splav-kharkov.com/mat_start.php?name_id=681";"77НМД";"Сплав прецизионный магнитно-мягкий";"до     0.03";;;;"9.74 -    15.7";"3.9 -   4.5";;;;"0.1 -   0.3";"до    1.4";"75.5 -   78";"до    0.01";"до    0.02";;;"4.8 -   6"
"http://splav-kharkov.com/mat_start.php?name_id=683";"79Н3М";"Сплав прецизионный магнитно-мягкий";"до     0.03";;;;"15.63 -    18.05";"3 -   3.4";;;;"0.15 -   0.3";"0.3 -   0.6";"78.5 -   80";"до    0.02";"до    0.02"
"http://splav-kharkov.com/mat_start.php?name_id=982";"80Н2М";"Сплав прецизионный магнитно-мягкий";"до     0.03";;;;"14.43 -    16.95";"2.5 -   2.8";;;;"0.15 -   0.3";"0.8 -   1.2";"79.6 -   81.2";"до    0.02";"до    0.02"
"http://splav-kharkov.com/mat_start.php?name_id=684";"80НХС";"Сплав прецизионный магнитно-мягкий";"до     0.03";"до    0.15";;;"12.33 -    16.7";;;;;"1.1 -   1.5";"0.6 -   1.1";"79 -   81.5";"до    0.02";"до    0.02";"2.6 -   3";;"до    0.2";;"до    0.15"
"http://splav-kharkov.com/mat_start.php?name_id=682";"79НМ";"Сплав прецизионный магнитно-мягкий";"до     0.03";"до    0.15";;;"13.73 -    16.8";"3.8 -   4.1";;;;"0.3 -   0.5";"0.6 -   1.1";"78.5 -   80";"до    0.02";"до    0.02";;;"до    0.2";;"до    0.15"
"http://splav-kharkov.com/mat_start.php?name_id=686";"83НФ";"Сплав прецизионный магнитно-мягкий";"до     0.01";;;;"9.57 -    13.2";;;;;"0.5 -   1";"до    0.5";"82.5 -   84.2";"до    0.01";"до    0.01";"до    0.5";;;"3.8 -   4.2"
"http://splav-kharkov.com/mat_start.php?name_id=983";"83НФ-Ш";"Сплав прецизионный магнитно-мягкий";"до     0.02";;;;"9.54 -    13.2";;;;;"0.5 -   1";"до    0.5";"82.5 -   84.2";"до    0.01";"до    0.03";"до    0.5";;;"3.8 -   4.2"
"http://splav-kharkov.com/mat_start.php?name_id=984";"35КФ10Н";"Сплав прецизионный магнитно-твердый";"до     0.06";;;;"48.4 -    52.7";;;;;"до    0.3";"до    0.4";"9.5 -   10.5";"до    0.02";"до    0.02";;"34.3 -   35.8";;"3.5 -   4.5"
"http://splav-kharkov.com/mat_start.php?name_id=985";"25КФ14Н";"Сплав прецизионный магнитно-твердый";"до     0.06";;;;"54.7 -    58.5";;;;;"до    0.3";"до    0.4";"13.5 -   14.5";"до    0.02";"до    0.02";;"24.5 -   25.5";;"3.5 -   4.5"
"http://splav-kharkov.com/mat_start.php?name_id=698";"35КХ6Ф";"Сплав прецизионный магнитно-твердый";"до     0.08";;;;"48.38 -    52.7";;;;;"до    0.3";"до    0.4";;"до    0.02";"до    0.02";"7.5 -   8.5";"34.3 -   35.8";;"5.5 -   6.5"
"http://splav-kharkov.com/mat_start.php?name_id=697";"35КХ4Ф";"Сплав прецизионный магнитно-твердый";"до     0.06";;;;"50.4 -    54.7";;;;;"до    0.3";"до    0.4";;"до    0.02";"до    0.02";"7.5 -   8.5";"34.3 -   35.8";;"3.5 -   4.5"
"http://splav-kharkov.com/mat_start.php?name_id=693";"52К10Ф";"Сплав прецизионный магнитно-твердый";"до     0.12";;;;"32.435 -    38.2";;;;;"до    0.5";"до    0.5";"до    0.7";"до    0.02";"до    0.025";"до    0.5";"52 -   54";;"9.8 -   11.2"
"http://splav-kharkov.com/mat_start.php?name_id=699";"35КХ8Ф";"Сплав прецизионный магнитно-твердый";"до     0.09";;;;"46.37 -    50.7";;;;;"до    0.3";"до    0.4";;"до    0.02";"до    0.02";"7.5 -   8.5";"34.3 -   35.8";;"7.5 -   8.5"
"http://splav-kharkov.com/mat_start.php?name_id=695";"52К12Ф";"Сплав прецизионный магнитно-твердый";"до     0.12";;;;"31.135 -    36.4";;;;;"до    0.5";"до    0.5";"до    0.7";"до    0.02";"до    0.025";"до    0.5";"52 -   54";;"11.6 -   12.5"
"http://splav-kharkov.com/mat_start.php?name_id=694";"52К11Ф";"Сплав прецизионный магнитно-твердый";"до     0.12";;;;"32.135 -    38";;;;;"до    0.5";"до    0.5";"до    0.7";"до    0.02";"до    0.025";"до    0.5";"52 -   54";;"10 -   11.5"
"http://splav-kharkov.com/mat_start.php?name_id=696";"52К13Ф";"Сплав прецизионный магнитно-твердый";"до     0.12";;;;"30.135 -    35.4";;;;;"до    0.5";"до    0.5";"до    0.7";"до    0.02";"до    0.025";"до    0.5";"52 -   54";;"12.6 -   13.5"
"http://splav-kharkov.com/mat_start.php?name_id=701";"ЕВ6";"Сплав прецизионный магнитно-твердый";"0.68 -    0.78";;;;;;;;;"0.17 -   0.4";"0.2 -   0.4";"до    0.3";"до    0.02";"до    0.03";"0.3 -   0.5";;;;;"5.2 -   6.2"
"http://splav-kharkov.com/mat_start.php?name_id=700";"ЕХ3";"Сплав прецизионный магнитно-твердый";"0.9 -    1.1";;;;;;;;;"0.17 -   0.4";"0.2 -   0.4";"до    0.3";"до    0.02";"до    0.03";"2.8 -   3.6"
"http://splav-kharkov.com/mat_start.php?name_id=702";"ЕХ5К5";"Сплав прецизионный магнитно-твердый";"0.9 -    1.05";;;;;;;;;"0.17 -   0.4";"0.2 -   0.4";"до    0.6";"до    0.02";"до    0.03";"5.5 -   6.5";"5.5 -   6.5"
"http://splav-kharkov.com/mat_start.php?name_id=703";"ЕХ9К15М2";"Сплав прецизионный магнитно-твердый";"0.9 -    1.05";;;;;"1.2 -   1.7";;;;"0.17 -   0.4";"0.2 -   0.4";"до    0.6";"до    0.02";"до    0.03";"8 -   10";"13.5 -   16.5"
"http://splav-kharkov.com/mat_start.php?name_id=1877";"ЮНДК";"Сплав прецизионный магнитно-твердый";;"0.15 -   0.5";;;"45.3 -    54.35";;;;;"до    1.5";;"12.5 -   15.5";;;;"23.5 -   25";"2 -   3.5";;"7.5 -   8.7"
"http://splav-kharkov.com/mat_start.php?name_id=1878";"ЮНДКБА";"Сплав прецизионный магнитно-твердый";;"до    0.3";;;"44.75 -    53";;;"до    0.15";;"до    0.6";;"12.5 -   15";;;;"24 -   26";"3 -   4.5";;"7.5 -   8.7"
"http://splav-kharkov.com/mat_start.php?name_id=706";"32НКД";"Сплав прецизионный с заданным ТКЛР";"до     0.05";;;;;;;;;"до    0.2";"до    0.4";"31.5 -   33";"до    0.015";"до    0.015";;"3.2 -   4.2";"0.6 -   0.8"
"http://splav-kharkov.com/mat_start.php?name_id=1876";"ЮНДКИ";"Сплав прецизионный магнитно-твердый";;;;;"47 -    55.5";;;;;;;"18 -   20";;;;"15 -   19";"3 -   4";;"8.5 -   10"
"http://splav-kharkov.com/mat_start.php?name_id=1879";"ЮНДКТ5";"Сплав прецизионный магнитно-твердый";;"4.5 -   5.5";;;"29.2 -    38";;;"до    1.1";;;;"14 -   16.5";;;;"34 -   35.5";"3 -   4";;"6.5 -   8.2"
"http://splav-kharkov.com/mat_start.php?name_id=1881";"ЮНДКТ5АА";"Сплав прецизионный магнитно-твердый";;"5 -   5.5";;;"32.4 -    37.5";;;;;;;"13.5 -   14.5";;;;"34.5 -   35.5";"2.5 -   4.6";;"7 -   7.5"
"http://splav-kharkov.com/mat_start.php?name_id=1880";"ЮНДКТ5БА";"Сплав прецизионный магнитно-твердый";;"4 -   5.5";;;"31.8 -    38.5";;;"до    1.2";;;;"13.5 -   14.5";;;;"34.5 -   35.5";"3 -   4";;"6.5 -   7.5"
"http://splav-kharkov.com/mat_start.php?name_id=1874";"ЮНДЧ";"Сплав прецизионный магнитно-твердый";;"0.2 -   0.3";;;"56.7 -    59.8";;;;;;;"24 -   25";;;;;"3 -   4";;"13 -   14"
"http://splav-kharkov.com/mat_start.php?name_id=1882";"ЮНДКТ8";"Сплав прецизионный магнитно-твердый";;"7 -   9";;;"22 -    31.5";;;;;;;"13.5 -   14.5";;;;"38 -   42";"3 -   4";;"7 -   8.5"
"http://splav-kharkov.com/mat_start.php?name_id=1875";"ЮНТС";"Сплав прецизионный магнитно-твердый";;"0.4 -   0.5";;;"47 -    53.6";;;;;"1 -   1.5";;"32 -   35";;;;;;;"13 -   16"
"http://splav-kharkov.com/mat_start.php?name_id=704";"29НК";"Сплав прецизионный с заданным ТКЛР";"до     0.03";"до    0.1";;;"51.14 -    54.5";;;;;"до    0.3";"до    0.4";"28.5 -   29.5";"до    0.015";"до    0.015";"до    0.1";"17 -   18";"до    0.2";;"до    0.2"
"http://splav-kharkov.com/mat_start.php?name_id=707";"32НК-ВИ";"Сплав прецизионный с заданным ТКЛР";"до     0.03";;;;;;;;;"до    0.3";"до    0.4";"31.5 -   33";"до    0.015";"до    0.015";"до    0.1";"3.7 -   4.7"
"http://splav-kharkov.com/mat_start.php?name_id=708";"33НК";"Сплав прецизионный с заданным ТКЛР";"до     0.05";;;;"48.22 -    51";;;;;"до    0.3";"до    0.4";"32.5 -   33.5";"до    0.015";"до    0.015";;"16.5 -   17.5"
"http://splav-kharkov.com/mat_start.php?name_id=986";"34НК";"Сплав прецизионный с заданным ТКЛР";"до     0.05";;;;"52.21 -    55";;;;;"до    0.3";"до    0.4";"33.5 -   34.5";"до    0.02";"до    0.02";;"11.5 -   12.5"
"http://splav-kharkov.com/mat_start.php?name_id=705";"30НКД";"Сплав прецизионный с заданным ТКЛР";"до     0.05";;;;"54.02 -    57.2";;;;;"до    0.3";"до    0.4";"29.5 -   30.5";"до    0.015";"до    0.015";;"13 -   14.2";"0.3 -   0.5"
"http://splav-kharkov.com/mat_start.php?name_id=710";"36Н";"Сплав прецизионный с заданным ТКЛР";"до     0.05";;;;;"до    0.1";;;;"до    0.3";"0.3 -   0.6";"35 -   37";"до    0.015";"до    0.015";"до    0.15";;"до    0.1";"до    0.1";"до    0.1"
"http://splav-kharkov.com/mat_start.php?name_id=709";"35НКТ";"Сплав прецизионный с заданным ТКЛР";"до     0.05";"2.3 -   2.8";;;"54.85 -    58.5";;;;;"до    0.5";"до    0.4";"34 -   35";;;;"5 -   6";"0.2 -   0.4"
"http://splav-kharkov.com/mat_start.php?name_id=711";"36НХ";"Сплав прецизионный с заданным ТКЛР";"до     0.05";;;;;;;;;"до    0.3";"0.3 -   0.6";"35 -   37";"до    0.015";"до    0.015";"0.4 -   0.6";;"до    0.25"
"http://splav-kharkov.com/mat_start.php?name_id=712";"38НКД";"Сплав прецизионный с заданным ТКЛР";"до     0.05";;;;"49.72 -    53.5";;;;;"до    0.3";"до    0.4";"37.5 -   38.5";"до    0.015";"до    0.015";;"4.5 -   5.5";"4.5 -   5.5"
"http://splav-kharkov.com/mat_start.php?name_id=713";"39Н";"Сплав прецизионный с заданным ТКЛР";"до     0.05";;;;;;;;;"до    0.3";"0.3 -   0.6";"38 -   40";"до    0.015";"до    0.015";;;"до    0.2"
"http://splav-kharkov.com/mat_start.php?name_id=714";"42Н";"Сплав прецизионный с заданным ТКЛР";"до     0.03";;;;"56.14 -    58.5";;;;;"до    0.3";"до    0.4";"41.5 -   43";"до    0.015";"до    0.015";;;"до    0.1"
"http://splav-kharkov.com/mat_start.php?name_id=715";"42НА-ВИ";"Сплав прецизионный с заданным ТКЛР";"до     0.03";;;;"57.254 -    58.4";;;;;"до    0.15";"до    0.05";"41.5 -   42.5";"до    0.01";"до    0.006"
"http://splav-kharkov.com/mat_start.php?name_id=717";"47Н3Х";"Сплав прецизионный с заданным ТКЛР";"до     0.05";;;;"46.82 -    50.7";;;;;"до    0.3";"0.3 -   0.6";"46 -   48";"до    0.015";"до    0.015";"3 -   4";;"до    0.2"
"http://splav-kharkov.com/mat_start.php?name_id=718";"47НД";"Сплав прецизионный с заданным ТКЛР";"до     0.05";;;;"45.72 -    49.5";;;;;"до    0.3";"до    0.4";"46 -   48";"до    0.015";"до    0.015";;;"4.5 -   5.5"
"http://splav-kharkov.com/mat_start.php?name_id=716";"47НХ";"Сплав прецизионный с заданным ТКЛР";"до     0.05";;;;"50.82 -    53";;;;;"до    0.3";"0.3 -   0.6";"46 -   47";"до    0.015";"до    0.015";"0.7 -   1";;"до    0.2"
"http://splav-kharkov.com/mat_start.php?name_id=719";"47НХР";"Сплав прецизионный с заданным ТКЛР";"до     0.05";;;;"45.2 -    49.5";;;;;"до    0.3";"до    0.4";"46 -   48";"до    0.015";"до    0.015";"4.5 -   6";;;;;;"до    0.02"
"http://splav-kharkov.com/mat_start.php?name_id=720";"48НХ";"Сплав прецизионный с заданным ТКЛР";"до     0.05";;;;"48.32 -    51";;;;;"до    0.3";"0.3 -   0.6";"48 -   49.5";"до    0.015";"до    0.015";"0.7 -   1";;"до    0.2"
"http://splav-kharkov.com/mat_start.php?name_id=721";"52Н";"Сплав прецизионный с заданным ТКЛР";"до     0.05";;;;"46.42 -    48.5";;;;;"до    0.2";"до    0.4";"51.5 -   52.5";"до    0.015";"до    0.015";"до    0.2";;"до    0.2"
"http://splav-kharkov.com/mat_start.php?name_id=722";"58Н-ВИ";"Сплав прецизионный с заданным ТКЛР";"до     0.03";;;;"39.34 -    42.5";;;;;"до    0.3";"до    0.5";"57.5 -   59.5";"до    0.015";"до    0.015";;;"до    0.3"
"http://splav-kharkov.com/mat_start.php?name_id=780";"19НХ";"Сплав прецизионный, составляющие термобиметаллов";"до     0.08";;;;;;;;;"0.2 -   0.4";"0.3 -   0.6";"18 -   20";"до    0.02";"до    0.02";"10 -   12"
"http://splav-kharkov.com/mat_start.php?name_id=781";"20НГ";"Сплав прецизионный, составляющие термобиметаллов";"до     0.05";;;;;;;;;"0.15 -   0.3";"5.5 -   6.5";"19 -   21";"до    0.02";"до    0.02"
"http://splav-kharkov.com/mat_start.php?name_id=782";"24НХ";"Сплав прецизионный, составляющие термобиметаллов";"0.25 -    0.35";;;;;;;;;"0.15 -   0.3";"0.3 -   0.6";"23 -   25";"до    0.02";"до    0.02";"2 -   3"
"http://splav-kharkov.com/mat_start.php?name_id=784";"46Н";"Сплав прецизионный, составляющие термобиметаллов";"до     0.05";;;;"52.71 -    54.5";;;;;"до    0.3";"до    0.4";"45.5 -   46.5";"до    0.02";"до    0.02"
"http://splav-kharkov.com/mat_start.php?name_id=783";"45НХ";"Сплав прецизионный, составляющие термобиметаллов";"до     0.05";;;;"46.51 -    50.45";;;;;"0.15 -   0.3";"0.4 -   0.6";"44 -   46";"до    0.02";"до    0.02";"5 -   6.5"
"http://splav-kharkov.com/mat_start.php?name_id=2396";"46НХ";"Сплав прецизионный, составляющие термобиметаллов";"до     0.05";;;;"52.71 -    54.5";;;;;"до    0.3";"до    0.4";"45.5 -   46.5";"до    0.02";"до    0.02"
"http://splav-kharkov.com/mat_start.php?name_id=785";"75ГНД";"Сплав прецизионный, составляющие термобиметаллов";"до     0.05";;;;"до     0.8";;;;;"до    0.5";"71.6 -   76.5";"14 -   16";"до    0.02";"до    0.03";;;"9.5 -   11";;;;;"Mn основа"
"http://splav-kharkov.com/mat_start.php?name_id=773";"Х15Н60-Н";"Сплав прецизионный с высоким электрическим сопротивлением";"до     0.06";"до    0.2";"0.2 -   0.5";;"17.905 -    28.8";;;;;"1 -   1.5";"до    0.6";"55 -   61";"до    0.015";"до    0.02";"15 -   18";;;;"до    0.2"
"http://splav-kharkov.com/mat_start.php?name_id=764";"17ХНГТ";"Сплав прецизионный с заданными свойствами упругости";"до     0.05";"0.8 -   1.2";;;;;;;;"до    0.6";"0.8 -   1.2";"6.5 -   7.5";"до    0.02";"до    0.02";"16.5 -   17.5";;;;"до    0.5"
"http://splav-kharkov.com/mat_start.php?name_id=723";"36НХТЮ";"Сплав прецизионный с заданными свойствами упругости";"до     0.05";"2.7 -   3.2";;;"43.61 -    48.8";;;;;"0.3 -   0.7";"0.8 -   1.2";"35 -   37";"до    0.02";"до    0.02";"11.5 -   13";;;;"0.9 -   1.2"
"http://splav-kharkov.com/mat_start.php?name_id=724";"36НХТЮ5М";"Сплав прецизионный с заданными свойствами упругости";"до     0.05";"2.7 -   3.2";;;"37.01 -    43.7";"4 -   6";;;;"0.3 -   0.7";"0.8 -   1.2";"35 -   37";"до    0.02";"до    0.02";"12.5 -   13.5";;;;"1 -   1.3"
"http://splav-kharkov.com/mat_start.php?name_id=725";"36НХТЮ8М";"Сплав прецизионный с заданными свойствами упругости";"до     0.05";"2.7 -   3.2";;;"34.51 -    40.7";"7.5 -   8.5";;;;"0.3 -   0.7";"0.8 -   1.2";"35 -   37";"до    0.02";"до    0.02";"12 -   13.5";;;;"1 -   1.3"
"http://splav-kharkov.com/mat_start.php?name_id=766";"40КНХМВТЮ";"Сплав прецизионный с заданными свойствами упругости";"до     0.05";"1.5 -   2";;;"9.71 -    19";"3 -   4";;;;"до    0.5";"1.8 -   2.2";"18 -   20";"до    0.02";"до    0.02";"11.5 -   13";"39 -   41";;;"0.2 -   0.5";"6 -   7"
"http://splav-kharkov.com/mat_start.php?name_id=765";"40КХНМ";"Сплав прецизионный с заданными свойствами упругости";"0.07 -    0.12";;;;"10.74 -    18.73";"6.4 -   7.4";;;;"до    0.5";"1.8 -   2.2";"15 -   17";"до    0.02";"до    0.02";"19 -   21";"39 -   41"
"http://splav-kharkov.com/mat_start.php?name_id=726";"42НХТЮ";"Сплав прецизионный с заданными свойствами упругости";"до     0.05";"2.4 -   3";;;"44.91 -    49.3";;;;;"0.5 -   0.8";"0.5 -   0.8";"41.5 -   43.5";"до    0.02";"до    0.02";"5.3 -   5.9";;;;"0.5 -   1"
"http://splav-kharkov.com/mat_start.php?name_id=727";"42НХТЮА";"Сплав прецизионный с заданными свойствами упругости";"до     0.05";"2.3 -   2.9";;;"45.61 -    49.9";;;;;"0.4 -   0.7";"0.3 -   0.6";"41.5 -   43.5";"до    0.02";"до    0.02";"5 -   5.6";;;;"0.6 -   1"
"http://splav-kharkov.com/mat_start.php?name_id=987";"43НКТЮ";"Сплав прецизионный с заданными свойствами упругости";"до     0.05";"2.7 -   3.1";;;"38.95 -    42.2";;;;;"0.1 -   0.3";"0.2 -   0.4";"42.5 -   43.5";;;;"11.5 -   12.5";;;"0.8 -   1.2"
"http://splav-kharkov.com/mat_start.php?name_id=728";"44НХТЮ";"Сплав прецизионный с заданными свойствами упругости";"до     0.05";"2.2 -   2.7";;;"44.11 -    48.3";;;;;"0.3 -   0.6";"0.3 -   0.6";"43.5 -   45.5";"до    0.02";"до    0.02";"5 -   5.6";;;;"0.4 -   0.8"
"http://splav-kharkov.com/mat_start.php?name_id=729";"68НХВКТЮ";"Сплав прецизионный с заданными свойствами упругости";"до     0.05";"2.7 -   3.2";;;"до     1";;;"до    0.2";;"до    0.4";"до    0.4";"55.402 -   63.5";"до    0.01";"до    0.015";"18 -   20";"5.5 -   6.7";"до    0.07";"до    0.2";"1.3 -   1.8";"9 -   10.5";"до    0.003";"B, Ce - расчет";"до    0.05"
"http://splav-kharkov.com/mat_start.php?name_id=834";"97НЛ";"Сплав прецизионный с заданными свойствами упругости";"до     0.03";;;;"до     0.5";;;;;"до    0.2";"до    0.3";"96.05 -   97.9";"до    0.01";"до    0.01";;;"до    0.1";;"до    0.3";;;;;"2.1 -   2.5"
"http://splav-kharkov.com/mat_start.php?name_id=778";"Н50К10";"Сплав прецизионный с высоким электрическим сопротивлением";"до     0.03";;;;"36.49 -    40";;;;;"до    0.15";"до    0.3";"50 -   52";"до    0.015";"до    0.015";;"10 -   11"
"http://splav-kharkov.com/mat_start.php?name_id=768";"Н80ХЮД-ВИ";"Сплав прецизионный с высоким электрическим сопротивлением";"до     0.03";;;;"до     0.5";;;;;"до    0.35";"до    0.2";"73.702 -   76.6";"до    0.008";"до    0.01";"19 -   20";;"0.9 -   1.2";;"3.5 -   4"
"http://splav-kharkov.com/mat_start.php?name_id=990";"Х13Ю4";"Сплав прецизионный с высоким электрическим сопротивлением";"до     0.15";"до    0.3";;;;;;;;"до    1";"до    0.7";"до    0.6";"до    0.025";"до    0.035";"12 -   15";;;;"3.5 -   5.5"
"http://splav-kharkov.com/mat_start.php?name_id=774";"Х15Н60";"Сплав прецизионный с высоким электрическим сопротивлением";"до     0.15";"до    0.3";;;"17.3 -    29.2";;;;;"0.8 -   1.5";"до    1.5";"55 -   61";"до    0.02";"до    0.03";"15 -   18";;;;"до    0.2"
"http://splav-kharkov.com/mat_start.php?name_id=989";"Х15Н60-ВИ";"Сплав прецизионный с высоким электрическим сопротивлением";"до     0.05";"до    0.05";;;"19.43 -    29.6";;;;;"0.4 -   1";"до    0.3";"55 -   61";"до    0.01";"до    0.01";"15 -   18";;;;"до    0.15"
"http://splav-kharkov.com/mat_start.php?name_id=772";"Х20Н73ЮМ-ВИ";"Сплав прецизионный с высоким электрическим сопротивлением";"до     0.05";"до    0.05";;;"1.5 -    2";"1.3 -   1.8";;;;"до    0.2";"до    0.3";"70.88 -   75.1";"до    0.01";"до    0.01";"19 -   21";;;;"3.1 -   3.6";;;;"до    0.1"
"http://splav-kharkov.com/mat_start.php?name_id=767";"Х15Ю5";"Сплав прецизионный с высоким электрическим сопротивлением";"до     0.08";"0.2 -   0.6";;;;;;;;"до    0.7";"до    0.7";"до    0.6";"до    0.015";"до    0.03";"13.5 -   15.5";;;;"4.5 -   5.5";;;"Са, Ce -  расчет";"до    0.1";;"до    0.1"
"http://splav-kharkov.com/mat_start.php?name_id=2394";"Х15Н60-Н-ВИ";"Сплав прецизионный с высоким электрическим сопротивлением";"до     0.06";"до    0.2";;;"18.21 -    26";;;;;"1 -   1.5";"до    0.6";"55 -   61";"до    0.015";"до    0.02";"15 -   18";;;;"до    0.2";;;;"до    0.1";;;"до    0.1"
"http://splav-kharkov.com/mat_start.php?name_id=776";"Х20Н80";"Сплав прецизионный с высоким электрическим сопротивлением";"до     0.1";"до    0.3";;;"до     1.5";;;;;"0.9 -   1.5";"до    0.7";"72.65 -   79.1";"до    0.02";"до    0.03";"20 -   23";;;;"до    0.2"
"http://splav-kharkov.com/mat_start.php?name_id=777";"Х20Н80-ВИ";"Сплав прецизионный с высоким электрическим сопротивлением";"до     0.05";"до    0.05";;;"до     1.5";;;;;"0.4 -   1";"до    0.3";"73.93 -   79.585";"до    0.01";"до    0.01";"20 -   23";;;;"0.015 -   0.15"
"http://splav-kharkov.com/mat_start.php?name_id=775";"Х20Н80-Н";"Сплав прецизионный с высоким электрическим сопротивлением";"до     0.06";"до    0.2";"0.2 -   0.5";;"до     1";;;;;"1 -   1.5";"до    0.6";"72.905 -   78.8";"до    0.015";"до    0.02";"20 -   23";;;;"до    0.2"
"http://splav-kharkov.com/mat_start.php?name_id=2395";"Х20Н80-Н-ВИ";"Сплав прецизионный с высоким электрическим сопротивлением";"до     0.05";"до    0.2";;;"до     1";;;;;"1 -   1.5";"до    0.6";"73.2 -   76";"до    0.015";"до    0.02";"20 -   23";;;;"до    0.2";;;;"до    0.1";;;"до    0.12"
"http://splav-kharkov.com/mat_start.php?name_id=769";"Х23Ю5";"Сплав прецизионный с высоким электрическим сопротивлением";"до     0.05";"0.15 -   0.4";;;;;;;;"до    0.6";"до    0.3";"до    0.6";"до    0.015";"до    0.02";"21.5 -   23.5";;;;"4.6 -   5.3";;;"Са, Ce -  расчет";"до    0.1";;"до    0.1"
"http://splav-kharkov.com/mat_start.php?name_id=779";"Х23Ю5Т";"Сплав прецизионный с высоким электрическим сопротивлением";"до     0.05";"0.2 -   0.5";;;;;;;;"до    0.5";"до    0.3";"до    0.6";"до    0.015";"до    0.03";"22 -   24";;;;"5 -   5.8";;;"Ca, Ce расчет";"до    0.1";;"до    0.1"
"http://splav-kharkov.com/mat_start.php?name_id=988";"Х25Н20";"Сплав прецизионный с высоким электрическим сопротивлением";"до     0.15";;;;"49.8 -    59";;;;;"до    1";"до    2";"17 -   20";"до    0.02";"до    0.03";"24 -   27"
"http://splav-kharkov.com/mat_start.php?name_id=333";"Х27Ю5Т";"Сплав прецизионный с высоким электрическим сопротивлением";"до     0.05";"0.15 -   0.4";;;;;;;;"до    0.6";"до    0.3";"до    0.6";"до    0.015";"до    0.02";"26 -   28";;;;"5 -   5.8";;;"Са, Ce,Ba -  расчет";"до    0.1";;"до    0.1";;"до    0.5"
"http://splav-kharkov.com/mat_start.php?name_id=771";"ХН20ЮС";"Сплав прецизионный с высоким электрическим сопротивлением";"до     0.08";"до    0.2";"до    0.2";;"51.77 -    58.2";;;;;"2 -   2.7";"0.3 -   0.8";"19.5 -   21.5";"до    0.02";"до    0.03";"19 -   21";;;;"1 -   1.5";;;"Са, Ce, Zr-  расчет";"до    0.1";;"до    0.1"
"http://splav-kharkov.com/mat_start.php?name_id=2122";"Мн87Н6";"Марганец металлический и марганец азотированный";"до     0.2";;;;;;"min    6";;;"до    1.8";"min    87";;"до    0.05";"до    0.07"
"http://splav-kharkov.com/mat_start.php?name_id=2124";"Мн91Н2";"Марганец металлический и марганец азотированный";"до     0.2";;;;;;"min    2";;;"до    1.8";"min    91";;"до    0.05";"до    0.07"
"http://splav-kharkov.com/mat_start.php?name_id=770";"ХН70Ю-Н";"Сплав прецизионный с высоким электрическим сопротивлением";"до     0.1";;;;"до     1.5";;;;;"до    0.8";"до    0.3";"64.43 -   71";"до    0.02";"до    0.02";"26 -   28.9";;;;"3 -   3.8";;;"Ce,Ba -  расчет";"до    0.03";;;;"до    0.1"
"http://splav-kharkov.com/mat_start.php?name_id=2123";"Мн89Н4";"Марганец металлический и марганец азотированный";"до     0.2";;;;;;"min    4";;;"до    1.8";"min    89";;"до    0.05";"до    0.07"
"http://splav-kharkov.com/mat_start.php?name_id=2121";"Мн92Н6";"Марганец металлический и марганец азотированный";"до     0.1";;;;;;"min    6";;;;"min    92";;"до    0.1";"до    0.005"
"http://splav-kharkov.com/mat_start.php?name_id=2120";"Мн95";"Марганец металлический и марганец азотированный";"до     0.2";;;;;;;;;"до    1.8";"min    95";;"до    0.05";"до    0.07"
"http://splav-kharkov.com/mat_start.php?name_id=2119";"Мн965";"Марганец металлический и марганец азотированный";"до     0.1";;;;;;;;;"до    0.8";"min    96.5";;"до    0.05";"до    0.05"
"http://splav-kharkov.com/mat_start.php?name_id=2118";"Мн997";"Марганец металлический и марганец азотированный";"до     0.06";;;;;;;;;;"min    99.7";;"до    0.1";"до    0.005"
"http://splav-kharkov.com/mat_start.php?name_id=2117";"Мн998";"Марганец металлический и марганец азотированный";"до     0.04";;;;;;;;;;"min    99.8";;"до    0.03";"до    0.003"
"http://splav-kharkov.com/mat_start.php?name_id=2106";"СК10Р";"Силикокальций";"до     0.5";;;;;;;;;"min    50";;;;"до    0.04";;;;;"до    1.5";;;;;;"min    10"
"http://splav-kharkov.com/mat_start.php?name_id=2105";"СК10";"Силикокальций";"до     0.2";;;;;;;;;"min    45";;;;"до    0.02";;;;;"до    1";;;;;;"min    10"
"http://splav-kharkov.com/mat_start.php?name_id=2109";"СК20";"Силикокальций";"до     0.5";;;;;;;;;"min    45";;;;"до    0.02";;;;;"до    1";;;;;;"min    20"
"http://splav-kharkov.com/mat_start.php?name_id=2107";"СК15";"Силикокальций";"до     0.2";;;;;;;;;"min    45";;;;"до    0.02";;;;;"до    1";;;;;;"min    15"
"http://splav-kharkov.com/mat_start.php?name_id=2108";"СК15Р";"Силикокальций";"до     0.5";;;;;;;;;"min    50";;;;"до    0.04";;;;;"до    1.5";;;;;;"min    15"
"http://splav-kharkov.com/mat_start.php?name_id=2110";"СК20Р";"Силикокальций";"до     1";;;;;;;;;"min    50";;;;"до    0.04";;;;;"до    2";;;;;;"min    20"
"http://splav-kharkov.com/mat_start.php?name_id=2111";"СК25(ч)";"Силикокальций";"до     0.2";;;;;;;;;"min    50";;;;"до    0.02";;;;;"до    1";;;;;;"min    25"
"http://splav-kharkov.com/mat_start.php?name_id=2112";"СК25";"Силикокальций";"до     0.5";;;;;;;;;"min    50";;;;"до    0.02";;;;;"до    2";;;;;;"min    25"
"http://splav-kharkov.com/mat_start.php?name_id=2113";"СК25Р";"Силикокальций";"до     1";;;;;;;;;"min    55";;;;"до    0.04";;;;;"до    2";;;;;;"min    25"
"http://splav-kharkov.com/mat_start.php?name_id=2115";"СК30";"Силикокальций";"до     0.5";;;;;;;;;"min    50";;;;"до    0.02";;;;;"до    2";;;;;;"min    30"
"http://splav-kharkov.com/mat_start.php?name_id=2114";"СК30(ч)";"Силикокальций";"до     0.2";;;;;;;;;"min    50";;;;"до    0.02";;;;;"до    1";;;;;;"min    30"
"http://splav-kharkov.com/mat_start.php?name_id=2104";"ACr98";"Хром металлический";"до     0.05";;;;"до     0.8";;;;;"до    0.5";;;"до    0.04";"до    0.03";"min    98";;"до    0.04";;"до    0.7"
"http://splav-kharkov.com/mat_start.php?name_id=2116";"СК30Р";"Силикокальций";"до     1";;;;;;;;;"min    55";;;;"до    0.04";;;;;"до    2";;;;;;"min    30"
"http://splav-kharkov.com/mat_start.php?name_id=2100";"ECr99.2";"Хром металлический";"до     0.02";;;;"до     0.2";;"до    0.03";;"до    0.55";"до    0.01";;;"до    0.03";"до    0.005";"min    99.2";;"до    0.005";;"до    0.005";;;;;;;;;"до    0.005";"до    0.003";"до    0.005";"до    0.005";"до    0.003";"до    0.001";"до    0.1"
"http://splav-kharkov.com/mat_start.php?name_id=2103";"ACr98.5";"Хром металлический";"до     0.03";;;;"до     0.5";;"до    0.05";;;"до    0.3";;;"до    0.02";"до    0.02";"min    98.5";;"до    0.01";;"до    0.5";;;;;;;;;"до    0.01";"до    0.001";"до    0.01";"до    0.008";"до    0.001";"до    0.006"
"http://splav-kharkov.com/mat_start.php?name_id=2102";"RECr99.6";"Хром металлический";"до     0.05";;;;"до     0.35";;"до    0.02";;"до    0.05";"до    0.04";;;"до    0.01";"до    0.005";"min    99.6";;"до    0.005";;"до    0.01";;;;;;;;;;"до    0.001";;;;;"до    0.001"
"http://splav-kharkov.com/mat_start.php?name_id=2101";"RACr99";"Хром металлический";"до     0.01";;;;"до     0.3";;"до    0.01";;;"до    0.1";;;"до    0.01";"до    0.01";"min    99";;"до    0.005";;"до    0.3";;;;;;;;;"до    0.005";"до    0.005";"до    0.005";"до    0.002";"до    0.0005";"до    0.004"
"http://splav-kharkov.com/mat_start.php?name_id=2099";"Х97.5";"Хром металлический";"до     0.05";;;;"до     1.2";;;;;"до    0.5";;;"до    0.04";"до    0.03";"min    97.5";;"до    0.05";;"до    1.5"
"http://splav-kharkov.com/mat_start.php?name_id=2098";"Х98.5";"Хром металлический";"до     0.03";;;;"до     0.6";;;;;"до    0.4";;;"до    0.02";"до    0.02";"min    98.5";;"до    0.02";;"до    0.7";;;;;;;;;"до    0.01";"до    0.001";"до    0.01";"до    0.008";"до    0.0005";"до    0.004"
"http://splav-kharkov.com/mat_start.php?name_id=2093";"Х99Н1";"Хром металлический";"до     0.01";;;;"до     0.5";;"до    0.01";;;"до    0.2";;;"до    0.02";"до    0.005";"min    99";;"до    0.005";;"до    0.5";;;;;;;;;"до    0.01";"до    0.0005";"до    0.005";"до    0.002";"до    0.0004";"до    0.004"
"http://splav-kharkov.com/mat_start.php?name_id=2097";"Х99";"Хром металлический";"до     0.03";;;;"до     0.5";;;;;"до    0.2";;;"до    0.02";"до    0.02";"min    99";;"до    0.02";;"до    0.5";;;;;;;;;"до    0.01";"до    0.001";"до    0.01";"до    0.008";"до    0.0005";"до    0.004"
"http://splav-kharkov.com/mat_start.php?name_id=2096";"Х99Н5";"Хром металлический";"до     0.03";;;;"до     0.5";;"до    0.05";;;"до    0.2";;;"до    0.02";"до    0.02";"min    99";;"до    0.01";;"до    0.5";;;;;;;;;"до    0.01";"до    0.0008";"до    0.006";"до    0.008";"до    0.0005";"до    0.004"
"http://splav-kharkov.com/mat_start.php?name_id=2094";"Х99Н2";"Хром металлический";"до     0.03";;;;"до     0.5";;"до    0.02";;;"до    0.2";;;"до    0.02";"до    0.01";"min    99";"до    0.005";"до    0.008";;"до    0.2";;;;;;;;;"до    0.01";"до    0.0008";"до    0.006";"до    0.006";"до    0.0005";"до    0.004"
"http://splav-kharkov.com/mat_start.php?name_id=1928";"FeMn75C80HP";"Ферромарганец";"до     8";;;;;;;;;"до    2";"70 -   82";;"до    0.03";"до    0.35"
"http://splav-kharkov.com/mat_start.php?name_id=2095";"Х99Н4";"Хром металлический";"до     0.03";;;;"до     0.5";;"до    0.04";;;"до    0.2";;;"до    0.02";"до    0.02";"min    99";"до    0.005";"до    0.01";;"до    0.2";;;;;;;;;"до    0.01";"до    0.0008";"до    0.006";"до    0.008";"до    0.0005";"до    0.004"
"http://splav-kharkov.com/mat_start.php?name_id=2057";"ФБ12";"Ферробор";;;;;;;;;;"до    10";;;;;;;;;"до    10";;"min    12"
"http://splav-kharkov.com/mat_start.php?name_id=2055";"ФБ20";"Ферробор";"до     0.05";;;;;;;;;"до    2";;;"до    0.01";"до    0.02";;;"до    0.05";;"до    3";;"min    20"
"http://splav-kharkov.com/mat_start.php?name_id=2056";"ФБ17";"Ферробор";"до     0.2";;;;;;;;;"до    3";;;"до    0.02";"до    0.03";;;"до    0.1";;"до    5";;"min    17"
"http://splav-kharkov.com/mat_start.php?name_id=2058";"ФБ6";"Ферробор";;;;;;;;;;"до    10";;;;;;;;;"до    10";;"min    6"
"http://splav-kharkov.com/mat_start.php?name_id=2080";"FeV40";"Феррованадий";"до     0.3";;;;;;;;;"до    2";;;"до    0.1";"до    0.1";;;;"35 -   50";"до    4"
"http://splav-kharkov.com/mat_start.php?name_id=2081";"FeV60";"Феррованадий";"до     0.3";;;;;;;;;"до    2";;;"до    0.05";"до    0.06";;;"до    0.1";"50 -   65";"до    2.5";;;;;;;;;"до    0.06"
"http://splav-kharkov.com/mat_start.php?name_id=2082";"FeV80";"Феррованадий";"до     0.3";;;;;;;;;"до    2";"до    0.5";"до    0.15";"до    0.05";"до    0.06";;;"до    0.1";"75 -   85";"до    1.5";;;;;;;;;"до    0.06"
"http://splav-kharkov.com/mat_start.php?name_id=2083";"FeV80A112";"Феррованадий";"до     0.2";;;;;;;;;"до    1.5";"до    0.5";"до    0.15";"до    0.05";"до    0.06";;;"до    0.1";"75 -   85";"до    2";;;;;;;;;"до    0.06"
"http://splav-kharkov.com/mat_start.php?name_id=2084";"FeV80A114";"Феррованадий";"до     0.2";;;;;;;;;"до    2";"до    0.5";"до    0.15";"до    0.1";"до    0.1";;;"до    0.1";"70 -   80";"до    4";;;;;;;;;"до    0.1"
"http://splav-kharkov.com/mat_start.php?name_id=2090";"ФВд40У0.5";"Феррованадий";"до     0.5";;;;;;;;;"до    2";"до    2";;"до    0.05";"до    0.08";;;"до    0.4";"35 -   48";"до    0.5";;;;;;;;;"до    0.03"
"http://splav-kharkov.com/mat_start.php?name_id=2092";"ФВд40У1";"Феррованадий";"до     1";;;;;;;;;"до    2";"до    6";;"до    0.05";"до    0.1";;;"до    0.4";"35 -   48";"до    0.5";;;;;;;;;"до    0.03"
"http://splav-kharkov.com/mat_start.php?name_id=2091";"ФВд40У0.75";"Феррованадий";"до     0.75";;;;;;;;;"до    2";"до    4";;"до    0.05";"до    0.08";;;"до    0.4";"35 -   48";"до    0.5";;;;;;;;;"до    0.03"
"http://splav-kharkov.com/mat_start.php?name_id=2088";"ФВд50У0.3";"Феррованадий";"до     0.3";;;;;;;;;"до    2";"до    0.2";;"до    0.1";"до    0.1";;;"до    0.2";"min    50";"до    2.5";;;;;;;;;"до    0.05"
"http://splav-kharkov.com/mat_start.php?name_id=2085";"ФВд50У0.4";"Феррованадий";"до     0.4";;;;;;;;;"до    1.8";"до    2.7";;"до    0.02";"до    0.07";;;"до    0.2";"48 -   60";"до    0.2";;;;;;;;;"до    0.01"
"http://splav-kharkov.com/mat_start.php?name_id=2086";"ФВд50У0.5";"Феррованадий";"до     0.5";;;;;;;;;"до    2";"до    4";;"до    0.02";"до    0.07";;;"до    0.2";"48 -   60";"до    0.3";;;;;;;;;"до    0.01"
"http://splav-kharkov.com/mat_start.php?name_id=2087";"ФВд50У0.6";"Феррованадий";"до     0.6";;;;;;;;;"до    2";"до    5";;"до    0.03";"до    0.07";;;"до    0.2";"48 -   60";"до    0.3";;;;;;;;;"до    0.02"
"http://splav-kharkov.com/mat_start.php?name_id=2089";"ФВд50У0.75";"Феррованадий";"до     0.75";;;;;;;;;"до    2";"до    0.2";;"до    0.1";"до    0.1";;;"до    0.2";"min    50";"до    2.5";;;;;;;;;"до    0.05"
"http://splav-kharkov.com/mat_start.php?name_id=2065";"FeW80";"Ферровольфрам";"до     1";;;;;"до    1";;;;"до    1";"до    0.6";;"до    0.05";"до    0.06";;;"до    0.25";;"до    0.1";"70 -   85";;;;;;;;"до    0.1";;;"до    0.05";;"до    0.1"
"http://splav-kharkov.com/mat_start.php?name_id=2064";"ФВ65";"Ферровольфрам";"до     0.7";;;;;"до    6";;;;"до    1.2";"до    0.6";;"до    0.15";"до    0.1";;;"до    0.3";;;"min    65";;;;;;;;"до    0.08";;;;;"до    0.2"
"http://splav-kharkov.com/mat_start.php?name_id=2066";"FeW80LC";"Ферровольфрам";"до     0.1";;;;;"до    0.5";;;;"до    1";"до    1";;"до    0.05";"до    0.08";;;"до    0.2";;"до    1";"70 -   85";;;;;;;;"до    0.1";;;"до    0.05";;"до    0.1"
"http://splav-kharkov.com/mat_start.php?name_id=2063";"ФВ70";"Ферровольфрам";"до     0.5";;;;;"до    2";;;;"до    0.8";"до    0.5";;"до    0.1";"до    0.06";;;"до    0.2";;;"min    70";;;;;;;;"до    0.05";;;;;"до    0.1"
"http://splav-kharkov.com/mat_start.php?name_id=2062";"ФВ72";"Ферровольфрам";"до     0.3";;;;;"до    1";;;;"до    0.5";"до    0.4";;"до    0.08";"до    0.04";;;"до    0.15";;;"min    72";;;;;;;;"до    0.04";"до    0.02";;"до    0.02";"до    0.02";"до    0.08"
"http://splav-kharkov.com/mat_start.php?name_id=2061";"ФВ70(а)";"Ферровольфрам";"до     0.2";;;;;"до    7";;;;"до    2";"до    0.3";;"до    0.06";"до    0.06";;;"до    0.3";;"до    6";"min    70";;;;;;;;"до    0.06";;;;;"до    0.08"
"http://splav-kharkov.com/mat_start.php?name_id=2060";"ФВ75(а)";"Ферровольфрам";"до     0.15";;;;;"до    7";;;;"до    1.1";"до    0.2";;"до    0.04";"до    0.04";;;"до    0.2";;"до    5";"min    75";;;;;;;;"до    0.05";;;;;"до    0.05"
"http://splav-kharkov.com/mat_start.php?name_id=2059";"ФВ80(а)";"Ферровольфрам";"до     0.1";;;;;"до    6";;;;"до    0.8";"до    0.2";;"до    0.02";"до    0.03";;;"до    0.1";;"до    3";"min    80";;;;;;;;"до    0.04";"до    0.01";;"до    0.01";"до    0.01";"до    0.04"
"http://splav-kharkov.com/mat_start.php?name_id=1957";"FeMn70C05N5";"Ферромарганец";"0.1 -    0.5";;;;;;"4 -   8";;;"до    2";"до    69";;"до    0.03";"до    0.3"
"http://splav-kharkov.com/mat_start.php?name_id=1959";"FeMn70C05N5LP";"Ферромарганец";"0.1 -    0.5";;;;;;"4 -   8";;;"до    2";"до    69";;"до    0.03";"до    0.15"
"http://splav-kharkov.com/mat_start.php?name_id=1958";"FeMn70C10N5";"Ферромарганец";"0.5 -    2";;;;;;"4 -   8";;;"до    2";"до    69";;"до    0.03";"до    0.35"
"http://splav-kharkov.com/mat_start.php?name_id=1960";"FeMn70C10N5LP";"Ферромарганец";"0.5 -    2";;;;;;"4 -   8";;;"до    2";"до    69";;"до    0.03";"до    0.2"
"http://splav-kharkov.com/mat_start.php?name_id=1930";"FeMn75C80LP";"Ферромарганец";"до     8";;;;;;;;;"до    2";"70 -   82";;"до    0.03";"до    0.15"
"http://splav-kharkov.com/mat_start.php?name_id=1929";"FeMn75C80MP";"Ферромарганец";"до     8";;;;;;;;;"до    2";"70 -   82";;"до    0.03";"до    0.25"
"http://splav-kharkov.com/mat_start.php?name_id=1927";"FeMn75C80VHP";"Ферромарганец";"до     8";;;;;;;;;"до    2";"70 -   82";;"до    0.03";"до    0.5"
"http://splav-kharkov.com/mat_start.php?name_id=1931";"FeMn75C80VLP";"Ферромарганец";"до     8";;;;;;;;;"до    2";"70 -   82";;"до    0.03";"до    0.1"
"http://splav-kharkov.com/mat_start.php?name_id=1947";"FeMn80C01LP";"Ферромарганец";"до     0.1";;;;;;;;;"до    2";"75 -   85";;"до    0.03";"до    0.15"
