Repository: a-dev-mobile/splav-kharkov

File: content/chem/article_all_1.csv (part 2 of 20)
"http://splav-kharkov.com/mat_start.php?name_id=981";"47НКХ";"Сплав прецизионный магнитно-мягкий";"до     0.03";;;;"26.33 -    30.25";;;;;"0.15 -   0.3";"0.3 -   0.6";"46 -   48";"до    0.02";"до    0.02";"1.8 -   2.2";"21.5 -   22.5"
"http://splav-kharkov.com/mat_start.php?name_id=691";"49К2ФА";"Сплав прецизионный магнитно-мягкий";"до     0.03";;;;"47.2 -    50.3";;;;;"до    0.15";"до    0.3";"до    0.3";"до    0.01";"до    0.01";;"48 -   50";;"1.7 -   2"
"http://splav-kharkov.com/mat_start.php?name_id=676";"50Н";"Сплав прецизионный магнитно-мягкий";"до     0.03";;;;"48.33 -    50.55";;;;;"0.15 -   0.3";"0.3 -   0.6";"49 -   50.5";"до    0.02";"до    0.02";;;"до    0.2"
"http://splav-kharkov.com/mat_start.php?name_id=690";"49КФ";"Сплав прецизионный магнитно-мягкий";"до     0.05";;;;"47.01 -    50.7";;;;;"до    0.3";"до    0.3";"до    0.5";"до    0.02";"до    0.02";;"48 -   50";;"1.3 -   1.8"
"http://splav-kharkov.com/mat_start.php?name_id=1946";"FeMn80C01";"Ферромарганец";"до     0.1";;;;;;;;;"до    2";"75 -   85";;"до    0.03";"до    0.3"
"http://splav-kharkov.com/mat_start.php?name_id=1944";"FeMn80C05";"Ферромарганец";"0.1 -    0.5";;;;;;;;;"до    2";"75 -   85";;"до    0.03";"до    0.3"
"http://splav-kharkov.com/mat_start.php?name_id=1945";"FeMn80C05LP";"Ферромарганец";"0.1 -    0.5";;;;;;;;;"до    2";"75 -   85";;"до    0.03";"до    0.15"
"http://splav-kharkov.com/mat_start.php?name_id=1956";"FeMn80C05N2";"Ферромарганец";"0.1 -    0.5";;;;;;"1.5 -   2.5";;;"до    2";"до    80";;"до    0.03";"до    0.15"
"http://splav-kharkov.com/mat_start.php?name_id=1937";"FeMn80C10LP";"Ферромарганец";"0.5 -    1";;;;;;;;;"до    2";"75 -   85";;"до    0.03";"до    0.2"
"http://splav-kharkov.com/mat_start.php?name_id=1934";"FeMn80C15";"Ферромарганец";"1 -    1.5";;;;;;;;;"до    2";"75 -   85";;"до    0.03";"до    0.35"
"http://splav-kharkov.com/mat_start.php?name_id=1936";"FeMn80C10";"Ферромарганец";"0.5 -    1";;;;;;;;;"до    2";"75 -   85";;"до    0.03";"до    0.35"
"http://splav-kharkov.com/mat_start.php?name_id=1935";"FeMn80C15LP";"Ферромарганец";"1 -    1.5";;;;;;;;;"до    2";"75 -   85";;"до    0.03";"до    0.2"
"http://splav-kharkov.com/mat_start.php?name_id=1932";"FeMn80C20";"Ферромарганец";"1.5 -    2";;;;;;;;;"до    2";"75 -   85";;"до    0.03";"до    0.35"
"http://splav-kharkov.com/mat_start.php?name_id=1933";"FeMn80C20LP";"Ферромарганец";"1.5 -    2";;;;;;;;;"до    2";"75 -   85";;"до    0.03";"до    0.2"
"http://splav-kharkov.com/mat_start.php?name_id=1950";"FeMn90C01";"Ферромарганец";"до     0.1";;;;;;;;;"до    2";"85 -   95";;"до    0.03";"до    0.3"
"http://splav-kharkov.com/mat_start.php?name_id=1948";"FeMn90C05";"Ферромарганец";"0.1 -    0.5";;;;;;;;;"до    2";"85 -   95";;"до    0.03";"до    0.3"
"http://splav-kharkov.com/mat_start.php?name_id=1951";"FeMn90C01LP";"Ферромарганец";"до     0.1";;;;;;;;;"до    2";"85 -   95";;"до    0.03";"до    0.15"
"http://splav-kharkov.com/mat_start.php?name_id=1949";"FeMn90C05LP";"Ферромарганец";"0.1 -    0.5";;;;;;;;;"до    2";"85 -   95";;"до    0.03";"до    0.15"
"http://splav-kharkov.com/mat_start.php?name_id=1942";"FeMn90C10";"Ферромарганец";"0.5 -    1";;;;;;;;;"до    2";"85 -   95";;"до    0.03";"до    0.35"
"http://splav-kharkov.com/mat_start.php?name_id=1943";"FeMn90C10LP";"Ферромарганец";"0.5 -    1";;;;;;;;;"до    2";"85 -   95";;"до    0.03";"до    0.2"
"http://splav-kharkov.com/mat_start.php?name_id=1941";"FeMn90C15LP";"Ферромарганец";"1 -    1.5";;;;;;;;;"до    2";"85 -   95";;"до    0.03";"до    0.2"
"http://splav-kharkov.com/mat_start.php?name_id=1938";"FeMn90C20";"Ферромарганец";"1.5 -    2";;;;;;;;;"до    2";"85 -   95";;"до    0.03";"до    0.35"
"http://splav-kharkov.com/mat_start.php?name_id=1939";"FeMn90C20LP";"Ферромарганец";"1.5 -    2";;;;;;;;;"до    2";"85 -   95";;"до    0.03";"до    0.2"
"http://splav-kharkov.com/mat_start.php?name_id=1940";"FeMn90C15";"Ферромарганец";"1 -    1.5";;;;;;;;;"до    2";"85 -   95";;"до    0.03";"до    0.35"
"http://splav-kharkov.com/mat_start.php?name_id=1926";"ФМн70(А)";"Ферромарганец";"до     7";;;;;;;;;"до    6";"65 -   75";;"до    0.02";"до    0.3"
"http://splav-kharkov.com/mat_start.php?name_id=1952";"ФМн70(Б)";"Ферромарганец";"до     7";;;;;;;;;"до    6";"65 -   75";;"до    0.02";"до    0.7"
"http://splav-kharkov.com/mat_start.php?name_id=1925";"ФМн78(А)";"Ферромарганец";"до     7";;;;;;;;;"до    6";"75 -   82";;"до    0.02";"до    0.05"
"http://splav-kharkov.com/mat_start.php?name_id=1924";"ФМн88(А)";"Ферромарганец";"до     2";;;;;;;;;"до    3";"85 -   95";;"до    0.02";"до    0.1"
"http://splav-kharkov.com/mat_start.php?name_id=1954";"ФМн88(Б)";"Ферромарганец";"до     2";;;;;;;;;"до    3";"85 -   95";;"до    0.02";"до    0.4"
"http://splav-kharkov.com/mat_start.php?name_id=1953";"ФМн78(Б)";"Ферромарганец";"до     7";;;;;;;;;"до    6";"75 -   82";;"до    0.02";"до    0.7"
"http://splav-kharkov.com/mat_start.php?name_id=1923";"ФМн90(А)";"Ферромарганец";"до     0.5";;;;;;;;;"до    1.8";"85 -   95";;"до    0.02";"до    0.05"
"http://splav-kharkov.com/mat_start.php?name_id=1955";"ФМн90(Б)";"Ферромарганец";"до     0.5";;;;;;;;;"до    1.8";"85 -   95";;"до    0.02";"до    0.3"
"http://splav-kharkov.com/mat_start.php?name_id=1983";"FeMo60";"Ферромолибден";"до     0.1";;;;;"55 -   65";;;;"до    1";;;"до    0.1";"до    0.05";;;"до    0.5"
"http://splav-kharkov.com/mat_start.php?name_id=1985";"FeMo60Cu1.5";"Ферромолибден";"до     0.5";;;;;"55 -   65";;;;"до    2";;;"до    0.15";"до    0.05";;;"до    1.5"
"http://splav-kharkov.com/mat_start.php?name_id=1984";"FeMo60Cu1";"Ферромолибден";"до     0.1";;;;;"55 -   65";;;;"до    1.5";;;"до    0.1";"до    0.05";;;"до    1"
"http://splav-kharkov.com/mat_start.php?name_id=1986";"FeMo70";"Ферромолибден";"до     0.1";;;;;"65 -   75";;;;"до    1.5";;;"до    0.1";"до    0.05";;;"до    0.5"
"http://splav-kharkov.com/mat_start.php?name_id=1988";"FeMo70Cu1.5";"Ферромолибден";"до     0.1";;;;;"65 -   75";;;;"до    2.5";;;"до    0.2";"до    0.1";;;"до    1.5"
"http://splav-kharkov.com/mat_start.php?name_id=1987";"FeMo70Cu1";"Ферромолибден";"до     0.1";;;;;"65 -   75";;;;"до    2";;;"до    0.1";"до    0.05";;;"до    1"
"http://splav-kharkov.com/mat_start.php?name_id=1993";"ФМо55";"Ферромолибден";"до     0.1";;;;;"min    55";;;;"до    1.5";;;"до    0.15";"до    0.1";;;"до    1";;;"до    0.8";;;;;;;;;;;"до    0.05";;"до    0.05"
"http://splav-kharkov.com/mat_start.php?name_id=1994";"ФМо50";"Ферромолибден";"до     0.5";;;;;"min    50";;;;"до    3";;;"до    0.5";"до    0.1";;;"до    2";;;;;;;;;;;;;;"до    0.1";;"до    0.1"
"http://splav-kharkov.com/mat_start.php?name_id=1992";"ФМо58";"Ферромолибден";"до     0.08";;;;;"min    58";;;;"до    1";;;"до    0.12";"до    0.05";;;"до    0.8";;;"до    0.5";;;;;;;;"до    0.03";"до    0.01";"до    0.01";"до    0.02";"до    0.01";"до    0.02"
"http://splav-kharkov.com/mat_start.php?name_id=1991";"ФМо58(нк)";"Ферромолибден";"до     0.08";;;;;"min    58";;;;"до    0.5";;;"до    0.1";"до    0.05";;;"до    0.8";;;"до    0.5";;;;;;;;"до    0.03";"до    0.01";"до    0.01";"до    0.02";"до    0.01";"до    0.02"
"http://splav-kharkov.com/mat_start.php?name_id=1990";"ФМо60";"Ферромолибден";"до     0.05";;;;;"min    60";;;;"до    0.8";;;"до    0.1";"до    0.05";;;"до    0.5";;;"до    0.3";;;;;;;;"до    0.02";"до    0.01";"до    0.01";"до    0.01";"до    0.01";"до    0.01"
"http://splav-kharkov.com/mat_start.php?name_id=1989";"ФМо60(нк)";"Ферромолибден";"до     0.05";;;;;"min    60";;;;"до    0.5";;;"до    0.1";"до    0.05";;;"до    0.5";;;"до    0.3";;;;;;;;"до    0.02";"до    0.01";"до    0.01";"до    0.01";"до    0.01";"до    0.01"
"http://splav-kharkov.com/mat_start.php?name_id=2074";"FeNb60Ta1A13";"Феррониобий";"до     0.25";"до    2.5";;;;;;"55 -   70";;"до    4";;;"до    0.1";"до    0.1";;;;;"до    3";;;;;;;;;;;;;;"до    0.3";;"до    2"
"http://splav-kharkov.com/mat_start.php?name_id=2075";"FeNb60Ta1A13.5";"Феррониобий";"до     0.15";"до    2.5";;;;;;"55 -   70";;"до    4";;;"до    0.05";"до    0.15";;;;;"до    3.5";;;;;;;;;;;;;;"до    0.1";;"до    2"
"http://splav-kharkov.com/mat_start.php?name_id=2076";"FeNb60Ta1A16";"Феррониобий";"до     0.2";"до    2.5";;;;;;"55 -   70";;"до    4";;;"до    0.1";"до    0.2";;;;;"до    6";;;;;;;;;;;;;;"до    0.15";;"до    2"
"http://splav-kharkov.com/mat_start.php?name_id=2077";"FeNb60Ta5A12";"Феррониобий";"до     0.25";"до    2.5";;;;;;"55 -   70";;"до    2.5";;;"до    0.1";"до    0.1";;;;;"до    2";;;;;;;;;;;;;;"до    0.2";;"2 -   8"
"http://splav-kharkov.com/mat_start.php?name_id=2078";"FeNb60Ta5A16";"Феррониобий";"до     0.2";"до    2.5";;;;;;"55 -   70";;"до    4";;;"до    0.1";"до    0.2";;;;;"до    6";;;;;;;;;;;;;;"до    0.15";;"2 -   8"
"http://splav-kharkov.com/mat_start.php?name_id=2079";"FeNb60Ta5A16Sn";"Феррониобий";"до     0.2";"до    2.5";;;;;;"55 -   70";;"до    4";;;"до    0.05";"до    0.2";;;;;"до    6";;;;;;;;;;;;;;"до    3";;"2 -   8"
"http://splav-kharkov.com/mat_start.php?name_id=2073";"FeNb65";"Феррониобий";"до     0.15";"до    0.4";;;;;;"60 -   70";;"до    2.5";;;"до    0.05";"до    0.1";;"до    0.05";;;"до    1";;;;;;;;;;;;;;"до    0.1";;"до    0.5"
"http://splav-kharkov.com/mat_start.php?name_id=2070";"ФН655(ф)";"Феррониобий";"до     0.5";"до    2";;;;;;;;"до    5";;;"до    0.3";"до    2";;;;;"до    8";;;"55 	≤  Nb+Ta ≤   65"
"http://splav-kharkov.com/mat_start.php?name_id=2071";"ФН655С";"Феррониобий";"до     0.2";"до    8";;;;;;;;"до    15";;;"до    0.03";"до    0.3";;;;;"до    4";;;"50 	≤  Nb+Ta ≤   64"
"http://splav-kharkov.com/mat_start.php?name_id=2072";"ФН650С";"Феррониобий";"до     0.5";;;;;;;;;"до    20";;;"до    0.05";"до    0.5";;;;;"до    6";;;"40	≤  Nb+Ta ≤   65"
"http://splav-kharkov.com/mat_start.php?name_id=2068";"ФН658";"Феррониобий";"до     0.2";"до    1";;;;;;;;"до    2";;;"до    0.03";"до    0.15";;;;;"до    6";;;"50 ≤ Nb+Ta ≤ 65";;;;;;;;;;;;;"до    1"
"http://splav-kharkov.com/mat_start.php?name_id=2067";"ФН660";"Феррониобий";"до     0.1";"до    1";;;;;;;;"до    1.5";;;"до    0.03";"до    0.01";;;;;"до    3";;;"55 	≤  Nb+Ta ≤   65";;;;;;;;;;;;;"до    1"
"http://splav-kharkov.com/mat_start.php?name_id=2021";"FeSi10";"Ферросилиций";"до     2";"до    0.3";;;;;;;;"8 -   13";"до    3";;"до    0.06";"до    0.15";"до    0.8";;;;"до    0.2"
"http://splav-kharkov.com/mat_start.php?name_id=2069";"ФН658(ф)";"Феррониобий";"до     0.3";"до    2";;;;;;;;"до    2";;;"до    0.05";"до    0.4";;;;;"до    6";;;"50 ≤ Nb+Ta ≤ 65"
"http://splav-kharkov.com/mat_start.php?name_id=2023";"FeSi25";"Ферросилиций";"до     1";"до    0.3";;;;;;;;"20 -   30";"до    1";;"до    0.06";"до    0.15";"до    0.8";;;;"до    1.5"
"http://splav-kharkov.com/mat_start.php?name_id=2022";"FeSi15";"Ферросилиций";"до     1.5";"до    0.3";;;;;;;;"14 -   20";"до    1.5";;"до    0.06";"до    0.15";"до    0.8";;;;"до    1"
"http://splav-kharkov.com/mat_start.php?name_id=2024";"FeSi45";"Ферросилиций";"до     0.2";"до    0.3";;;;;;;;"41 -   47";"до    1";;"до    0.05";"до    0.05";"до    0.5";;;;"до    2"
"http://splav-kharkov.com/mat_start.php?name_id=2025";"FeSi50";"Ферросилиций";"до     0.2";"до    0.3";;;;;;;;"47 -   51";"до    0.8";;"до    0.05";"до    0.05";"до    0.5";;;;"до    1.5"
"http://splav-kharkov.com/mat_start.php?name_id=2026";"FeSi65";"Ферросилиций";"до     0.2";"до    0.3";;;;;;;;"63 -   68";"до    0.4";;"до    0.04";"до    0.05";"до    0.4";;;;"до    2"
"http://splav-kharkov.com/mat_start.php?name_id=2027";"FeSi75Al1";"Ферросилиций";"до     0.15";"до    0.2";;;;;;;;"72 -   80";"до    0.5";;"до    0.04";"до    0.05";"до    0.3";;;;"до    1"
"http://splav-kharkov.com/mat_start.php?name_id=2028";"FeSi75Al1.5";"Ферросилиций";"до     0.15";"до    0.2";;;;;;;;"72 -   80";"до    0.5";;"до    0.04";"до    0.05";"до    0.3";;;;"1 -   1.5"
"http://splav-kharkov.com/mat_start.php?name_id=2029";"FeSi75Al2";"Ферросилиций";"до     0.2";"до    0.3";;;;;;;;"72 -   80";"до    0.5";;"до    0.04";"до    0.05";"до    0.3";;;;"1.5 -   2"
"http://splav-kharkov.com/mat_start.php?name_id=2030";"FeSi75Al3";"Ферросилиций";"до     0.2";"до    0.3";;;;;;;;"72 -   80";"до    0.5";;"до    0.04";"до    0.05";"до    0.5";;;;"2 -   3"
"http://splav-kharkov.com/mat_start.php?name_id=2032";"FeSi90Al2";"Ферросилиций";"до     0.15";"до    0.3";;;;;;;;"87 -   95";"до    0.5";;"до    0.04";"до    0.04";"до    0.2";;;;"1.5 -   3"
"http://splav-kharkov.com/mat_start.php?name_id=2020";"ФС20";"Ферросилиций";"до     1";;;;;;;;;"19 -   23";"до    1";;"до    0.02";"до    0.1";"до    0.8";;;;"до    1"
"http://splav-kharkov.com/mat_start.php?name_id=2019";"ФС25";"Ферросилиций";"до     0.8";;;;;;;;;"23 -   29";"до    1";;"до    0.02";"до    0.06";"до    0.8";;;;"до    1"
"http://splav-kharkov.com/mat_start.php?name_id=2031";"FeSi90Al1";"Ферросилиций";"до     0.15";"до    0.3";;;;;;;;"87 -   95";"до    0.5";;"до    0.04";"до    0.04";"до    0.2";;;;"до    1.5"
"http://splav-kharkov.com/mat_start.php?name_id=2018";"ФС45";"Ферросилиций";"до     0.2";;;;;;;;;"41 -   47";"до    1";;"до    0.02";"до    0.05";"до    0.5";;;;"до    2"
"http://splav-kharkov.com/mat_start.php?name_id=2017";"ФС50";"Ферросилиций";"до     0.1";;;;;;;;;"47 -   52";"до    0.6";;"до    0.02";"до    0.05";"до    0.5";;;;"до    1.8"
"http://splav-kharkov.com/mat_start.php?name_id=2016";"ФС65";"Ферросилиций";"до     0.1";;;;;;;;;"63 -   68";"до    0.4";;"до    0.02";"до    0.05";"до    0.4";;;;"до    2.5"
"http://splav-kharkov.com/mat_start.php?name_id=2014";"ФС70";"Ферросилиций";"до     0.1";;;;;;;;;"68 -   74";"до    0.4";;"до    0.02";"до    0.04";"до    0.4";;;;"до    2"
"http://splav-kharkov.com/mat_start.php?name_id=2015";"ФС70Al1";"Ферросилиций";"до     0.1";;;;;;;;;"68 -   74";"до    0.3";;"до    0.02";"до    0.04";"до    0.3";;;;"до    1"
"http://splav-kharkov.com/mat_start.php?name_id=2013";"ФС75";"Ферросилиций";"до     0.1";;;;;;;;;"74 -   80";"до    0.4";;"до    0.02";"до    0.04";"до    0.3";;;;"до    3"
"http://splav-kharkov.com/mat_start.php?name_id=2012";"ФС90";"Ферросилиций";"до     0.1";;;;;;;;;"87 -   95";"до    0.3";;"до    0.02";"до    0.03";"до    0.2";;;;"до    3.5"
"http://splav-kharkov.com/mat_start.php?name_id=1961";"FeMnSi12";"Ферросиликомарганец";"до     3.5";;;;;;;;;"10 -   15";"60 -   75";;"до    0.03";"до    0.35"
"http://splav-kharkov.com/mat_start.php?name_id=1962";"FeMnSi18";"Ферросиликомарганец";"до     2.5";;;;;;;;;"15 -   20";"60 -   75";;"до    0.03";"до    0.35"
"http://splav-kharkov.com/mat_start.php?name_id=1963";"FeMnSi18LP";"Ферросиликомарганец";"до     2.5";;;;;;;;;"15 -   20";"60 -   75";;"до    0.03";"до    0.15"
"http://splav-kharkov.com/mat_start.php?name_id=1964";"FeMnSi22HP";"Ферросиликомарганец";"до     1.6";;;;;;;;;"20 -   25";"60 -   75";;"до    0.03";"до    0.3"
"http://splav-kharkov.com/mat_start.php?name_id=1966";"FeMnSi22LP";"Ферросиликомарганец";"до     1.6";;;;;;;;;"20 -   25";"60 -   75";;"до    0.03";"до    0.1"
"http://splav-kharkov.com/mat_start.php?name_id=1965";"FeMnSi22MP";"Ферросиликомарганец";"до     1.6";;;;;;;;;"20 -   25";"60 -   75";;"до    0.03";"до    0.15"
"http://splav-kharkov.com/mat_start.php?name_id=1967";"FeMnSi23HP";"Ферросиликомарганец";"до     1";;;;;;;;;"20 -   25";"65 -   75";;"до    0.03";"до    0.3"
"http://splav-kharkov.com/mat_start.php?name_id=1969";"FeMnSi23LP";"Ферросиликомарганец";"до     1";;;;;;;;;"20 -   25";"65 -   75";;"до    0.03";"до    0.1"
"http://splav-kharkov.com/mat_start.php?name_id=1968";"FeMnSi23MP";"Ферросиликомарганец";"до     1";;;;;;;;;"20 -   25";"65 -   75";;"до    0.03";"до    0.15"
"http://splav-kharkov.com/mat_start.php?name_id=1970";"FeMnSi28";"Ферросиликомарганец";"до     0.5";;;;;;;;;"25 -   30";"65 -   75";;"до    0.03";"до    0.2"
"http://splav-kharkov.com/mat_start.php?name_id=1971";"FeMnSi28LP";"Ферросиликомарганец";"до     0.5";;;;;;;;;"25 -   30";"65 -   75";;"до    0.03";"до    0.1"
"http://splav-kharkov.com/mat_start.php?name_id=1974";"FeMnSi30ELP";"Ферросиликомарганец";"до     0.1";;;;;;;;;"28 -   35";"57 -   67";;"до    0.03";"до    0.05"
"http://splav-kharkov.com/mat_start.php?name_id=1972";"FeMnSi30HP";"Ферросиликомарганец";"до     0.1";;;;;;;;;"28 -   35";"57 -   67";;"до    0.03";"до    0.2"
"http://splav-kharkov.com/mat_start.php?name_id=1973";"FeMnSi30LP";"Ферросиликомарганец";"до     0.1";;;;;;;;;"28 -   35";"57 -   67";;"до    0.03";"до    0.1"
"http://splav-kharkov.com/mat_start.php?name_id=1978";"МнС12(А)";"Ферросиликомарганец";"до     3.5";;;;;;;;;"10 -   15";"min    65";;"до    0.02";"до    0.1"
"http://splav-kharkov.com/mat_start.php?name_id=1982";"МнС12(Б)";"Ферросиликомарганец";"до     3.5";;;;;;;;;"10 -   15";"min    65";;"до    0.02";"до    0.6"
"http://splav-kharkov.com/mat_start.php?name_id=1977";"МнС17(А)";"Ферросиликомарганец";"до     2.5";;;;;;;;;"15 -   20";"min    65";;"до    0.02";"до    0.1"
"http://splav-kharkov.com/mat_start.php?name_id=1976";"МнС22(А)";"Ферросиликомарганец";"до     1";;;;;;;;;"20 -   25";"min    65";;"до    0.02";"до    0.1"
"http://splav-kharkov.com/mat_start.php?name_id=1981";"МнС17(Б)";"Ферросиликомарганец";"до     2.5";;;;;;;;;"15 -   20";"min    65";;"до    0.02";"до    0.6"
"http://splav-kharkov.com/mat_start.php?name_id=1980";"МнС22(Б)";"Ферросиликомарганец";"до     1";;;;;;;;;"20 -   25";"min    65";;"до    0.02";"до    0.35"
"http://splav-kharkov.com/mat_start.php?name_id=1975";"МнС25(А)";"Ферросиликомарганец";"до     0.5";;;;;;;;;"min    25";"min    60";;"до    0.02";"до    0.05"
"http://splav-kharkov.com/mat_start.php?name_id=1979";"МнС25(Б)";"Ферросиликомарганец";"до     0.5";;;;;;;;;"min    25";"min    60";;"до    0.02";"до    0.25"
"http://splav-kharkov.com/mat_start.php?name_id=2033";"FeCrSi15";"Ферросиликохром";"до     6";;;;;;;;;"10 -   18";;;"до    0.03";"до    0.05";"min    55"
"http://splav-kharkov.com/mat_start.php?name_id=2034";"FeCrSi22";"Ферросиликохром";"до     0.05";;;;;;;;;"20 -   25";;;"до    0.03";"до    0.03";"min    55"
"http://splav-kharkov.com/mat_start.php?name_id=2035";"FeCrSi23";"Ферросиликохром";"до     3.5";;;;;;;;;"18 -   28";;;"до    0.03";"до    0.05";"min    45"
"http://splav-kharkov.com/mat_start.php?name_id=2036";"FeCrSi26";"Ферросиликохром";"до     1.5";;;;;;;;;"24 -   28";;;"до    0.03";"до    0.03";"min    45"
"http://splav-kharkov.com/mat_start.php?name_id=2037";"FeCrSi33";"Ферросиликохром";"до     1";;;;;;;;;"28 -   38";;;"до    0.03";"до    0.05";"min    43"
"http://splav-kharkov.com/mat_start.php?name_id=2038";"FeCrSi40";"Ферросиликохром";"до     0.2";;;;;;;;;"35 -   40";;;"до    0.03";"до    0.03";"min    35"
"http://splav-kharkov.com/mat_start.php?name_id=2043";"FeCrSi48";"Ферросиликохром";"до     0.05";;;;;;;;;"42 -   55";;;"до    0.01";"до    0.03";"min    35"
"http://splav-kharkov.com/mat_start.php?name_id=2039";"FeCrSi45";"Ферросиликохром";"до     0.1";;;;;;;;;"40 -   45";;;"до    0.03";"до    0.03";"min    28"
"http://splav-kharkov.com/mat_start.php?name_id=2044";"FeCrSi48LP";"Ферросиликохром";"до     0.05";;;;;;;;;"42 -   55";;;"до    0.01";"до    0.02";"min    35"
"http://splav-kharkov.com/mat_start.php?name_id=2040";"FeCrSi50";"Ферросиликохром";"до     0.1";;;;;;;;;"45 -   60";;;"до    0.03";"до    0.03";"min    20"
"http://splav-kharkov.com/mat_start.php?name_id=2041";"FeCrSi50LC";"Ферросиликохром";"до     0.05";;;;;;;;;"45 -   60";;;"до    0.03";"до    0.03";"min    20"
"http://splav-kharkov.com/mat_start.php?name_id=2042";"FeCrSi55";"Ферросиликохром";"до     0.03";;;;;;;;;"50 -   55";;;"до    0.03";"до    0.03";"min    28"
"http://splav-kharkov.com/mat_start.php?name_id=2045";"ФХС20";"Ферросиликохром";"до     4.5";;;;;;;;;"16 -   23";;;"до    0.02";"до    0.04";"min    48"
"http://splav-kharkov.com/mat_start.php?name_id=2047";"ФХС33";"Ферросиликохром";"до     0.9";;;;;;;;;"30 -   37";;;"до    0.02";"до    0.03";"min    40"
"http://splav-kharkov.com/mat_start.php?name_id=2046";"ФХС20Р";"Ферросиликохром";"до     4.5";;;;;;;;;"16 -   23";;;"до    0.02";"до    0.05";"min    48"
"http://splav-kharkov.com/mat_start.php?name_id=2048";"ФХС33Р";"Ферросиликохром";"до     0.9";;;;;;;;;"30 -   37";;;"до    0.02";"до    0.04";"min    40"
"http://splav-kharkov.com/mat_start.php?name_id=2049";"ФХС40";"Ферросиликохром";"до     0.2";;;;;;;;;"37 -   45";;;"до    0.02";"до    0.03";"min    35"
"http://splav-kharkov.com/mat_start.php?name_id=2050";"ФХС40Р";"Ферросиликохром";"до     0.2";;;;;;;;;"37 -   45";;;"до    0.02";"до    0.04";"min    35"
"http://splav-kharkov.com/mat_start.php?name_id=2051";"ФХС48";"Ферросиликохром";"до     0.1";;;;;;;;;"min    45";;;"до    0.02";"до    0.03";"min    28"
"http://splav-kharkov.com/mat_start.php?name_id=2052";"ФХС48Р";"Ферросиликохром";"до     0.1";;;;;;;;;"min    45";;;"до    0.02";"до    0.04";"min    28"
"http://splav-kharkov.com/mat_start.php?name_id=1996";"FeT30A110";"Ферротитан";"до     0.2";"20 -   35";;;;;;;;"до    8";;;"до    0.07";"до    0.1";;;;;"до    10"
"http://splav-kharkov.com/mat_start.php?name_id=1995";"FeT30A16";"Ферротитан";"до     0.15";"20 -   35";;;;;;;;"до    4";;;"до    0.06";"до    0.1";;;;;"до    6"
"http://splav-kharkov.com/mat_start.php?name_id=1999";"FeT40A10";"Ферротитан";"до     0.2";"35 -   50";;;;;;;;"до    8";"до    1.5";;"до    0.07";"до    0.1";;;;;"до    10"
"http://splav-kharkov.com/mat_start.php?name_id=1997";"FeT40A16";"Ферротитан";"до     0.1";"35 -   50";;;;;;;;"до    4.5";"до    1.5";;"до    0.05";"до    0.1";;;;;"до    6"
"http://splav-kharkov.com/mat_start.php?name_id=1998";"FeT40A18";"Ферротитан";"до     0.1";"35 -   50";;;;;;;;"до    5";"до    1.5";;"до    0.05";"до    0.05";;;;;"до    8"
"http://splav-kharkov.com/mat_start.php?name_id=2001";"FeT70A112";"Ферротитан";"до     0.2";"65 -   75";;;;;;;;"до    0.25";"до    1";;"до    0.04";"до    0.04";;;;"до    1.5";"до    2"
"http://splav-kharkov.com/mat_start.php?name_id=2000";"FeT70";"Ферротитан";"до     0.2";"65 -   75";;;;;;;;"до    0.1";"до    0.2";;"до    0.03";"до    0.03";;;;"до    0.5";"до    0.5"
"http://splav-kharkov.com/mat_start.php?name_id=2002";"FeT70A15";"Ферротитан";"до     0.3";"65 -   75";;;;;;;;"до    0.5";"до    1";;"до    0.04";"до    0.05";;;;;"до    5"
"http://splav-kharkov.com/mat_start.php?name_id=2011";"ФТи25";"Ферротитан";"до     1";"20 -   30";;;;;;;;"5 -   30";;;"до    0.03";"до    0.08";;;;;"5 -   25"
"http://splav-kharkov.com/mat_start.php?name_id=2010";"ФТи30";"Ферротитан";"до     0.12";"28 -   37";"до    0.2";;;"до    0.4";;;;"до    4";;;"до    0.03";"до    0.04";;;"до    0.4";"до    0.8";"до    8";;;;;;;;;;;;;;"до    0.01"
"http://splav-kharkov.com/mat_start.php?name_id=2007";"ФТи35С5";"Ферротитан";"до     0.2";"28 -   40";"до    0.2";;;"до    0.2";;;;"до    5";;;"до    0.04";"до    0.04";;;"до    2";"до    0.4";"до    8";;;;;;;;;;;;;;"до    0.04"
"http://splav-kharkov.com/mat_start.php?name_id=2008";"ФТи35С7";"Ферротитан";"до     0.2";"28 -   40";"до    0.2";;;"до    0.5";;;;"до    7";;;"до    0.05";"до    0.07";;;"до    2";"до    0.8";"до    9";;;;;;;;;;;;;;"до    0.05"
"http://splav-kharkov.com/mat_start.php?name_id=2009";"ФТи35С8";"Ферротитан";"до     0.2";"28 -   40";"до    0.7";;;"до    1";;;;"до    8";;;"до    0.07";"до    0.07";;;"до    3";"до    1";"до    14";;;;;;;;;;;;;;"до    0.08"
"http://splav-kharkov.com/mat_start.php?name_id=2003";"ФТи70С05";"Ферротитан";"до     0.2";"68 -   75";"до    0.6";;;"до    0.6";;;;"до    0.5";;;"до    0.05";"до    0.05";;;"до    0.2";"до    0.6";"до    5";;;;;;;;;;;;;;"до    0.1"
"http://splav-kharkov.com/mat_start.php?name_id=2005";"ФТи70С05Сн03";"Ферротитан";"до     0.3";"65 -   75";"до    1";;;"до    2.5";;;;"до    0.5";;;"до    0.03";"до    0.03";;;"до    0.3";"до    2.5";"до    5";;;;;;;;;;;;;;"до    0.3"
"http://splav-kharkov.com/mat_start.php?name_id=2004";"ФТи70С08";"Ферротитан";"до     0.3";"68 -   75";"до    1.5";;;"до    2";;;;"до    0.8";"до    0.8";;"до    0.03";"до    0.03";"до    0.8";;"до    0.3";"до    1.8";"до    4";;;;;;;;;;;;;;"до    0.15"
"http://splav-kharkov.com/mat_start.php?name_id=2006";"ФТи70С1";"Ферротитан";"до     0.4";"65 -   75";"до    2";;;"до    2.5";;;;"до    1";;;"до    0.05";"до    0.05";;;"до    0.4";"до    3";"до    5";;;;;;;;;;;;;;"до    0.15"
"http://splav-kharkov.com/mat_start.php?name_id=2305";"FeCr50C01";"Феррохром";"до     0.015";;;;;;"до    0.15";;;"до    1.5";;;"до    0.03";"до    0.05";"45 -   55"
"http://splav-kharkov.com/mat_start.php?name_id=2323";"FeCr50C01LP";"Феррохром";"до     0.015";;;;;;"до    0.15";;;"до    1.5";;;"до    0.03";"до    0.03";"45 -   55"
"http://splav-kharkov.com/mat_start.php?name_id=2308";"FeCr50C03";"Феррохром";"0.015 -    0.03";;;;;;"до    0.15";;;"до    1.5";;;"до    0.03";"до    0.05";"45 -   55"
"http://splav-kharkov.com/mat_start.php?name_id=2326";"FeCr50C03LP";"Феррохром";"0.015 -    0.03";;;;;;"до    0.15";;;"до    1.5";;;"до    0.03";"до    0.03";"45 -   55"
"http://splav-kharkov.com/mat_start.php?name_id=2311";"FeCr50C05";"Феррохром";"0.03 -    0.05";;;;;;"до    0.15";;;"до    1.5";;;"до    0.03";"до    0.05";"45 -   55"
"http://splav-kharkov.com/mat_start.php?name_id=2329";"FeCr50C05LP";"Феррохром";"0.03 -    0.05";;;;;;"до    0.15";;;"до    1.5";;;"до    0.03";"до    0.03";"45 -   55"
"http://splav-kharkov.com/mat_start.php?name_id=2314";"FeCr50C1";"Феррохром";"0.05 -    0.1";;;;;;"до    0.15";;;"до    1.5";;;"до    0.03";"до    0.05";"45 -   55"
"http://splav-kharkov.com/mat_start.php?name_id=2287";"FeCr50C10";"Феррохром";"0.5 -    1";;;;;;;;;"до    1.5";;;"до    0.05";"до    0.05";"45 -   55"
"http://splav-kharkov.com/mat_start.php?name_id=2296";"FeCr50C10LP";"Феррохром";"0.5 -    1";;;;;;;;;"до    1.5";;;"до    0.03";"до    0.03";"45 -   55"
"http://splav-kharkov.com/mat_start.php?name_id=2332";"FeCr50C1LP";"Феррохром";"0.05 -    0.1";;;;;;"до    0.15";;;"до    1.5";;;"до    0.03";"до    0.03";"45 -   55"
"http://splav-kharkov.com/mat_start.php?name_id=2347";"FeCr50C1N3";"Феррохром";"до     0.1";;;;;;"2 -   4";;;"до    1.5";;;"до    0.025";"до    0.03";"45 -   55"
"http://splav-kharkov.com/mat_start.php?name_id=2353";"FeCr50C1N7Si";"Феррохром";"до     0.1";;;;;;"4 -   10";;;"min    1.5";;;"до    0.025";"до    0.03";"45 -   55"
"http://splav-kharkov.com/mat_start.php?name_id=2350";"FeCr50C1N7";"Феррохром";"до     0.1";;;;;;"4 -   10";;;"до    1.5";;;"до    0.025";"до    0.03";"45 -   55"
"http://splav-kharkov.com/mat_start.php?name_id=2317";"FeCr50C2";"Феррохром";"0.1 -    0.25";;;;;;"до    0.15";;;"до    1.5";;;"до    0.03";"до    0.05";"45 -   55"
"http://splav-kharkov.com/mat_start.php?name_id=2299";"FeCr50C20LP";"Феррохром";"1 -    2";;;;;;;;;"до    1.5";;;"до    0.03";"до    0.03";"45 -   55"
"http://splav-kharkov.com/mat_start.php?name_id=2290";"FeCr50C20";"Феррохром";"1 -    2";;;;;;;;;"до    1.5";;;"до    0.05";"до    0.05";"45 -   55"
"http://splav-kharkov.com/mat_start.php?name_id=2335";"FeCr50C2LP";"Феррохром";"0.1 -    0.25";;;;;;"до    0.15";;;"до    1.5";;;"до    0.03";"до    0.03";"45 -   55"
"http://splav-kharkov.com/mat_start.php?name_id=2293";"FeCr50C40";"Феррохром";"2 -    4";;;;;;;;;"до    1.5";;;"до    0.05";"до    0.05";"45 -   55"
"http://splav-kharkov.com/mat_start.php?name_id=2302";"FeCr50C40LP";"Феррохром";"2 -    4";;;;;;;;;"до    1.5";;;"до    0.03";"до    0.03";"45 -   55"
"http://splav-kharkov.com/mat_start.php?name_id=2320";"FeCr50C5";"Феррохром";"0.1 -    0.25";;;;;;"до    0.15";;;"до    1.5";;;"до    0.03";"до    0.05";"45 -   55"
"http://splav-kharkov.com/mat_start.php?name_id=2167";"FeCr50C50";"Феррохром";"4 -    6";;;;;;;;;"до    1.5";;;"до    0.1";"до    0.05";"45 -   55"
"http://splav-kharkov.com/mat_start.php?name_id=2227";"FeCr50C50LP";"Феррохром";"4 -    6";;;;;;;;;"до    1.5";;;"до    0.1";"до    0.03";"45 -   55"
"http://splav-kharkov.com/mat_start.php?name_id=2170";"FeCr50C50LS";"Феррохром";"4 -    6";;;;;;;;;"до    1.5";;;"до    0.05";"до    0.05";"45 -   55"
"http://splav-kharkov.com/mat_start.php?name_id=2230";"FeCr50C50LSLP";"Феррохром";"4 -    6";;;;;;;;;"до    1.5";;;"до    0.05";"до    0.03";"45 -   55"
"http://splav-kharkov.com/mat_start.php?name_id=2173";"FeCr50C50Si2";"Феррохром";"4 -    6";;;;;;;;;"1.5 -   3";;;"до    0.1";"до    0.05";"45 -   55"
"http://splav-kharkov.com/mat_start.php?name_id=2233";"FeCr50C50Si2LP";"Феррохром";"4 -    6";;;;;;;;;"1.5 -   3";;;"до    0.1";"до    0.03";"45 -   55"
"http://splav-kharkov.com/mat_start.php?name_id=2176";"FeCr50C50Si2LS";"Феррохром";"4 -    6";;;;;;;;;"1.5 -   3";;;"до    0.05";"до    0.05";"45 -   55"
"http://splav-kharkov.com/mat_start.php?name_id=2236";"FeCr50C50Si2LSLP";"Феррохром";"4 -    6";;;;;;;;;"1.5 -   3";;;"до    0.05";"до    0.03";"45 -   55"
"http://splav-kharkov.com/mat_start.php?name_id=2179";"FeCr50C50Si4";"Феррохром";"4 -    6";;;;;;;;;"3 -   5";;;"до    0.1";"до    0.05";"45 -   55"
"http://splav-kharkov.com/mat_start.php?name_id=2239";"FeCr50C50Si4LP";"Феррохром";"4 -    6";;;;;;;;;"3 -   5";;;"до    0.1";"до    0.03";"45 -   55"
"http://splav-kharkov.com/mat_start.php?name_id=2182";"FeCr50C50Si4LS";"Феррохром";"4 -    6";;;;;;;;;"3 -   5";;;"до    0.05";"до    0.05";"45 -   55"
"http://splav-kharkov.com/mat_start.php?name_id=2242";"FeCr50C50Si4LSLP";"Феррохром";"4 -    6";;;;;;;;;"3 -   5";;;"до    0.05";"до    0.03";"45 -   55"
"http://splav-kharkov.com/mat_start.php?name_id=2185";"FeCr50C50Si7";"Феррохром";"4 -    6";;;;;;;;;"5 -   10";;;"до    0.05";"до    0.05";"45 -   55"
"http://splav-kharkov.com/mat_start.php?name_id=2245";"FeCr50C50Si7LP";"Феррохром";"4 -    6";;;;;;;;;"5 -   10";;;"до    0.05";"до    0.03";"45 -   55"
"http://splav-kharkov.com/mat_start.php?name_id=2188";"FeCr50C70";"Феррохром";"6 -    8";;;;;;;;;"до    1.5";;;"до    0.1";"до    0.05";"45 -   55"
"http://splav-kharkov.com/mat_start.php?name_id=2338";"FeCr50C5LP";"Феррохром";"0.25 -    0.5";;;;;;"до    0.15";;;"до    1.5";;;"до    0.03";"до    0.03";"45 -   55"
"http://splav-kharkov.com/mat_start.php?name_id=2248";"FeCr50C70LP";"Феррохром";"6 -    8";;;;;;;;;"до    1.5";;;"до    0.1";"до    0.03";"45 -   55"
"http://splav-kharkov.com/mat_start.php?name_id=2191";"FeCr50C70LS";"Феррохром";"6 -    8";;;;;;;;;"до    1.5";;;"до    0.05";"до    0.05";"45 -   55"
"http://splav-kharkov.com/mat_start.php?name_id=2251";"FeCr50C70LSLP";"Феррохром";"6 -    8";;;;;;;;;"до    1.5";;;"до    0.05";"до    0.03";"45 -   55"
"http://splav-kharkov.com/mat_start.php?name_id=2194";"FeCr50C70Si2";"Феррохром";"6 -    8";;;;;;;;;"1.5 -   3";;;"до    0.1";"до    0.05";"45 -   55"
"http://splav-kharkov.com/mat_start.php?name_id=2197";"FeCr50C70Si2LS";"Феррохром";"6 -    8";;;;;;;;;"1.5 -   3";;;"до    0.05";"до    0.05";"45 -   55"
"http://splav-kharkov.com/mat_start.php?name_id=2254";"FeCr50C70Si2LP";"Феррохром";"6 -    8";;;;;;;;;"1.5 -   3";;;"до    0.1";"до    0.03";"45 -   55"
"http://splav-kharkov.com/mat_start.php?name_id=2200";"FeCr50C70Si4";"Феррохром";"6 -    8";;;;;;;;;"3 -   5";;;"до    0.1";"до    0.05";"45 -   55"
"http://splav-kharkov.com/mat_start.php?name_id=2257";"FeCr50C70Si2LSLP";"Феррохром";"6 -    8";;;;;;;;;"1.5 -   3";;;"до    0.05";"до    0.03";"45 -   55"
"http://splav-kharkov.com/mat_start.php?name_id=2260";"FeCr50C70Si4LP";"Феррохром";"6 -    8";;;;;;;;;"3 -   5";;;"до    0.1";"до    0.03";"45 -   55"
"http://splav-kharkov.com/mat_start.php?name_id=2203";"FeCr50C70Si4LS";"Феррохром";"6 -    8";;;;;;;;;"3 -   5";;;"до    0.05";"до    0.05";"45 -   55"
"http://splav-kharkov.com/mat_start.php?name_id=2263";"FeCr50C70Si4LSLP";"Феррохром";"6 -    8";;;;;;;;;"3 -   5";;;"до    0.05";"до    0.03";"45 -   55"
"http://splav-kharkov.com/mat_start.php?name_id=2206";"FeCr50C70Si6";"Феррохром";"6 -    8";;;;;;;;;"5 -   8";;;"до    0.05";"до    0.05";"45 -   55"
"http://splav-kharkov.com/mat_start.php?name_id=2266";"FeCr50C70Si6LP";"Феррохром";"6 -    8";;;;;;;;;"5 -   8";;;"до    0.05";"до    0.03";"45 -   55"
"http://splav-kharkov.com/mat_start.php?name_id=2209";"FeCr50C90";"Феррохром";"8 -    10";;;;;;;;;"до    1.5";;;"до    0.1";"до    0.05";"45 -   55"
"http://splav-kharkov.com/mat_start.php?name_id=2269";"FeCr50C90LP";"Феррохром";"8 -    10";;;;;;;;;"до    1.5";;;"до    0.1";"до    0.03";"45 -   55"
"http://splav-kharkov.com/mat_start.php?name_id=2212";"FeCr50C90LS";"Феррохром";"8 -    10";;;;;;;;;"до    1.5";;;"до    0.05";"до    0.05";"45 -   55"
"http://splav-kharkov.com/mat_start.php?name_id=2272";"FeCr50C90LSLP";"Феррохром";"8 -    10";;;;;;;;;"до    1.5";;;"до    0.05";"до    0.03";"45 -   55"
"http://splav-kharkov.com/mat_start.php?name_id=2215";"FeCr50C90Si2";"Феррохром";"8 -    10";;;;;;;;;"1.5 -   3";;;"до    0.1";"до    0.05";"45 -   55"
"http://splav-kharkov.com/mat_start.php?name_id=2275";"FeCr50C90Si2LP";"Феррохром";"8 -    10";;;;;;;;;"1.5 -   3";;;"до    0.1";"до    0.03";"45 -   55"
"http://splav-kharkov.com/mat_start.php?name_id=2218";"FeCr50C90Si2LS";"Феррохром";"8 -    10";;;;;;;;;"1.5 -   3";;;"до    0.05";"до    0.05";"45 -   55"
"http://splav-kharkov.com/mat_start.php?name_id=2278";"FeCr50C90Si2LSLP";"Феррохром";"8 -    10";;;;;;;;;"1.5 -   3";;;"до    0.05";"до    0.03";"45 -   55"
"http://splav-kharkov.com/mat_start.php?name_id=2221";"FeCr50C90Si4";"Феррохром";"8 -    10";;;;;;;;;"3 -   5";;;"до    0.1";"до    0.05";"45 -   55"
"http://splav-kharkov.com/mat_start.php?name_id=2281";"FeCr50C90Si4LP";"Феррохром";"8 -    10";;;;;;;;;"3 -   5";;;"до    0.1";"до    0.03";"45 -   55"
"http://splav-kharkov.com/mat_start.php?name_id=2224";"FeCr50C90Si4LS";"Феррохром";"8 -    10";;;;;;;;;"3 -   5";;;"до    0.05";"до    0.05";"45 -   55"
"http://splav-kharkov.com/mat_start.php?name_id=2284";"FeCr50C90Si4LSLP";"Феррохром";"8 -    10";;;;;;;;;"3 -   5";;;"до    0.05";"до    0.03";"45 -   55"
"http://splav-kharkov.com/mat_start.php?name_id=2306";"FeCr60C01";"Феррохром";"до     0.015";;;;;;"до    0.15";;;"до    1.5";;;"до    0.03";"до    0.05";"55 -   65"
"http://splav-kharkov.com/mat_start.php?name_id=2324";"FeCr60C01LP";"Феррохром";"до     0.015";;;;;;"до    0.15";;;"до    1.5";;;"до    0.03";"до    0.03";"55 -   65"
"http://splav-kharkov.com/mat_start.php?name_id=2309";"FeCr60C03";"Феррохром";"0.015 -    0.03";;;;;;"до    0.15";;;"до    1.5";;;"до    0.03";"до    0.05";"55 -   65"
"http://splav-kharkov.com/mat_start.php?name_id=2327";"FeCr60C03LP";"Феррохром";"0.015 -    0.03";;;;;;"до    0.15";;;"до    1.5";;;"до    0.03";"до    0.03";"55 -   65"
"http://splav-kharkov.com/mat_start.php?name_id=2312";"FeCr60C05";"Феррохром";"0.03 -    0.05";;;;;;"до    0.15";;;"до    1.5";;;"до    0.03";"до    0.05";"55 -   65"
"http://splav-kharkov.com/mat_start.php?name_id=2330";"FeCr60C05LP";"Феррохром";"0.03 -    0.05";;;;;;"до    0.15";;;"до    1.5";;;"до    0.03";"до    0.03";"55 -   65"
"http://splav-kharkov.com/mat_start.php?name_id=2315";"FeCr60C1";"Феррохром";"0.05 -    0.1";;;;;;"до    0.15";;;"до    1.5";;;"до    0.03";"до    0.05";"55 -   65"
"http://splav-kharkov.com/mat_start.php?name_id=2288";"FeCr60C10";"Феррохром";"0.5 -    1";;;;;;;;;"до    1.5";;;"до    0.05";"до    0.05";"55 -   65"
"http://splav-kharkov.com/mat_start.php?name_id=2333";"FeCr60C1LP";"Феррохром";"0.05 -    0.1";;;;;;"до    0.15";;;"до    1.5";;;"до    0.03";"до    0.03";"55 -   65"
"http://splav-kharkov.com/mat_start.php?name_id=2297";"FeCr60C10LP";"Феррохром";"0.5 -    1";;;;;;;;;"до    1.5";;;"до    0.03";"до    0.03";"55 -   65"
"http://splav-kharkov.com/mat_start.php?name_id=2348";"FeCr60C1N3";"Феррохром";"до     0.1";;;;;;"2 -   4";;;"до    1.5";;;"до    0.025";"до    0.03";"55 -   65"
"http://splav-kharkov.com/mat_start.php?name_id=2351";"FeCr60C1N7";"Феррохром";"до     0.1";;;;;;"4 -   10";;;"до    1.5";;;"до    0.025";"до    0.03";"55 -   65"
"http://splav-kharkov.com/mat_start.php?name_id=2354";"FeCr60C1N7Si";"Феррохром";"до     0.1";;;;;;"4 -   10";;;"min    1.5";;;"до    0.025";"до    0.03";"55 -   65"
"http://splav-kharkov.com/mat_start.php?name_id=2318";"FeCr60C2";"Феррохром";"0.1 -    0.25";;;;;;"до    0.15";;;"до    1.5";;;"до    0.03";"до    0.05";"55 -   65"
"http://splav-kharkov.com/mat_start.php?name_id=2291";"FeCr60C20";"Феррохром";"1 -    2";;;;;;;;;"до    1.5";;;"до    0.05";"до    0.05";"55 -   65"
"http://splav-kharkov.com/mat_start.php?name_id=2300";"FeCr60C20LP";"Феррохром";"1 -    2";;;;;;;;;"до    1.5";;;"до    0.03";"до    0.03";"55 -   65"
"http://splav-kharkov.com/mat_start.php?name_id=2336";"FeCr60C2LP";"Феррохром";"0.1 -    0.25";;;;;;"до    0.15";;;"до    1.5";;;"до    0.03";"до    0.03";"55 -   65"
"http://splav-kharkov.com/mat_start.php?name_id=2294";"FeCr60C40";"Феррохром";"2 -    4";;;;;;;;;"до    1.5";;;"до    0.05";"до    0.05";"55 -   65"
"http://splav-kharkov.com/mat_start.php?name_id=2303";"FeCr60C40LP";"Феррохром";"2 -    4";;;;;;;;;"до    1.5";;;"до    0.03";"до    0.03";"55 -   65"
"http://splav-kharkov.com/mat_start.php?name_id=2321";"FeCr60C5";"Феррохром";"0.1 -    0.25";;;;;;"до    0.15";;;"до    1.5";;;"до    0.03";"до    0.05";"55 -   65"
"http://splav-kharkov.com/mat_start.php?name_id=2168";"FeCr60C50";"Феррохром";"4 -    6";;;;;;;;;"до    1.5";;;"до    0.1";"до    0.05";"55 -   65"
"http://splav-kharkov.com/mat_start.php?name_id=2228";"FeCr60C50LP";"Феррохром";"4 -    6";;;;;;;;;"до    1.5";;;"до    0.1";"до    0.03";"55 -   65"
"http://splav-kharkov.com/mat_start.php?name_id=2171";"FeCr60C50LS";"Феррохром";"4 -    6";;;;;;;;;"до    1.5";;;"до    0.05";"до    0.05";"55 -   65"
"http://splav-kharkov.com/mat_start.php?name_id=2231";"FeCr60C50LSLP";"Феррохром";"4 -    6";;;;;;;;;"до    1.5";;;"до    0.05";"до    0.03";"55 -   65"
"http://splav-kharkov.com/mat_start.php?name_id=2174";"FeCr60C50Si2";"Феррохром";"4 -    6";;;;;;;;;"1.5 -   3";;;"до    0.1";"до    0.05";"55 -   65"
"http://splav-kharkov.com/mat_start.php?name_id=2177";"FeCr60C50Si2LS";"Феррохром";"4 -    6";;;;;;;;;"1.5 -   3";;;"до    0.05";"до    0.05";"55 -   65"
"http://splav-kharkov.com/mat_start.php?name_id=2234";"FeCr60C50Si2LP";"Феррохром";"4 -    6";;;;;;;;;"1.5 -   3";;;"до    0.1";"до    0.03";"55 -   65"
"http://splav-kharkov.com/mat_start.php?name_id=2237";"FeCr60C50Si2LSLP";"Феррохром";"4 -    6";;;;;;;;;"1.5 -   3";;;"до    0.05";"до    0.03";"55 -   65"
"http://splav-kharkov.com/mat_start.php?name_id=2180";"FeCr60C50Si4";"Феррохром";"4 -    6";;;;;;;;;"3 -   5";;;"до    0.1";"до    0.05";"55 -   65"
"http://splav-kharkov.com/mat_start.php?name_id=2240";"FeCr60C50Si4LP";"Феррохром";"4 -    6";;;;;;;;;"3 -   5";;;"до    0.1";"до    0.03";"55 -   65"
"http://splav-kharkov.com/mat_start.php?name_id=2183";"FeCr60C50Si4LS";"Феррохром";"4 -    6";;;;;;;;;"3 -   5";;;"до    0.05";"до    0.05";"55 -   65"
"http://splav-kharkov.com/mat_start.php?name_id=2186";"FeCr60C50Si7";"Феррохром";"4 -    6";;;;;;;;;"5 -   10";;;"до    0.05";"до    0.05";"55 -   65"
"http://splav-kharkov.com/mat_start.php?name_id=2243";"FeCr60C50Si4LSLP";"Феррохром";"4 -    6";;;;;;;;;"3 -   5";;;"до    0.05";"до    0.03";"55 -   65"
"http://splav-kharkov.com/mat_start.php?name_id=2246";"FeCr60C50Si7LP";"Феррохром";"4 -    6";;;;;;;;;"5 -   10";;;"до    0.05";"до    0.03";"55 -   65"
"http://splav-kharkov.com/mat_start.php?name_id=2339";"FeCr60C5LP";"Феррохром";"0.25 -    0.5";;;;;;"до    0.15";;;"до    1.5";;;"до    0.03";"до    0.03";"55 -   65"
"http://splav-kharkov.com/mat_start.php?name_id=2189";"FeCr60C70";"Феррохром";"6 -    8";;;;;;;;;"до    1.5";;;"до    0.1";"до    0.05";"55 -   65"
"http://splav-kharkov.com/mat_start.php?name_id=2249";"FeCr60C70LP";"Феррохром";"6 -    8";;;;;;;;;"до    1.5";;;"до    0.1";"до    0.03";"55 -   65"
"http://splav-kharkov.com/mat_start.php?name_id=2192";"FeCr60C70LS";"Феррохром";"6 -    8";;;;;;;;;"до    1.5";;;"до    0.05";"до    0.05";"55 -   65"
"http://splav-kharkov.com/mat_start.php?name_id=2252";"FeCr60C70LSLP";"Феррохром";"6 -    8";;;;;;;;;"до    1.5";;;"до    0.05";"до    0.03";"55 -   65"
"http://splav-kharkov.com/mat_start.php?name_id=2195";"FeCr60C70Si2";"Феррохром";"6 -    8";;;;;;;;;"1.5 -   3";;;"до    0.1";"до    0.05";"55 -   65"
"http://splav-kharkov.com/mat_start.php?name_id=2255";"FeCr60C70Si2LP";"Феррохром";"6 -    8";;;;;;;;;"1.5 -   3";;;"до    0.1";"до    0.03";"55 -   65"
"http://splav-kharkov.com/mat_start.php?name_id=2198";"FeCr60C70Si2LS";"Феррохром";"6 -    8";;;;;;;;;"1.5 -   3";;;"до    0.05";"до    0.05";"55 -   65"
"http://splav-kharkov.com/mat_start.php?name_id=2201";"FeCr60C70Si4";"Феррохром";"6 -    8";;;;;;;;;"3 -   5";;;"до    0.1";"до    0.05";"55 -   65"
"http://splav-kharkov.com/mat_start.php?name_id=2258";"FeCr60C70Si2LSLP";"Феррохром";"6 -    8";;;;;;;;;"1.5 -   3";;;"до    0.05";"до    0.03";"55 -   65"
"http://splav-kharkov.com/mat_start.php?name_id=2261";"FeCr60C70Si4LP";"Феррохром";"6 -    8";;;;;;;;;"3 -   5";;;"до    0.1";"до    0.03";"55 -   65"
"http://splav-kharkov.com/mat_start.php?name_id=2204";"FeCr60C70Si4LS";"Феррохром";"6 -    8";;;;;;;;;"3 -   5";;;"до    0.05";"до    0.05";"55 -   65"
