Repository: a-dev-mobile/splav-kharkov

File: content/chem/article_all_1.csv (part 3 of 20)
"http://splav-kharkov.com/mat_start.php?name_id=981";"47НКХ";"Сплав прецизионный магнитно-мягкий";"до     0.03";;;;"26.33 -    30.25";;;;;"0.15 -   0.3";"0.3 -   0.6";"46 -   48";"до    0.02";"до    0.02";"1.8 -   2.2";"21.5 -   22.5"
"http://splav-kharkov.com/mat_start.php?name_id=691";"49К2ФА";"Сплав прецизионный магнитно-мягкий";"до     0.03";;;;"47.2 -    50.3";;;;;"до    0.15";"до    0.3";"до    0.3";"до    0.01";"до    0.01";;"48 -   50";;"1.7 -   2"
"http://splav-kharkov.com/mat_start.php?name_id=676";"50Н";"Сплав прецизионный магнитно-мягкий";"до     0.03";;;;"48.33 -    50.55";;;;;"0.15 -   0.3";"0.3 -   0.6";"49 -   50.5";"до    0.02";"до    0.02";;;"до    0.2"
"http://splav-kharkov.com/mat_start.php?name_id=690";"49КФ";"Сплав прецизионный магнитно-мягкий";"до     0.05";;;;"47.01 -    50.7";;;;;"до    0.3";"до    0.3";"до    0.5";"до    0.02";"до    0.02";;"48 -   50";;"1.3 -   1.8"
"http://splav-kharkov.com/mat_start.php?name_id=2264";"FeCr60C70Si4LSLP";"Феррохром";"6 -    8";;;;;;;;;"3 -   5";;;"до    0.05";"до    0.03";"55 -   65"
"http://splav-kharkov.com/mat_start.php?name_id=2207";"FeCr60C70Si6";"Феррохром";"6 -    8";;;;;;;;;"5 -   8";;;"до    0.05";"до    0.05";"55 -   65"
"http://splav-kharkov.com/mat_start.php?name_id=2267";"FeCr60C70Si6LP";"Феррохром";"6 -    8";;;;;;;;;"5 -   8";;;"до    0.05";"до    0.03";"55 -   65"
"http://splav-kharkov.com/mat_start.php?name_id=2210";"FeCr60C90";"Феррохром";"8 -    10";;;;;;;;;"до    1.5";;;"до    0.1";"до    0.05";"55 -   65"
"http://splav-kharkov.com/mat_start.php?name_id=2270";"FeCr60C90LP";"Феррохром";"8 -    10";;;;;;;;;"до    1.5";;;"до    0.1";"до    0.03";"55 -   65"
"http://splav-kharkov.com/mat_start.php?name_id=2213";"FeCr60C90LS";"Феррохром";"8 -    10";;;;;;;;;"до    1.5";;;"до    0.05";"до    0.05";"55 -   65"
"http://splav-kharkov.com/mat_start.php?name_id=2273";"FeCr60C90LSLP";"Феррохром";"8 -    10";;;;;;;;;"до    1.5";;;"до    0.05";"до    0.03";"55 -   65"
"http://splav-kharkov.com/mat_start.php?name_id=2216";"FeCr60C90Si2";"Феррохром";"8 -    10";;;;;;;;;"1.5 -   3";;;"до    0.1";"до    0.05";"55 -   65"
"http://splav-kharkov.com/mat_start.php?name_id=2276";"FeCr60C90Si2LP";"Феррохром";"8 -    10";;;;;;;;;"1.5 -   3";;;"до    0.1";"до    0.03";"55 -   65"
"http://splav-kharkov.com/mat_start.php?name_id=2219";"FeCr60C90Si2LS";"Феррохром";"8 -    10";;;;;;;;;"1.5 -   3";;;"до    0.05";"до    0.05";"55 -   65"
"http://splav-kharkov.com/mat_start.php?name_id=2279";"FeCr60C90Si2LSLP";"Феррохром";"8 -    10";;;;;;;;;"1.5 -   3";;;"до    0.05";"до    0.03";"55 -   65"
"http://splav-kharkov.com/mat_start.php?name_id=2282";"FeCr60C90Si4LP";"Феррохром";"8 -    10";;;;;;;;;"3 -   5";;;"до    0.1";"до    0.03";"55 -   65"
"http://splav-kharkov.com/mat_start.php?name_id=2222";"FeCr60C90Si4";"Феррохром";"8 -    10";;;;;;;;;"3 -   5";;;"до    0.1";"до    0.05";"55 -   65"
"http://splav-kharkov.com/mat_start.php?name_id=2285";"FeCr60C90Si4LSLP";"Феррохром";"8 -    10";;;;;;;;;"3 -   5";;;"до    0.05";"до    0.03";"55 -   65"
"http://splav-kharkov.com/mat_start.php?name_id=2225";"FeCr60C90Si4LS";"Феррохром";"8 -    10";;;;;;;;;"3 -   5";;;"до    0.05";"до    0.05";"55 -   65"
"http://splav-kharkov.com/mat_start.php?name_id=2307";"FeCr70C01";"Феррохром";"до     0.015";;;;;;"до    0.15";;;"до    1.5";;;"до    0.03";"до    0.05";"65 -   75"
"http://splav-kharkov.com/mat_start.php?name_id=2325";"FeCr70C01LP";"Феррохром";"до     0.015";;;;;;"до    0.15";;;"до    1.5";;;"до    0.03";"до    0.03";"65 -   75"
"http://splav-kharkov.com/mat_start.php?name_id=2310";"FeCr70C03";"Феррохром";"0.015 -    0.03";;;;;;"до    0.15";;;"до    1.5";;;"до    0.03";"до    0.05";"65 -   75"
"http://splav-kharkov.com/mat_start.php?name_id=2328";"FeCr70C03LP";"Феррохром";"0.015 -    0.03";;;;;;"до    0.15";;;"до    1.5";;;"до    0.03";"до    0.03";"65 -   75"
"http://splav-kharkov.com/mat_start.php?name_id=2313";"FeCr70C05";"Феррохром";"0.03 -    0.05";;;;;;"до    0.15";;;"до    1.5";;;"до    0.03";"до    0.05";"65 -   75"
"http://splav-kharkov.com/mat_start.php?name_id=2331";"FeCr70C05LP";"Феррохром";"0.03 -    0.05";;;;;;"до    0.15";;;"до    1.5";;;"до    0.03";"до    0.03";"65 -   75"
"http://splav-kharkov.com/mat_start.php?name_id=2316";"FeCr70C1";"Феррохром";"0.05 -    0.1";;;;;;"до    0.15";;;"до    1.5";;;"до    0.03";"до    0.05";"65 -   75"
"http://splav-kharkov.com/mat_start.php?name_id=2289";"FeCr70C10";"Феррохром";"0.5 -    1";;;;;;;;;"до    1.5";;;"до    0.05";"до    0.05";"65 -   75"
"http://splav-kharkov.com/mat_start.php?name_id=2298";"FeCr70C10LP";"Феррохром";"0.5 -    1";;;;;;;;;"до    1.5";;;"до    0.03";"до    0.03";"65 -   75"
"http://splav-kharkov.com/mat_start.php?name_id=2334";"FeCr70C1LP";"Феррохром";"0.05 -    0.1";;;;;;"до    0.15";;;"до    1.5";;;"до    0.03";"до    0.03";"65 -   75"
"http://splav-kharkov.com/mat_start.php?name_id=2349";"FeCr70C1N3";"Феррохром";"до     0.1";;;;;;"2 -   4";;;"до    1.5";;;"до    0.025";"до    0.03";"65 -   75"
"http://splav-kharkov.com/mat_start.php?name_id=2352";"FeCr70C1N7";"Феррохром";"до     0.1";;;;;;"4 -   10";;;"до    1.5";;;"до    0.025";"до    0.03";"65 -   75"
"http://splav-kharkov.com/mat_start.php?name_id=2355";"FeCr70C1N7Si";"Феррохром";"до     0.1";;;;;;"4 -   10";;;"min    1.5";;;"до    0.025";"до    0.03";"65 -   75"
"http://splav-kharkov.com/mat_start.php?name_id=2319";"FeCr70C2";"Феррохром";"0.1 -    0.25";;;;;;"до    0.15";;;"до    1.5";;;"до    0.03";"до    0.05";"65 -   75"
"http://splav-kharkov.com/mat_start.php?name_id=2292";"FeCr70C20";"Феррохром";"1 -    2";;;;;;;;;"до    1.5";;;"до    0.05";"до    0.05";"65 -   75"
"http://splav-kharkov.com/mat_start.php?name_id=2301";"FeCr70C20LP";"Феррохром";"1 -    2";;;;;;;;;"до    1.5";;;"до    0.03";"до    0.03";"65 -   75"
"http://splav-kharkov.com/mat_start.php?name_id=2295";"FeCr70C40";"Феррохром";"2 -    4";;;;;;;;;"до    1.5";;;"до    0.05";"до    0.05";"65 -   75"
"http://splav-kharkov.com/mat_start.php?name_id=2304";"FeCr70C40LP";"Феррохром";"2 -    4";;;;;;;;;"до    1.5";;;"до    0.03";"до    0.03";"65 -   75"
"http://splav-kharkov.com/mat_start.php?name_id=2322";"FeCr70C5";"Феррохром";"0.1 -    0.25";;;;;;"до    0.15";;;"до    1.5";;;"до    0.03";"до    0.05";"65 -   75"
"http://splav-kharkov.com/mat_start.php?name_id=2337";"FeCr70C2LP";"Феррохром";"0.1 -    0.25";;;;;;"до    0.15";;;"до    1.5";;;"до    0.03";"до    0.03";"65 -   75"
"http://splav-kharkov.com/mat_start.php?name_id=2169";"FeCr70C50";"Феррохром";"4 -    6";;;;;;;;;"до    1.5";;;"до    0.1";"до    0.05";"65 -   75"
"http://splav-kharkov.com/mat_start.php?name_id=2229";"FeCr70C50LP";"Феррохром";"4 -    6";;;;;;;;;"до    1.5";;;"до    0.1";"до    0.03";"65 -   75"
"http://splav-kharkov.com/mat_start.php?name_id=2172";"FeCr70C50LS";"Феррохром";"4 -    6";;;;;;;;;"до    1.5";;;"до    0.05";"до    0.05";"65 -   75"
"http://splav-kharkov.com/mat_start.php?name_id=2232";"FeCr70C50LSLP";"Феррохром";"4 -    6";;;;;;;;;"до    1.5";;;"до    0.05";"до    0.03";"65 -   75"
"http://splav-kharkov.com/mat_start.php?name_id=2175";"FeCr70C50Si2";"Феррохром";"4 -    6";;;;;;;;;"1.5 -   3";;;"до    0.1";"до    0.05";"65 -   75"
"http://splav-kharkov.com/mat_start.php?name_id=2235";"FeCr70C50Si2LP";"Феррохром";"4 -    6";;;;;;;;;"1.5 -   3";;;"до    0.1";"до    0.03";"65 -   75"
"http://splav-kharkov.com/mat_start.php?name_id=2178";"FeCr70C50Si2LS";"Феррохром";"4 -    6";;;;;;;;;"1.5 -   3";;;"до    0.05";"до    0.05";"65 -   75"
"http://splav-kharkov.com/mat_start.php?name_id=2238";"FeCr70C50Si2LSLP";"Феррохром";"4 -    6";;;;;;;;;"1.5 -   3";;;"до    0.05";"до    0.03";"65 -   75"
"http://splav-kharkov.com/mat_start.php?name_id=2181";"FeCr70C50Si4";"Феррохром";"4 -    6";;;;;;;;;"3 -   5";;;"до    0.1";"до    0.05";"65 -   75"
"http://splav-kharkov.com/mat_start.php?name_id=2241";"FeCr70C50Si4LP";"Феррохром";"4 -    6";;;;;;;;;"3 -   5";;;"до    0.1";"до    0.03";"65 -   75"
"http://splav-kharkov.com/mat_start.php?name_id=2184";"FeCr70C50Si4LS";"Феррохром";"4 -    6";;;;;;;;;"3 -   5";;;"до    0.05";"до    0.05";"65 -   75"
"http://splav-kharkov.com/mat_start.php?name_id=2244";"FeCr70C50Si4LSLP";"Феррохром";"4 -    6";;;;;;;;;"3 -   5";;;"до    0.05";"до    0.03";"65 -   75"
"http://splav-kharkov.com/mat_start.php?name_id=2187";"FeCr70C50Si7";"Феррохром";"4 -    6";;;;;;;;;"5 -   10";;;"до    0.05";"до    0.05";"65 -   75"
"http://splav-kharkov.com/mat_start.php?name_id=2247";"FeCr70C50Si7LP";"Феррохром";"4 -    6";;;;;;;;;"5 -   10";;;"до    0.05";"до    0.03";"65 -   75"
"http://splav-kharkov.com/mat_start.php?name_id=2340";"FeCr70C5LP";"Феррохром";"0.25 -    0.5";;;;;;"до    0.15";;;"до    1.5";;;"до    0.03";"до    0.03";"65 -   75"
"http://splav-kharkov.com/mat_start.php?name_id=2190";"FeCr70C70";"Феррохром";"6 -    8";;;;;;;;;"до    1.5";;;"до    0.1";"до    0.05";"65 -   75"
"http://splav-kharkov.com/mat_start.php?name_id=2250";"FeCr70C70LP";"Феррохром";"6 -    8";;;;;;;;;"до    1.5";;;"до    0.1";"до    0.03";"65 -   75"
"http://splav-kharkov.com/mat_start.php?name_id=2193";"FeCr70C70LS";"Феррохром";"6 -    8";;;;;;;;;"до    1.5";;;"до    0.05";"до    0.05";"65 -   75"
"http://splav-kharkov.com/mat_start.php?name_id=2253";"FeCr70C70LSLP";"Феррохром";"6 -    8";;;;;;;;;"до    1.5";;;"до    0.05";"до    0.03";"65 -   75"
"http://splav-kharkov.com/mat_start.php?name_id=2196";"FeCr70C70Si2";"Феррохром";"6 -    8";;;;;;;;;"1.5 -   3";;;"до    0.1";"до    0.05";"65 -   75"
"http://splav-kharkov.com/mat_start.php?name_id=2256";"FeCr70C70Si2LP";"Феррохром";"6 -    8";;;;;;;;;"1.5 -   3";;;"до    0.1";"до    0.03";"65 -   75"
"http://splav-kharkov.com/mat_start.php?name_id=2199";"FeCr70C70Si2LS";"Феррохром";"6 -    8";;;;;;;;;"1.5 -   3";;;"до    0.05";"до    0.05";"65 -   75"
"http://splav-kharkov.com/mat_start.php?name_id=2259";"FeCr70C70Si2LSLP";"Феррохром";"6 -    8";;;;;;;;;"1.5 -   3";;;"до    0.05";"до    0.03";"65 -   75"
"http://splav-kharkov.com/mat_start.php?name_id=2202";"FeCr70C70Si4";"Феррохром";"6 -    8";;;;;;;;;"3 -   5";;;"до    0.1";"до    0.05";"65 -   75"
"http://splav-kharkov.com/mat_start.php?name_id=2262";"FeCr70C70Si4LP";"Феррохром";"6 -    8";;;;;;;;;"3 -   5";;;"до    0.1";"до    0.03";"65 -   75"
"http://splav-kharkov.com/mat_start.php?name_id=2205";"FeCr70C70Si4LS";"Феррохром";"6 -    8";;;;;;;;;"3 -   5";;;"до    0.05";"до    0.05";"65 -   75"
"http://splav-kharkov.com/mat_start.php?name_id=2265";"FeCr70C70Si4LSLP";"Феррохром";"6 -    8";;;;;;;;;"3 -   5";;;"до    0.05";"до    0.03";"65 -   75"
"http://splav-kharkov.com/mat_start.php?name_id=2208";"FeCr70C70Si6";"Феррохром";"6 -    8";;;;;;;;;"5 -   8";;;"до    0.05";"до    0.05";"65 -   75"
"http://splav-kharkov.com/mat_start.php?name_id=2268";"FeCr70C70Si6LP";"Феррохром";"6 -    8";;;;;;;;;"5 -   8";;;"до    0.05";"до    0.03";"65 -   75"
"http://splav-kharkov.com/mat_start.php?name_id=2211";"FeCr70C90";"Феррохром";"8 -    10";;;;;;;;;"до    1.5";;;"до    0.1";"до    0.05";"65 -   75"
"http://splav-kharkov.com/mat_start.php?name_id=2271";"FeCr70C90LP";"Феррохром";"8 -    10";;;;;;;;;"до    1.5";;;"до    0.1";"до    0.03";"65 -   75"
"http://splav-kharkov.com/mat_start.php?name_id=2214";"FeCr70C90LS";"Феррохром";"8 -    10";;;;;;;;;"до    1.5";;;"до    0.05";"до    0.05";"65 -   75"
"http://splav-kharkov.com/mat_start.php?name_id=2217";"FeCr70C90Si2";"Феррохром";"8 -    10";;;;;;;;;"1.5 -   3";;;"до    0.1";"до    0.05";"65 -   75"
"http://splav-kharkov.com/mat_start.php?name_id=2274";"FeCr70C90LSLP";"Феррохром";"8 -    10";;;;;;;;;"до    1.5";;;"до    0.05";"до    0.03";"65 -   75"
"http://splav-kharkov.com/mat_start.php?name_id=2220";"FeCr70C90Si2LS";"Феррохром";"8 -    10";;;;;;;;;"1.5 -   3";;;"до    0.05";"до    0.05";"65 -   75"
"http://splav-kharkov.com/mat_start.php?name_id=2277";"FeCr70C90Si2LP";"Феррохром";"8 -    10";;;;;;;;;"1.5 -   3";;;"до    0.1";"до    0.03";"65 -   75"
"http://splav-kharkov.com/mat_start.php?name_id=2280";"FeCr70C90Si2LSLP";"Феррохром";"8 -    10";;;;;;;;;"1.5 -   3";;;"до    0.05";"до    0.03";"65 -   75"
"http://splav-kharkov.com/mat_start.php?name_id=2223";"FeCr70C90Si4";"Феррохром";"8 -    10";;;;;;;;;"3 -   5";;;"до    0.1";"до    0.05";"65 -   75"
"http://splav-kharkov.com/mat_start.php?name_id=2283";"FeCr70C90Si4LP";"Феррохром";"8 -    10";;;;;;;;;"3 -   5";;;"до    0.1";"до    0.03";"65 -   75"
"http://splav-kharkov.com/mat_start.php?name_id=2226";"FeCr70C90Si4LS";"Феррохром";"8 -    10";;;;;;;;;"3 -   5";;;"до    0.05";"до    0.05";"65 -   75"
"http://splav-kharkov.com/mat_start.php?name_id=2286";"FeCr70C90Si4LSLP";"Феррохром";"8 -    10";;;;;;;;;"3 -   5";;;"до    0.05";"до    0.03";"65 -   75"
"http://splav-kharkov.com/mat_start.php?name_id=2341";"FeCr80C01";"Феррохром";"до     0.015";;;;;;"до    0.2";;;"до    1.5";;"до    0.15";"до    0.03";"до    0.02";"75 -   85";"до    0.02"
"http://splav-kharkov.com/mat_start.php?name_id=2343";"FeCr80C03";"Феррохром";"0.015 -    0.03";;;;;;"до    0.2";;;"до    1.5";;"до    0.15";"до    0.03";"до    0.02";"75 -   85";"до    0.02"
"http://splav-kharkov.com/mat_start.php?name_id=2345";"FeCr80C05";"Феррохром";"0.03 -    0.05";;;;;;"до    0.2";;;"до    1.5";;"до    0.15";"до    0.03";"до    0.02";"75 -   85";"до    0.02"
"http://splav-kharkov.com/mat_start.php?name_id=2342";"FeCr90C01";"Феррохром";"до     0.015";;;;;;"до    0.2";;;"до    1.5";;"до    0.15";"до    0.03";"до    0.02";"85 -   95";"до    0.02"
"http://splav-kharkov.com/mat_start.php?name_id=2344";"FeCr90C03";"Феррохром";"0.015 -    0.03";;;;;;"до    0.2";;;"до    1.5";;"до    0.15";"до    0.03";"до    0.02";"85 -   95";"до    0.02"
"http://splav-kharkov.com/mat_start.php?name_id=2346";"FeCr90C05";"Феррохром";"0.03 -    0.05";;;;;;"до    0.2";;;"до    1.5";;"до    0.15";"до    0.03";"до    0.02";"85 -   95";"до    0.02"
"http://splav-kharkov.com/mat_start.php?name_id=2125";"ФХ001А";"Феррохром";"до     0.01";;;;;;;;;"до    0.8";;;"до    0.02";"до    0.02";"min    68";;;;"до    0.2"
"http://splav-kharkov.com/mat_start.php?name_id=2126";"ФХ001Б";"Феррохром";"до     0.01";;;;;;;;;"до    0.8";;;"до    0.02";"до    0.03";"min    68";;;;"до    0.2"
"http://splav-kharkov.com/mat_start.php?name_id=2127";"ФХ002А";"Феррохром";"до     0.02";;;;;;;;;"до    1.5";;;"до    0.02";"до    0.02";"min    68";;;;"до    0.2"
"http://splav-kharkov.com/mat_start.php?name_id=2128";"ФХ002Б";"Феррохром";"до     0.02";;;;;;;;;"до    1.5";;;"до    0.02";"до    0.03";"min    68";;;;"до    0.2"
"http://splav-kharkov.com/mat_start.php?name_id=2129";"ФХ003А";"Феррохром";"до     0.03";;;;;;;;;"до    1.5";;;"до    0.02";"до    0.02";"min    68";;;;"до    0.2"
"http://splav-kharkov.com/mat_start.php?name_id=2130";"ФХ003Б";"Феррохром";"до     0.03";;;;;;;;;"до    1.5";;;"до    0.02";"до    0.03";"min    68";;;;"до    0.2"
"http://splav-kharkov.com/mat_start.php?name_id=2131";"ФХ004А";"Феррохром";"до     0.04";;;;;;;;;"до    1.5";;;"до    0.02";"до    0.02";"min    68";;;;"до    0.2"
"http://splav-kharkov.com/mat_start.php?name_id=2132";"ФХ004Б";"Феррохром";"до     0.04";;;;;;;;;"до    1.5";;;"до    0.02";"до    0.03";"min    68";;;;"до    0.2"
"http://splav-kharkov.com/mat_start.php?name_id=2133";"ФХ005А";"Феррохром";"до     0.05";;;;;;;;;"до    1.5";;;"до    0.02";"до    0.03";"min    65";;;;"до    0.2"
"http://splav-kharkov.com/mat_start.php?name_id=2134";"ФХ005Б";"Феррохром";"до     0.05";;;;;;;;;"до    1.5";;;"до    0.02";"до    0.05";"min    65";;;;"до    0.2"
"http://splav-kharkov.com/mat_start.php?name_id=2135";"ФХ006А";"Феррохром";"до     0.06";;;;;;;;;"до    1.5";;;"до    0.02";"до    0.03";"min    65";;;;"до    0.2"
"http://splav-kharkov.com/mat_start.php?name_id=2136";"ФХ006Б";"Феррохром";"до     0.06";;;;;;;;;"до    1.5";;;"до    0.02";"до    0.05";"min    65";;;;"до    0.2"
"http://splav-kharkov.com/mat_start.php?name_id=2137";"ФХ010А";"Феррохром";"до     0.1";;;;;;;;;"до    1.5";;;"до    0.02";"до    0.03";"min    65";;;;"до    0.2"
"http://splav-kharkov.com/mat_start.php?name_id=2138";"ФХ010Б";"Феррохром";"до     0.1";;;;;;;;;"до    1.5";;;"до    0.02";"до    0.05";"min    65";;;;"до    0.2"
"http://splav-kharkov.com/mat_start.php?name_id=2139";"ФХ015А";"Феррохром";"до     0.15";;;;;;;;;"до    1.5";;;"до    0.02";"до    0.03";"min    65"
"http://splav-kharkov.com/mat_start.php?name_id=2140";"ФХ015Б";"Феррохром";"до     0.15";;;;;;;;;"до    1.5";;;"до    0.02";"до    0.05";"min    65"
"http://splav-kharkov.com/mat_start.php?name_id=2142";"ФХ025Б";"Феррохром";"до     0.25";;;;;;;;;"до    2";;;"до    0.02";"до    0.05";"min    65"
"http://splav-kharkov.com/mat_start.php?name_id=2141";"ФХ025А";"Феррохром";"до     0.25";;;;;;;;;"до    2";;;"до    0.02";"до    0.03";"min    65"
"http://splav-kharkov.com/mat_start.php?name_id=2143";"ФХ050А";"Феррохром";"до     0.5";;;;;;;;;"до    2";;;"до    0.02";"до    0.03";"min    65"
"http://splav-kharkov.com/mat_start.php?name_id=2144";"ФХ050Б";"Феррохром";"до     0.5";;;;;;;;;"до    2";;;"до    0.02";"до    0.05";"min    65"
"http://splav-kharkov.com/mat_start.php?name_id=2154";"ФХ100Б";"Феррохром";"до     1";;;;;;;;;"до    2";;;"до    0.04";"до    0.05";"min    65"
"http://splav-kharkov.com/mat_start.php?name_id=2153";"ФХ100А";"Феррохром";"до     1";;;;;;;;;"до    2";;;"до    0.02";"до    0.03";"min    65"
"http://splav-kharkov.com/mat_start.php?name_id=2155";"ФХ200А";"Феррохром";"до     2";;;;;;;;;"до    2";;;"до    0.02";"до    0.03";"min    65"
"http://splav-kharkov.com/mat_start.php?name_id=2156";"ФХ200Б";"Феррохром";"до     2";;;;;;;;;"до    2";;;"до    0.04";"до    0.05";"min    65"
"http://splav-kharkov.com/mat_start.php?name_id=2157";"ФХ400А";"Феррохром";"до     4";;;;;;;;;"до    2";;;"до    0.04";"до    0.03";"min    65"
"http://splav-kharkov.com/mat_start.php?name_id=2158";"ФХ400Б";"Феррохром";"до     4";;;;;;;;;"до    2";;;"до    0.04";"до    0.05";"min    65"
"http://splav-kharkov.com/mat_start.php?name_id=2159";"ФХ650А";"Феррохром";"до     6.5";;;;;;;;;"до    2";;;"до    0.06";"до    0.03";"min    65"
"http://splav-kharkov.com/mat_start.php?name_id=2160";"ФХ650Б";"Феррохром";"до     6.5";;;;;;;;;"до    2";;;"до    0.08";"до    0.05";"min    65"
"http://splav-kharkov.com/mat_start.php?name_id=2162";"ФХ800Б";"Феррохром";"до     8";;;;;;;;;"до    2";;;"до    0.08";"до    0.05";"min    65"
"http://splav-kharkov.com/mat_start.php?name_id=2161";"ФХ800А";"Феррохром";"до     8";;;;;;;;;"до    2";;;"до    0.06";"до    0.03";"min    65"
"http://splav-kharkov.com/mat_start.php?name_id=2163";"ФХ850А";"Феррохром";"до     8.5";;;;;;;;;"до    2";;;"до    0.05";"до    0.03";"min    65"
"http://splav-kharkov.com/mat_start.php?name_id=2164";"ФХ850Б";"Феррохром";"до     8.5";;;;;;;;;"до    2";;;"до    0.08";"до    0.05";"min    65"
"http://splav-kharkov.com/mat_start.php?name_id=2165";"ФХ900А";"Феррохром";"до     9";;;;;;;;;"до    2";;;"до    0.04";"до    0.03";"min    65"
"http://splav-kharkov.com/mat_start.php?name_id=2166";"ФХ900Б";"Феррохром";"до     9";;;;;;;;;"до    2";;;"до    0.06";"до    0.05";"min    65"
"http://splav-kharkov.com/mat_start.php?name_id=2145";"ФХН100А";"Феррохром";"до     0.06";;;;;;"min    1";;;"до    1";;;"до    0.02";"до    0.02";"min    65";;;;"до    0.2"
"http://splav-kharkov.com/mat_start.php?name_id=2146";"ФХН100Б";"Феррохром";"до     0.06";;;;;;"min    1";;;"до    1";;;"до    0.02";"до    0.03";"min    65";;;;"до    0.2"
"http://splav-kharkov.com/mat_start.php?name_id=2147";"ФХН200А";"Феррохром";"до     0.06";;;;;;"min    2";;;"до    1";;;"до    0.02";"до    0.03";"min    65";;;;"до    0.2"
"http://splav-kharkov.com/mat_start.php?name_id=2148";"ФХН200Б";"Феррохром";"до     0.06";;;;;;"min    2";;;"до    1";;;"до    0.02";"до    0.04";"min    65";;;;"до    0.2"
"http://splav-kharkov.com/mat_start.php?name_id=2149";"ФХН400А";"Феррохром";"до     0.06";;;;;;"min    4";;;"до    1";;;"до    0.04";"до    0.03";"min    65";;;;"до    0.2"
"http://splav-kharkov.com/mat_start.php?name_id=2150";"ФХН400Б";"Феррохром";"до     0.06";;;;;;"min    4";;;"до    1";;;"до    0.04";"до    0.04";"min    65";;;;"до    0.2"
"http://splav-kharkov.com/mat_start.php?name_id=2151";"ФХН600А";"Феррохром";"до     0.03";;;;;;"min    6";;;"до    1";;;"до    0.04";"до    0.03";"min    60";;;;"до    0.2"
"http://splav-kharkov.com/mat_start.php?name_id=2152";"ФХН600Б";"Феррохром";"до     0.03";;;;;;"min    6";;;"до    1";;;"до    0.04";"до    0.04";"min    60";;;;"до    0.2"
"http://splav-kharkov.com/mat_start.php?name_id=80";"05кп";"Сталь конструкционная углеродистая качественная";"до     0.06";;;;;;;;;"до    0.03";"до    0.4";"до    0.3";"до    0.04";"до    0.035";"до    0.1";;"до    0.3";;;;;;;;;;;"до    0.08"
"http://splav-kharkov.com/mat_start.php?name_id=81";"08";"Сталь конструкционная углеродистая качественная";"0.05 -    0.12";;;;;;;;;"0.17 -   0.37";"0.35 -   0.65";"до    0.3";"до    0.04";"до    0.035";"до    0.1";;"до    0.3";;;;;;;;;;;"до    0.08"
"http://splav-kharkov.com/mat_start.php?name_id=356";"08кп";"Сталь конструкционная углеродистая качественная";"0.05 -    0.12";;;;;;;;;"до    0.03";"0.25 -   0.5";"до    0.3";"до    0.04";"до    0.035";"до    0.1";;"до    0.3";;;;;;;;;;;"до    0.08"
"http://splav-kharkov.com/mat_start.php?name_id=357";"08пс";"Сталь конструкционная углеродистая качественная";"0.05 -    0.11";;;;;;;;;"0.05 -   0.17";"0.35 -   0.65";"до    0.3";"до    0.04";"до    0.035";"до    0.1";;"до    0.3";;;;;;;;;;;"до    0.08"
"http://splav-kharkov.com/mat_start.php?name_id=1002";"08Фкп";"Сталь конструкционная углеродистая качественная";"до     0.08";;;;;;;;;"до    0.01";"0.2 -   0.4";"до    0.01";"до    0.025";"до    0.02";"до    0.03";;"до    0.01";"0.02 -   0.04"
"http://splav-kharkov.com/mat_start.php?name_id=93";"08Ю";"Сталь конструкционная углеродистая качественная";"до     0.07";;;;;;;;;"до    0.03";"до    0.35";;"до    0.025";"до    0.02";;;;;"0.02 -   0.07"
"http://splav-kharkov.com/mat_start.php?name_id=2359";"08ЮА";"Сталь конструкционная углеродистая качественная";"до     0.1";;;;;;;;;"до    0.03";"0.2 -   0.4";"до    0.15";"до    0.025";"до    0.02";"до    0.1";;"до    0.2";;"0.02 -   0.08"
"http://splav-kharkov.com/mat_start.php?name_id=27";"10";"Сталь конструкционная углеродистая качественная";"0.07 -    0.14";;;;;;;;;"0.17 -   0.37";"0.35 -   0.65";"до    0.3";"до    0.04";"до    0.035";"до    0.15";;"до    0.3";;;;;;;;;;;"до    0.08"
"http://splav-kharkov.com/mat_start.php?name_id=358";"10кп";"Сталь конструкционная углеродистая качественная";"0.07 -    0.14";;;;;;;;;"до    0.07";"0.25 -   0.5";"до    0.3";"до    0.04";"до    0.035";"до    0.15";;"до    0.3";;;;;;;;;;;"до    0.08"
"http://splav-kharkov.com/mat_start.php?name_id=359";"10пс";"Сталь конструкционная углеродистая качественная";"0.07 -    0.14";;;;;;;;;"0.05 -   0.17";"0.35 -   0.65";"до    0.3";"до    0.04";"до    0.035";"до    0.15";;"до    0.3";;;;;;;;;;;"до    0.08"
"http://splav-kharkov.com/mat_start.php?name_id=2360";"10ЮА";"Сталь конструкционная углеродистая качественная";"0.07 -    0.14";;;;;;;;;"до    0.07";"0.2 -   0.4";"до    0.15";"до    0.025";"до    0.02";"до    0.1";;"до    0.2";;"0.02 -   0.08"
"http://splav-kharkov.com/mat_start.php?name_id=523";"11кп";"Сталь конструкционная углеродистая качественная";"0.05 -    0.12";;;;;;;;;"до    0.06";"0.3 -   0.5";"до    0.3";"до    0.035";"до    0.03";"до    0.15";;"до    0.2";;;;;;;;;;;"до    0.08"
"http://splav-kharkov.com/mat_start.php?name_id=1826";"11ЮА";"Сталь конструкционная углеродистая качественная";"0.08 -    0.13";;;;;;;;;"до    0.13";"0.3 -   0.5";"до    0.25";"до    0.025";"до    0.025";"до    0.15";;"до    0.2";;"0.02 -   0.07"
"http://splav-kharkov.com/mat_start.php?name_id=94";"12К";"Сталь конструкционная углеродистая качественная";"0.08 -    0.16";;;;;;;;;"0.17 -   0.37";"0.4 -   0.7";"до    0.3";"до    0.04";"до    0.04";"до    0.3";;"до    0.3";;;;;;;;;;;"до    0.08"
"http://splav-kharkov.com/mat_start.php?name_id=82";"15";"Сталь конструкционная углеродистая качественная";"0.12 -    0.19";;;;;;;;;"0.17 -   0.37";"0.35 -   0.65";"до    0.3";"до    0.04";"до    0.035";"до    0.25";;"до    0.3";;;;;;;;;;;"до    0.08"
"http://splav-kharkov.com/mat_start.php?name_id=28";"15К";"Сталь конструкционная углеродистая качественная";"0.12 -    0.2";;;;;;;;;"0.15 -   0.3";"0.35 -   0.65";"до    0.3";"до    0.04";"до    0.04";"до    0.3";;"до    0.3";;;;;;;;;;;"до    0.08"
"http://splav-kharkov.com/mat_start.php?name_id=360";"15кп";"Сталь конструкционная углеродистая качественная";"0.12 -    0.19";;;;;;;;;"до    0.07";"0.25 -   0.5";"до    0.3";"до    0.04";"до    0.035";"до    0.25";;"до    0.3";;;;;;;;;;;"до    0.08"
"http://splav-kharkov.com/mat_start.php?name_id=361";"15пс";"Сталь конструкционная углеродистая качественная";"0.12 -    0.19";;;;;;;;;"0.05 -   0.17";"0.35 -   0.65";"до    0.3";"до    0.04";"до    0.035";"до    0.25";;"до    0.3";;;;;;;;;;;"до    0.08"
"http://splav-kharkov.com/mat_start.php?name_id=2361";"15ЮА";"Сталь конструкционная углеродистая качественная";"0.12 -    0.18";;;;;;;;;"до    0.07";"0.25 -   0.45";"до    0.15";"до    0.025";"до    0.02";"до    0.1";;"до    0.2";;"0.02 -   0.08"
"http://splav-kharkov.com/mat_start.php?name_id=95";"16К";"Сталь конструкционная углеродистая качественная";"0.12 -    0.2";;;;;;;;;"0.17 -   0.37";"0.45 -   0.75";"до    0.3";"до    0.04";"до    0.04";"до    0.3";;"до    0.3";;;;;;;;;;;"до    0.08"
"http://splav-kharkov.com/mat_start.php?name_id=96";"18К";"Сталь конструкционная углеродистая качественная";"0.14 -    0.22";;;;;;;;;"0.17 -   0.37";"0.55 -   0.85";"до    0.3";"до    0.04";"до    0.04";"до    0.3";;"до    0.3";;;;;;;;;;;"до    0.08"
"http://splav-kharkov.com/mat_start.php?name_id=83";"18кп";"Сталь конструкционная углеродистая качественная";"0.12 -    0.2";;;;;;;;;"до    0.06";"0.3 -   0.5";"до    0.3";"до    0.04";"до    0.035";"до    0.15";;"до    0.2";;;;;;;;;;;"до    0.08"
"http://splav-kharkov.com/mat_start.php?name_id=1827";"18ЮА";"Сталь конструкционная углеродистая качественная";"0.16 -    0.22";;;;;;;;;"до    0.13";"0.2 -   0.4";"до    0.25";"до    0.025";"до    0.025";"до    0.15";;"до    0.2";;"0.02 -   0.07"
"http://splav-kharkov.com/mat_start.php?name_id=1";"20";"Сталь конструкционная углеродистая качественная";"0.17 -    0.24";;;;;;;;;"0.17 -   0.37";"0.35 -   0.65";"до    0.3";"до    0.04";"до    0.035";"до    0.25";;"до    0.3";;;;;;;;;;;"до    0.08"
"http://splav-kharkov.com/mat_start.php?name_id=3085";"20-ПВ";"Сталь конструкционная углеродистая качественная";"0.18 -    0.24";;;;;;;;;"0.17 -   0.37";"0.35 -   0.65";"до    0.15";"до    0.015";"до    0.015";"до    0.15";;"до    0.15"
"http://splav-kharkov.com/mat_start.php?name_id=2482";"20А";"Сталь конструкционная углеродистая качественная";"0.17 -    0.24";;;;;;;;;"0.17 -   0.37";"0.35 -   0.65";"до    0.25";"до    0.035";"до    0.035";"до    0.25"
"http://splav-kharkov.com/mat_start.php?name_id=45";"20К";"Сталь конструкционная углеродистая качественная";"0.16 -    0.24";;;;;;;;;"0.15 -   0.3";"0.35 -   0.65";"до    0.3";"до    0.04";"до    0.04";"до    0.3";;"до    0.3";;;;;;;;;;;"до    0.08"
"http://splav-kharkov.com/mat_start.php?name_id=362";"20кп";"Сталь конструкционная углеродистая качественная";"0.17 -    0.24";;;;;;;;;"до    0.07";"0.25 -   0.5";"до    0.3";"до    0.04";"до    0.035";"до    0.25";;"до    0.3";;;;;;;;;;;"до    0.08"
"http://splav-kharkov.com/mat_start.php?name_id=2362";"20ЮА";"Сталь конструкционная углеродистая качественная";"0.16 -    0.22";;;;;;;;;"до    0.07";"0.25 -   0.45";"до    0.15";"до    0.025";"до    0.02";"до    0.1";;"до    0.2";;"0.02 -   0.08"
"http://splav-kharkov.com/mat_start.php?name_id=363";"20пс";"Сталь конструкционная углеродистая качественная";"0.17 -    0.24";;;;;;;;;"0.05 -   0.17";"0.35 -   0.65";"до    0.3";"до    0.04";"до    0.035";"до    0.25";;"до    0.3";;;;;;;;;;;"до    0.08"
"http://splav-kharkov.com/mat_start.php?name_id=29";"22К";"Сталь конструкционная углеродистая качественная";"0.19 -    0.26";;;;;;;;;"0.17 -   0.4";"0.7 -   1";"до    0.3";"до    0.035";"до    0.04";"до    0.3";;"до    0.3"
"http://splav-kharkov.com/mat_start.php?name_id=84";"25";"Сталь конструкционная углеродистая качественная";"0.22 -    0.3";;;;;;;;;"0.17 -   0.37";"0.5 -   0.8";"до    0.3";"до    0.04";"до    0.035";"до    0.25";;"до    0.3";;;;;;;;;;;"до    0.08"
"http://splav-kharkov.com/mat_start.php?name_id=2358";"25пс";"Сталь конструкционная углеродистая качественная";"0.22 -    0.27";;;;;;;;;"до    0.03";"0.25 -   0.5";"до    0.25";"до    0.04";"до    0.04";"до    0.25";;"до    0.3"
"http://splav-kharkov.com/mat_start.php?name_id=30";"40";"Сталь конструкционная углеродистая качественная";"0.37 -    0.45";;;;;;;;;"0.17 -   0.37";"0.5 -   0.8";"до    0.3";"до    0.04";"до    0.035";"до    0.25";;"до    0.3";;;;;;;;;;;"до    0.08"
"http://splav-kharkov.com/mat_start.php?name_id=86";"35";"Сталь конструкционная углеродистая качественная";"0.32 -    0.4";;;;;;;;;"0.17 -   0.37";"0.5 -   0.8";"до    0.3";"до    0.04";"до    0.035";"до    0.25";;"до    0.3";;;;;;;;;;;"до    0.08"
"http://splav-kharkov.com/mat_start.php?name_id=87";"45";"Сталь конструкционная углеродистая качественная";"0.42 -    0.5";;;;;;;;;"0.17 -   0.37";"0.5 -   0.8";"до    0.3";"до    0.04";"до    0.035";"до    0.25";;"до    0.3";;;;;;;;;;;"до    0.08"
"http://splav-kharkov.com/mat_start.php?name_id=3311";"45Т";"Сталь конструкционная углеродистая качественная";"0.43 -    0.51";"0.015 -   0.03";;;;;;;;"0.17 -   0.37";"0.5 -   0.8";"до    0.3";"до    0.04";"до    0.04";"до    0.3";;"до    0.25"
"http://splav-kharkov.com/mat_start.php?name_id=85";"30";"Сталь конструкционная углеродистая качественная";"0.27 -    0.35";;;;;;;;;"0.17 -   0.37";"0.5 -   0.8";"до    0.3";"до    0.04";"до    0.035";"до    0.25";;"до    0.3";;;;;;;;;;;"до    0.08"
"http://splav-kharkov.com/mat_start.php?name_id=88";"50";"Сталь конструкционная углеродистая качественная";"0.47 -    0.55";;;;;;;;;"0.17 -   0.37";"0.5 -   0.8";"до    0.3";"до    0.04";"до    0.035";"до    0.25";;"до    0.3";;;;;;;;;;;"до    0.08"
"http://splav-kharkov.com/mat_start.php?name_id=1913";"50А";"Сталь конструкционная углеродистая качественная";"0.47 -    0.55";;;;;;;;;"0.17 -   0.37";"0.5 -   0.8";"до    0.3";"до    0.025";"до    0.025";"до    0.25";;"до    0.3";;;;;;;;;;;"до    0.08"
"http://splav-kharkov.com/mat_start.php?name_id=89";"55";"Сталь конструкционная углеродистая качественная";"0.52 -    0.6";;;;;;;;;"0.17 -   0.37";"0.5 -   0.8";"до    0.3";"до    0.04";"до    0.035";"до    0.25";;"до    0.3";;;;;;;;;;;"до    0.08"
"http://splav-kharkov.com/mat_start.php?name_id=90";"58";"Сталь конструкционная углеродистая качественная";"0.55 -    0.63";;;;;;;;;"0.1 -   0.3";"до    0.2";"до    0.3";"до    0.04";"до    0.035";"до    0.15";;"до    0.3";;;;;;;;;;;"до    0.08"
"http://splav-kharkov.com/mat_start.php?name_id=91";"60";"Сталь конструкционная углеродистая качественная";"0.57 -    0.65";;;;;;;;;"0.17 -   0.37";"0.5 -   0.8";"до    0.3";"до    0.04";"до    0.35";"до    0.25";;"до    0.3";;;;;;;;;;;"до    0.08"
"http://splav-kharkov.com/mat_start.php?name_id=3307";"Д";"Сталь конструкционная углеродистая качественная";"0.41 -    0.48";;;;;;;;;"0.17 -   0.37";"0.65 -   0.9";;"до    0.045";"до    0.045";;;"до    0.25"
"http://splav-kharkov.com/mat_start.php?name_id=3306";"ДБ";"Сталь конструкционная углеродистая качественная";"0.41 -    0.48";;;;;;;;;"0.17 -   0.37";"0.9 -   1.15";;"до    0.045";"до    0.045";;;"до    0.25"
"http://splav-kharkov.com/mat_start.php?name_id=3309";"Дбал";"Сталь конструкционная углеродистая качественная";"0.43 -    0.51";;;;;;;;;"0.17 -   0.37";"0.7 -   1";"до    0.3";"до    0.035";"до    0.035";"до    0.3";;"до    0.25"
"http://splav-kharkov.com/mat_start.php?name_id=3310";"Дс";"Сталь конструкционная углеродистая качественная";"0.43 -    0.51";;;;;;;;;"0.17 -   0.37";"0.7 -   0.9";"до    0.3";"до    0.035";"до    0.035";"до    0.3";;"до    0.3"
"http://splav-kharkov.com/mat_start.php?name_id=3308";"Дтр";"Сталь конструкционная углеродистая качественная";"0.43 -    0.5";;;;;;;;;"0.17 -   0.37";"0.65 -   0.9";"до    0.3";"до    0.045";"до    0.045";"до    0.3";;"до    0.25"
"http://splav-kharkov.com/mat_start.php?name_id=92";"ОсВ";"Сталь конструкционная углеродистая качественная";"0.4 -    0.48";;;;;;;;;"0.15 -   0.35";"0.55 -   0.85";"до    0.3";"до    0.045";"до    0.04";"до    0.3";;"до    0.25"
"http://splav-kharkov.com/mat_start.php?name_id=98";"ВСт2кп";"Сталь конструкционная углеродистая обыкновенного качества";"0.09 -    0.15";;;;;;;;;"до    0.07";"0.25 -   0.5";"до    0.3";"до    0.05";"до    0.04";"до    0.3";;"до    0.3";;;;;;;;;;;"до    0.08"
"http://splav-kharkov.com/mat_start.php?name_id=99";"ВСт2пс";"Сталь конструкционная углеродистая обыкновенного качества";"0.09 -    0.15";;;;;;;;;"0.05 -   0.17";"0.25 -   0.5";"до    0.3";"до    0.05";"до    0.04";"до    0.3";;"до    0.3";;;;;;;;;;;"до    0.08"
"http://splav-kharkov.com/mat_start.php?name_id=100";"ВСт2сп";"Сталь конструкционная углеродистая обыкновенного качества";"0.09 -    0.15";;;;;;;;;"0.12 -   0.3";"0.25 -   0.5";"до    0.3";"до    0.05";"до    0.04";"до    0.3";;"до    0.3";;;;;;;;;;;"до    0.08"
"http://splav-kharkov.com/mat_start.php?name_id=104";"ВСт3Гпс";"Сталь конструкционная углеродистая обыкновенного качества";"0.14 -    0.22";;;;;;;;;"до    0.15";"0.8 -   1.1";"до    0.3";"до    0.05";"до    0.04";"до    0.3";;"до    0.3";;;;;;;;;;;"до    0.08"
"http://splav-kharkov.com/mat_start.php?name_id=101";"ВСт3кп";"Сталь конструкционная углеродистая обыкновенного качества";"0.14 -    0.22";;;;;;;;;"до    0.07";"0.3 -   0.6";"до    0.3";"до    0.05";"до    0.04";"до    0.3";;"до    0.3";;;;;;;;;;;"до    0.08"
"http://splav-kharkov.com/mat_start.php?name_id=102";"ВСт3пс";"Сталь конструкционная углеродистая обыкновенного качества";"0.14 -    0.22";;;;;;;;;"0.05 -   0.17";"0.4 -   0.65";"до    0.3";"до    0.05";"до    0.04";"до    0.3";;"до    0.3";;;;;;;;;;;"до    0.08"
"http://splav-kharkov.com/mat_start.php?name_id=103";"ВСт3сп";"Сталь конструкционная углеродистая обыкновенного качества";"0.14 -    0.22";;;;;;;;;"0.12 -   0.3";"0.4 -   0.65";"до    0.3";"до    0.05";"до    0.04";"до    0.3";;"до    0.3";;;;;;;;;;;"до    0.08"
"http://splav-kharkov.com/mat_start.php?name_id=105";"ВСт4кп";"Сталь конструкционная углеродистая обыкновенного качества";"0.18 -    0.27";;;;;;;;;"до    0.07";"0.4 -   0.7";"до    0.3";"до    0.05";"до    0.04";"до    0.3";;"до    0.3";;;;;;;;;;;"до    0.08"
"http://splav-kharkov.com/mat_start.php?name_id=106";"ВСт4пс";"Сталь конструкционная углеродистая обыкновенного качества";"0.18 -    0.27";;;;;;;;;"0.05 -   0.17";"0.4 -   0.7";"до    0.3";"до    0.05";"до    0.04";"до    0.3";;"до    0.3";;;;;;;;;;;"до    0.08"
"http://splav-kharkov.com/mat_start.php?name_id=107";"ВСт5пс";"Сталь конструкционная углеродистая обыкновенного качества";"0.28 -    0.37";;;;;;;;;"0.05 -   0.17";"0.5 -   0.8";"до    0.3";"до    0.05";"до    0.04";"до    0.3";;"до    0.3";;;;;;;;;;;"до    0.08"
"http://splav-kharkov.com/mat_start.php?name_id=109";"ВСт6пс";"Сталь конструкционная углеродистая обыкновенного качества";"0.38 -    0.49";;;;;;;;;"0.05 -   0.17";"0.5 -   0.8";"до    0.3";"до    0.05";"до    0.04";"до    0.3";;"до    0.3";;;;;;;;;;;"до    0.08"
"http://splav-kharkov.com/mat_start.php?name_id=108";"ВСт5сп";"Сталь конструкционная углеродистая обыкновенного качества";"0.28 -    0.37";;;;;;;;;"0.15 -   0.35";"0.5 -   0.8";"до    0.3";"до    0.05";"до    0.04";"до    0.3";;"до    0.3";;;;;;;;;;;"до    0.08"
"http://splav-kharkov.com/mat_start.php?name_id=110";"ВСт6сп";"Сталь конструкционная углеродистая обыкновенного качества";"0.38 -    0.49";;;;;;;;;"0.15 -   0.35";"0.5 -   0.8";"до    0.3";"до    0.05";"до    0.04";"до    0.3";;"до    0.3";;;;;;;;;;;"до    0.08"
"http://splav-kharkov.com/mat_start.php?name_id=97";"Ст0";"Сталь конструкционная углеродистая обыкновенного качества";"до     0.23";;;;;;;;;;;;"до    0.06";"до    0.07"
"http://splav-kharkov.com/mat_start.php?name_id=347";"Ст1";"Сталь конструкционная углеродистая обыкновенного качества";;;;;;;;;;;;;;;;;;;;;;;;;;;;;;;;;;;;"Флокеночувствительность:"
"http://splav-kharkov.com/mat_start.php?name_id=347";"Ст1";"Сталь конструкционная углеродистая обыкновенного качества";;;;;;;;;;;;;;;;;;;;;;;;;;;;;;;;;;;;"Склонность к отпускной хрупкости:"
"http://splav-kharkov.com/mat_start.php?name_id=386";"Ст1кп";"Сталь конструкционная углеродистая обыкновенного качества";"0.06 -    0.12";;;;;;"до    0.012";;;"до    0.05";"0.25 -   0.5";"до    0.3";"до    0.05";"до    0.04";"до    0.3";;"до    0.3";;;;;;;;;;;"до    0.08"
"http://splav-kharkov.com/mat_start.php?name_id=387";"Ст1пс";"Сталь конструкционная углеродистая обыкновенного качества";"0.06 -    0.12";;;;;;"до    0.012";;;"0.05 -   0.15";"0.25 -   0.5";"до    0.3";"до    0.05";"до    0.04";"до    0.3";;"до    0.3";;;;;;;;;;;"до    0.08"
"http://splav-kharkov.com/mat_start.php?name_id=346";"Ст2кп";"Сталь конструкционная углеродистая обыкновенного качества";"0.09 -    0.15";;;;;;"до    0.008";;;"до    0.05";"0.25 -   0.5";"до    0.3";"до    0.05";"до    0.04";"до    0.3";;"до    0.3";;;;;;;;;;;"до    0.08"
"http://splav-kharkov.com/mat_start.php?name_id=388";"Ст1сп";"Сталь конструкционная углеродистая обыкновенного качества";"0.06 -    0.12";;;;;;"до    0.012";;;"0.15 -   0.3";"0.25 -   0.5";"до    0.3";"до    0.05";"до    0.04";"до    0.3";;"до    0.3";;;;;;;;;;;"до    0.08"
"http://splav-kharkov.com/mat_start.php?name_id=345";"Ст2пс";"Сталь конструкционная углеродистая обыкновенного качества";"0.09 -    0.15";;;;;;"до    0.008";;;"0.05 -   0.15";"0.25 -   0.5";"до    0.3";"до    0.05";"до    0.04";"до    0.3";;"до    0.3";;;;;;;;;;;"до    0.08"
"http://splav-kharkov.com/mat_start.php?name_id=344";"Ст2сп";"Сталь конструкционная углеродистая обыкновенного качества";"0.09 -    0.15";;;;;;"до    0.008";;;"0.15 -   0.3";"0.25 -   0.5";"до    0.3";"до    0.05";"до    0.04";"до    0.3";;"до    0.3";;;;;;;;;;;"до    0.08"
"http://splav-kharkov.com/mat_start.php?name_id=351";"Ст3Гпс";"Сталь конструкционная углеродистая обыкновенного качества";"0.14 -    0.22";;;;;;"до    0.008";;;"до    0.15";"0.8 -   1.1";"до    0.3";"до    0.05";"до    0.04";"до    0.3";;"до    0.3";;;;;;;;;;;"до    0.08"
"http://splav-kharkov.com/mat_start.php?name_id=389";"Ст3Гсп";"Сталь конструкционная углеродистая обыкновенного качества";"0.14 -    0.2";;;;;;"до    0.008";;;"0.15 -   0.3";"0.8 -   1.1";"до    0.3";"до    0.05";"до    0.04";"до    0.3";;"до    0.3";;;;;;;;;;;"до    0.08"
"http://splav-kharkov.com/mat_start.php?name_id=350";"Ст3кп";"Сталь конструкционная углеродистая обыкновенного качества";"0.14 -    0.22";;;;;;"до    0.008";;;"до    0.05";"0.3 -   0.6";"до    0.3";"до    0.05";"до    0.04";"до    0.3";;"до    0.3";;;;;;;;;;;"до    0.08"
"http://splav-kharkov.com/mat_start.php?name_id=349";"Ст3пс";"Сталь конструкционная углеродистая обыкновенного качества";"0.14 -    0.22";;;;;;"до    0.008";;;"0.05 -   0.15";"0.4 -   0.65";"до    0.3";"до    0.05";"до    0.04";"до    0.3";;"до    0.3";;;;;;;;;;;"до    0.08"
"http://splav-kharkov.com/mat_start.php?name_id=348";"Ст3сп";"Сталь конструкционная углеродистая обыкновенного качества";"0.14 -    0.22";;;;;;"до    0.008";;;"0.15 -   0.3";"0.4 -   0.65";"до    0.3";"до    0.05";"до    0.04";"до    0.3";;"до    0.3";;;;;;;;;;;"до    0.08"
"http://splav-kharkov.com/mat_start.php?name_id=390";"Ст4кп";"Сталь конструкционная углеродистая обыкновенного качества";"0.18 -    0.27";;;;;;"до    0.008";;;"до    0.05";"0.4 -   0.7";"до    0.3";"до    0.05";"до    0.04";"до    0.3";;"до    0.3";;;;;;;;;;;"до    0.08"
"http://splav-kharkov.com/mat_start.php?name_id=391";"Ст4пс";"Сталь конструкционная углеродистая обыкновенного качества";"0.18 -    0.27";;;;;;"до    0.008";;;"0.05 -   0.15";"0.4 -   0.7";"до    0.3";"до    0.05";"до    0.04";"до    0.3";;"до    0.3";;;;;;;;;;;"до    0.08"
"http://splav-kharkov.com/mat_start.php?name_id=392";"Ст4сп";"Сталь конструкционная углеродистая обыкновенного качества";"0.18 -    0.27";;;;;;"до    0.008";;;"0.15 -   0.3";"0.4 -   0.7";"до    0.3";"до    0.05";"до    0.04";"до    0.3";;"до    0.3";;;;;;;;;;;"до    0.08"
"http://splav-kharkov.com/mat_start.php?name_id=393";"Ст5Гпс";"Сталь конструкционная углеродистая обыкновенного качества";"0.22 -    0.3";;;;;;"до    0.008";;;"до    0.15";"0.8 -   1.2";"до    0.3";"до    0.05";"до    0.04";"до    0.3";;"до    0.3";;;;;;;;;;;"до    0.08"
"http://splav-kharkov.com/mat_start.php?name_id=353";"Ст5пс";"Сталь конструкционная углеродистая обыкновенного качества";"0.28 -    0.37";;;;;;"до    0.008";;;"0.05 -   0.15";"0.5 -   0.8";"до    0.3";"до    0.05";"до    0.04";"до    0.3";;"до    0.3";;;;;;;;;;;"до    0.08"
