Repository: a-dev-mobile/splav-kharkov

File: content/chem/article_all_1.csv (part 4 of 20)
"http://splav-kharkov.com/mat_start.php?name_id=981";"47НКХ";"Сплав прецизионный магнитно-мягкий";"до     0.03";;;;"26.33 -    30.25";;;;;"0.15 -   0.3";"0.3 -   0.6";"46 -   48";"до    0.02";"до    0.02";"1.8 -   2.2";"21.5 -   22.5"
"http://splav-kharkov.com/mat_start.php?name_id=691";"49К2ФА";"Сплав прецизионный магнитно-мягкий";"до     0.03";;;;"47.2 -    50.3";;;;;"до    0.15";"до    0.3";"до    0.3";"до    0.01";"до    0.01";;"48 -   50";;"1.7 -   2"
"http://splav-kharkov.com/mat_start.php?name_id=676";"50Н";"Сплав прецизионный магнитно-мягкий";"до     0.03";;;;"48.33 -    50.55";;;;;"0.15 -   0.3";"0.3 -   0.6";"49 -   50.5";"до    0.02";"до    0.02";;;"до    0.2"
"http://splav-kharkov.com/mat_start.php?name_id=690";"49КФ";"Сплав прецизионный магнитно-мягкий";"до     0.05";;;;"47.01 -    50.7";;;;;"до    0.3";"до    0.3";"до    0.5";"до    0.02";"до    0.02";;"48 -   50";;"1.3 -   1.8"
"http://splav-kharkov.com/mat_start.php?name_id=352";"Ст5сп";"Сталь конструкционная углеродистая обыкновенного качества";"0.28 -    0.37";;;;;;"до    0.008";;;"0.15 -   0.3";"0.5 -   0.8";"до    0.3";"до    0.05";"до    0.04";"до    0.3";;"до    0.3";;;;;;;;;;;"до    0.08"
"http://splav-kharkov.com/mat_start.php?name_id=355";"Ст6пс";"Сталь конструкционная углеродистая обыкновенного качества";"0.38 -    0.49";;;;;;"до    0.008";;;"0.05 -   0.15";"0.5 -   0.8";"до    0.3";"до    0.05";"до    0.04";"до    0.3";;"до    0.3";;;;;;;;;;;"до    0.08"
"http://splav-kharkov.com/mat_start.php?name_id=3254";"05Г4МНФ";"Сталь конструкционная легированная";"до     0.05";"до    0.02";;;;"0.2 -   0.4";;;;"0.3 -   0.6";"3.2 -   3.7";"3 -   3.5";"до    0.02";"до    0.02";;;"до    0.3";"0.08 -   0.15"
"http://splav-kharkov.com/mat_start.php?name_id=354";"Ст6сп";"Сталь конструкционная углеродистая обыкновенного качества";"0.38 -    0.49";;;;;;"до    0.008";;;"0.15 -   0.3";"0.5 -   0.8";"до    0.3";"до    0.05";"до    0.04";"до    0.3";;"до    0.3";;;;;;;;;;;"до    0.08"
"http://splav-kharkov.com/mat_start.php?name_id=3089";"06Х1";"Сталь конструкционная легированная";"до     0.06";;;;;;;;;"0.17 -   0.37";"0.35 -   0.65";"до    0.3";"до    0.005";"до    0.01";"0.8 -   0.95";;"0.15 -   0.25";;"0.02 -   0.05"
"http://splav-kharkov.com/mat_start.php?name_id=3090";"06ХФ";"Сталь конструкционная легированная";"до     0.06";;;;;;;;;"0.17 -   0.37";"0.35 -   0.65";"до    0.3";"до    0.005";"до    0.01";"0.8 -   0.95";;"0.15 -   0.25";"0.03 -   0.08";"0.02 -   0.05"
"http://splav-kharkov.com/mat_start.php?name_id=3058";"08ГДНФ";"Сталь конструкционная легированная";"до     0.1";;;;;;;;;"0.15 -   0.4";"0.6 -   1";"0.15 -   1.55";"до    0.04";"до    0.035";"до    0.3";;"0.8 -   1.2";;;"0.05 -   0.15"
"http://splav-kharkov.com/mat_start.php?name_id=3061";"08ХМФЧА";"Сталь конструкционная легированная";"0.08 -    0.13";;;;;"0.1 -   0.2";"до    0.008";;;"0.2 -   0.4";"0.45 -   0.65";"до    0.25";"до    0.015";"до    0.015";"0.5 -   0.7";;"до    0.25";"0.04 -   0.1";"0.03 -   0.05"
"http://splav-kharkov.com/mat_start.php?name_id=3088";"08ХМЧА";"Сталь конструкционная легированная";"0.06 -    0.12";;;;;"0.1 -   0.15";;;;"0.2 -   0.4";"0.45 -   0.6";"до    0.25";"до    0.015";"до    0.015";"0.6 -   0.7";;"до    0.25";;"0.03 -   0.05"
"http://splav-kharkov.com/mat_start.php?name_id=3071";"09ГСФ";"Сталь конструкционная легированная";"до     0.12";"до    0.02";;;;;"до    0.008";"0.01 -   0.07";;"0.5 -   0.7";"0.5 -   0.7";"до    0.3";"до    0.008";"до    0.018";"до    0.3";;"до    0.3";"0.04 -   0.12";"0.02 -   0.05"
"http://splav-kharkov.com/mat_start.php?name_id=3060";"09СФА";"Сталь конструкционная легированная";"0.08 -    0.12";;;;;;;;;"0.5 -   0.7";"0.6 -   0.8";"до    0.25";"до    0.015";"до    0.015";"до    0.25";;"до    0.25";"0.04 -   0.1";"0.025 -   0.05"
"http://splav-kharkov.com/mat_start.php?name_id=152";"10Г2";"Сталь конструкционная легированная";"0.07 -    0.15";;;;;;;;;"0.17 -   0.37";"1.2 -   1.6";"до    0.3";"до    0.035";"до    0.035";"до    0.3";;"до    0.3"
"http://splav-kharkov.com/mat_start.php?name_id=3066";"10Г2А";"Сталь конструкционная легированная";"0.07 -    0.15";;;;;;;;;"0.17 -   0.37";"1.2 -   1.6";"до    0.25";"до    0.025";"до    0.025";"до    0.25";;"до    0.2"
"http://splav-kharkov.com/mat_start.php?name_id=3056";"10Х2ГНМ";"Сталь конструкционная легированная";"до     0.12";;;;;"0.45 -   0.65";;;;"0.17 -   0.37";"0.9 -   1.3";"0.15 -   0.65";"до    0.03";"до    0.03";"0.9 -   2.3";;"до    0.3"
"http://splav-kharkov.com/mat_start.php?name_id=800";"10Х2М";"Сталь конструкционная легированная";"0.08 -    0.12";;;;;"0.6 -   0.8";;;;"0.17 -   0.37";"0.4 -   0.7";"до    0.3";"до    0.02";"до    0.02";"2 -   2.5"
"http://splav-kharkov.com/mat_start.php?name_id=797";"12Г2";"Сталь конструкционная легированная";"0.08 -    0.17";;;;;;;;;"0.17 -   0.37";"1.2 -   1.6";"до    0.3";"до    0.03";"до    0.035";"до    0.3"
"http://splav-kharkov.com/mat_start.php?name_id=3094";"12Х2М";"Сталь конструкционная легированная";"0.09 -    0.12";;;;;"0.6 -   0.8";;;;"0.17 -   0.37";"0.4 -   0.7";"до    0.3";"до    0.02";"до    0.02";"2 -   2.5"
"http://splav-kharkov.com/mat_start.php?name_id=181";"12Х2Н4А";"Сталь конструкционная легированная";"0.09 -    0.15";;;;;;;;;"0.17 -   0.37";"0.3 -   0.6";"3.25 -   3.65";"до    0.025";"до    0.025";"1.25 -   1.65";;"до    0.3"
"http://splav-kharkov.com/mat_start.php?name_id=1753";"12Х2НВФА";"Сталь конструкционная легированная";"0.09 -    0.16";;;;;;;;;"0.17 -   0.37";"0.3 -   0.7";"0.8 -   1.2";"до    0.025";"до    0.025";"1.9 -   2.4";;"до    0.25";"0.18 -   0.28";;"1 -   1.4"
"http://splav-kharkov.com/mat_start.php?name_id=1755";"12Х2НВФМА";"Сталь конструкционная легированная";"0.09 -    0.16";;;;;"0.35 -   0.45";;;;"0.17 -   0.37";"0.6 -   0.9";"1.2 -   1.6";"до    0.025";"до    0.025";"1.9 -   2.4";;"до    0.25";"0.18 -   0.28";;"1 -   1.4"
"http://splav-kharkov.com/mat_start.php?name_id=1754";"12Х2НМ1ФА";"Сталь конструкционная легированная";"0.09 -    0.16";;;;;"0.7 -   1";;;;"0.17 -   0.37";"0.6 -   0.9";"1.2 -   1.6";"до    0.025";"до    0.025";"1.9 -   2.4";;"до    0.25";"0.18 -   0.28"
"http://splav-kharkov.com/mat_start.php?name_id=1752";"12Х2НМФА";"Сталь конструкционная легированная";"0.09 -    0.16";;;;;"0.35 -   0.45";;;;"0.17 -   0.37";"0.3 -   0.7";"0.8 -   1.2";"до    0.025";"до    0.025";"1.9 -   2.4";;"до    0.25";"0.18 -   0.28"
"http://splav-kharkov.com/mat_start.php?name_id=542";"12ХН";"Сталь конструкционная легированная";"0.09 -    0.15";;;;;;;;;"0.17 -   0.37";"0.3 -   0.6";"0.5 -   0.8";"до    0.035";"до    0.035";"0.4 -   0.7";;"до    0.3"
"http://splav-kharkov.com/mat_start.php?name_id=370";"12ХН2А";"Сталь конструкционная легированная";"0.09 -    0.16";;;;;;;;;"0.17 -   0.37";"0.3 -   0.6";"1.5 -   1.9";"до    0.025";"до    0.025";"0.6 -   0.9"
"http://splav-kharkov.com/mat_start.php?name_id=179";"12ХН2";"Сталь конструкционная легированная";"0.09 -    0.16";;;;;;;;;"0.17 -   0.37";"0.3 -   0.6";"1.5 -   1.9";"до    0.035";"до    0.035";"0.6 -   0.9";;"до    0.3"
"http://splav-kharkov.com/mat_start.php?name_id=3055";"12ХН2МДФ";"Сталь конструкционная легированная";"0.09 -    0.13";;;;;"0.1 -   0.18";;;;"0.2 -   0.4";"0.45 -   0.75";"1.85 -   2.15";"до    0.03";"до    0.03";"1.05 -   1.3";;"0.35 -   0.65";;;"0.01 -   0.05"
"http://splav-kharkov.com/mat_start.php?name_id=180";"12ХН3А";"Сталь конструкционная легированная";"0.09 -    0.16";;;;;;;;;"0.17 -   0.37";"0.3 -   0.6";"2.75 -   3.15";"до    0.025";"до    0.025";"0.6 -   0.9";;"до    0.3"
"http://splav-kharkov.com/mat_start.php?name_id=3318";"12ХНВФА";"Сталь конструкционная легированная";"0.08 -    0.15";;;;;;;;;"0.17 -   0.37";"0.3 -   0.7";"0.8 -   1.2";"до    0.025";"до    0.025";"1.9 -   2.4";;"до    0.2";"0.18 -   0.28";;"1 -   1.4"
"http://splav-kharkov.com/mat_start.php?name_id=3104";"13Н2ХА";"Сталь конструкционная легированная";"0.1 -    0.16";;;;;;;;;"0.17 -   0.37";"0.3 -   0.6";"1.7 -   2.1";"до    0.025";"до    0.025";"0.2 -   0.5";;"до    0.25"
"http://splav-kharkov.com/mat_start.php?name_id=3105";"13Н5А";"Сталь конструкционная легированная";"0.1 -    0.17";;;;;;;;;"0.17 -   0.37";"0.3 -   0.6";"4.5 -   5";"до    0.025";"до    0.025";"до    0.3";;"до    0.25"
"http://splav-kharkov.com/mat_start.php?name_id=3062";"13ХФА";"Сталь конструкционная легированная";"0.11 -    0.17";;;;;;"до    0.008";;;"0.17 -   0.37";"0.4 -   0.65";"до    0.25";"до    0.015";"до    0.015";"0.5 -   0.7";;"до    0.25";"0.04 -   0.09";"0.02 -   0.05"
"http://splav-kharkov.com/mat_start.php?name_id=173";"14Х2ГМР";"Сталь конструкционная легированная";"0.1 -    0.16";;;;;"0.4 -   0.5";;;;"0.9 -   1.2";"0.17 -   0.37";"до    0.3";"до    0.035";"до    0.035";"1.3 -   1.7";;"до    0.3";"до    0.03";;;"до    0.006";;;;;;;"до    0.08"
"http://splav-kharkov.com/mat_start.php?name_id=547";"14Х2Н3МА";"Сталь конструкционная легированная";"0.12 -    0.17";;;;;"0.2 -   0.3";;;;"0.17 -   0.37";"0.3 -   0.6";"2.75 -   3.15";"до    0.025";"до    0.025";"1.5 -   1.75"
"http://splav-kharkov.com/mat_start.php?name_id=545";"14ХГН";"Сталь конструкционная легированная";"0.13 -    0.18";;;;;;;;;"0.17 -   0.37";"0.7 -   1";"0.8 -   1.1";"до    0.035";"до    0.035";"0.8 -   1.1";;"до    0.3"
"http://splav-kharkov.com/mat_start.php?name_id=145";"15Г";"Сталь конструкционная легированная";"0.12 -    0.19";;;;;;;;;"0.17 -   0.37";"0.7 -   1";"до    0.3";"до    0.035";"до    0.035";"до    0.3";;"до    0.3"
"http://splav-kharkov.com/mat_start.php?name_id=540";"15Н2М";"Сталь конструкционная легированная";"0.1 -    0.18";;;;;"0.2 -   0.3";;;;"0.17 -   0.37";"0.4 -   0.7";"1.5 -   1.9";"до    0.035";"до    0.035";"до    0.3";;"до    0.3"
"http://splav-kharkov.com/mat_start.php?name_id=237";"15Х";"Сталь конструкционная легированная";"0.12 -    0.18";;;;;;;;;"0.17 -   0.37";"0.4 -   0.7";"до    0.3";"до    0.035";"до    0.035";"0.7 -   1";;"до    0.3"
"http://splav-kharkov.com/mat_start.php?name_id=3101";"15Х2ГН2ТА";"Сталь конструкционная легированная";"0.13 -    0.18";"0.02 -   0.06";;;;;;;;"0.17 -   0.37";"0.7 -   1";"1.4 -   1.8";"до    0.025";"до    0.025";"1.4 -   1.8";;"до    0.25"
"http://splav-kharkov.com/mat_start.php?name_id=3102";"15Х2ГН2ТРА";"Сталь конструкционная легированная";"0.12 -    0.18";"0.02 -   0.06";;;;;;;;"0.17 -   0.37";"0.7 -   1";"1.4 -   1.8";"до    0.025";"до    0.025";"1.4 -   1.8";;"до    0.25";;;;"0.002 -   0.005"
"http://splav-kharkov.com/mat_start.php?name_id=524";"15ХА";"Сталь конструкционная легированная";"0.12 -    0.17";;;;;;;;;"0.17 -   0.37";"0.4 -   0.7";"до    0.3";"до    0.025";"до    0.025";"0.7 -   1";;"до    0.3"
"http://splav-kharkov.com/mat_start.php?name_id=543";"15ХГН2ТА";"Сталь конструкционная легированная";"0.13 -    0.18";"0.03 -   0.09";;;;;;;;"0.17 -   0.37";"0.7 -   1";"1.4 -   1.8";"до    0.025";"до    0.025";"0.7 -   1";;"до    0.3"
"http://splav-kharkov.com/mat_start.php?name_id=1567";"15ХГНМ";"Сталь конструкционная легированная";"0.13 -    0.18";;;;;"0.15 -   0.25";;;;"0.17 -   0.37";"0.7 -   1.1";"0.4 -   0.7";"до    0.035";"до    0.035";"0.4 -   0.7";;"до    0.3"
"http://splav-kharkov.com/mat_start.php?name_id=161";"15ХФ";"Сталь конструкционная легированная";"0.12 -    0.18";;;;;;;;;"0.17 -   0.37";"0.4 -   0.7";"до    0.3";"до    0.035";"до    0.035";"0.8 -   1.1";;"до    0.3";"0.06 -   0.12"
"http://splav-kharkov.com/mat_start.php?name_id=3064";"15ХМФА";"Сталь конструкционная легированная";"0.13 -    0.17";;;;;"0.1 -   0.15";"до    0.008";;;"0.17 -   0.37";"0.45 -   0.65";"до    0.2";"до    0.01";"до    0.015";"0.5 -   0.7";;"до    0.2";"0.04 -   0.09";"0.02 -   0.05"
"http://splav-kharkov.com/mat_start.php?name_id=3063";"15ХФА";"Сталь конструкционная легированная";"0.13 -    0.17";;;;;;"до    0.008";;;"0.17 -   0.37";"0.4 -   0.65";"до    0.2";"до    0.015";"до    0.015";"0.5 -   0.7";;"до    0.2";"0.04 -   0.09";"0.02 -   0.05"
"http://splav-kharkov.com/mat_start.php?name_id=3103";"16ХГТА";"Сталь конструкционная легированная";"0.13 -    0.18";"0.02 -   0.06";;;;;;;;"0.17 -   0.37";"1 -   1.3";"до    0.5";"до    0.025";"до    0.025";"1.5 -   1.8";;"до    0.25"
"http://splav-kharkov.com/mat_start.php?name_id=798";"16Г2";"Сталь конструкционная легированная";"0.12 -    0.2";;;;;;;;;"0.17 -   0.37";"2 -   2.4";"до    0.3";"до    0.03";"до    0.035";"до    0.3"
"http://splav-kharkov.com/mat_start.php?name_id=587";"16ХСН";"Сталь конструкционная легированная";"0.13 -    0.2";;;;;;;;;"0.6 -   0.9";"0.3 -   0.6";"0.6 -   0.9";"до    0.035";"до    0.035";"0.8 -   1.1";;"до    0.2"
"http://splav-kharkov.com/mat_start.php?name_id=371";"18Х2Н4ВА";"Сталь конструкционная легированная";"0.14 -    0.2";;;;;;;;;"0.17 -   0.37";"0.25 -   0.55";"4 -   4.4";"до    0.025";"до    0.025";"1.35 -   1.65";;"до    0.3";;;"0.8 -   1.2"
"http://splav-kharkov.com/mat_start.php?name_id=194";"18Х2Н4МА";"Сталь конструкционная легированная";"0.14 -    0.2";"до    0.06";;;;"0.3 -   0.4";;;;"0.17 -   0.37";"0.25 -   0.55";"4 -   4.4";"до    0.025";"до    0.025";"1.35 -   1.65";;"до    0.3"
"http://splav-kharkov.com/mat_start.php?name_id=529";"18ХГ";"Сталь конструкционная легированная";"0.15 -    0.21";;;;;;;;;"0.17 -   0.37";"0.9 -   1.2";"до    0.3";"до    0.035";"до    0.035";"0.9 -   1.2";;"до    0.3"
"http://splav-kharkov.com/mat_start.php?name_id=158";"18ХГТ";"Сталь конструкционная легированная";"0.17 -    0.23";"0.03 -   0.09";;;;;;;;"0.17 -   0.37";"0.8 -   1.1";"до    0.3";"до    0.035";"до    0.035";"1 -   1.3";;"до    0.3"
"http://splav-kharkov.com/mat_start.php?name_id=1757";"19Х2НВФА";"Сталь конструкционная легированная";"0.16 -    0.23";;;;;;;;;"0.17 -   0.37";"0.3 -   0.7";"0.8 -   1.2";"до    0.025";"до    0.025";"1.9 -   2.4";;"до    0.25";"0.18 -   0.28";;"1 -   1.4"
"http://splav-kharkov.com/mat_start.php?name_id=1756";"19Х2НМФА";"Сталь конструкционная легированная";"0.16 -    0.23";;;;;"0.35 -   0.45";;;;"0.17 -   0.37";"0.3 -   0.7";"0.8 -   1.2";"до    0.025";"до    0.025";"1.9 -   2.4";;"до    0.25";"0.18 -   0.28"
"http://splav-kharkov.com/mat_start.php?name_id=546";"19ХГН";"Сталь конструкционная легированная";"0.16 -    0.21";;;;;"до    0.1";;;;"0.17 -   0.37";"0.7 -   1";"0.8 -   1.1";"до    0.035";"до    0.035";"0.8 -   1.1";;"до    0.3"
"http://splav-kharkov.com/mat_start.php?name_id=146";"20Г";"Сталь конструкционная легированная";"0.17 -    0.24";;;;;;;;;"0.17 -   0.37";"0.7 -   1";"до    0.3";"до    0.035";"до    0.035";"до    0.3";;"до    0.3"
"http://splav-kharkov.com/mat_start.php?name_id=586";"20Г2";"Сталь конструкционная легированная";"0.18 -    0.26";;;;;;;;;"0.17 -   0.37";"1.3 -   1.6";"до    0.25";"до    0.035";"до    0.035";"до    0.25";;"до    0.2"
"http://splav-kharkov.com/mat_start.php?name_id=541";"20Н2М";"Сталь конструкционная легированная";"0.17 -    0.25";;;;;"0.2 -   0.3";;;;"0.17 -   0.37";"0.4 -   0.7";"1.5 -   1.9";"до    0.035";"до    0.035";"до    0.3";;"до    0.3"
"http://splav-kharkov.com/mat_start.php?name_id=3070";"20Ф";"Сталь конструкционная легированная";"0.17 -    0.24";;;;;;"до    0.008";;;"0.17 -   0.37";"0.35 -   0.65";"до    0.25";"до    0.015";"до    0.018";"до    0.25";;"до    0.25";"0.04 -   0.06";"0.02 -   0.05"
"http://splav-kharkov.com/mat_start.php?name_id=3059";"20ФА";"Сталь конструкционная легированная";"0.18 -    0.23";;;;;;;;;"0.17 -   0.37";"0.6 -   0.75";"до    0.25";"до    0.02";"до    0.015";"до    0.4";;"до    0.25";"0.02 -   0.05";"0.03 -   0.05"
"http://splav-kharkov.com/mat_start.php?name_id=238";"20Х";"Сталь конструкционная легированная";"0.17 -    0.23";;;;;;;;;"0.17 -   0.37";"0.5 -   0.8";"до    0.3";"до    0.035";"до    0.035";"0.7 -   1";;"до    0.3"
"http://splav-kharkov.com/mat_start.php?name_id=2541";"20Х12Н12Г6";"Сталь конструкционная легированная";"0.15 -    0.25";;;;;;;;;"до    0.5";"6 -   7";"10 -   13";"до    0.03";"до    0.035";"10 -   13"
"http://splav-kharkov.com/mat_start.php?name_id=2471";"20Х14";"Сталь конструкционная легированная";"0.16 -    0.25";;;;;;;;;"до    0.8";"до    0.8";"до    0.6";"до    0.25";"до    0.3";"13 -   15"
"http://splav-kharkov.com/mat_start.php?name_id=2472";"20Х17Н3М";"Сталь конструкционная легированная";"0.18 -    0.25";;;;;"1.2 -   1.7";;;;"до    0.8";"до    0.6";"2 -   3";"до    0.025";"до    0.03";"16 -   18"
"http://splav-kharkov.com/mat_start.php?name_id=184";"20Х2Н4А";"Сталь конструкционная легированная";"0.16 -    0.22";;;;;;;;;"0.17 -   0.37";"0.3 -   0.6";"3.25 -   3.65";"до    0.025";"до    0.025";"1.25 -   1.65";;"до    0.3"
"http://splav-kharkov.com/mat_start.php?name_id=548";"20ХГНМ";"Сталь конструкционная легированная";"0.18 -    0.23";;;;;"0.15 -   0.25";;;;"0.17 -   0.37";"0.7 -   1.1";"0.4 -   0.7";"до    0.035";"до    0.035";"0.4 -   0.7";;"до    0.3"
"http://splav-kharkov.com/mat_start.php?name_id=186";"20ХГНР";"Сталь конструкционная легированная";"0.16 -    0.23";"до    0.06";;;;;;;;"0.17 -   0.37";"0.7 -   1";"0.8 -   1.1";"до    0.035";"до    0.035";"0.7 -   1.1";;"до    0.3";;;;"0.001 -   0.005"
"http://splav-kharkov.com/mat_start.php?name_id=544";"20ХГНТР";"Сталь конструкционная легированная";"0.18 -    0.24";"0.03 -   0.09";;;;;;;;"0.17 -   0.37";"0.8 -   1.1";"0.4 -   0.7";"до    0.035";"до    0.035";"0.4 -   0.7";;"до    0.3";;;;"0.001 -   0.005"
"http://splav-kharkov.com/mat_start.php?name_id=159";"20ХГР";"Сталь конструкционная легированная";"0.18 -    0.24";"до    0.06";;;;;;;;"0.17 -   0.37";"0.7 -   1";"до    0.3";"до    0.035";"до    0.035";"0.75 -   1.05";;"до    0.3";;;;"0.001 -   0.005"
"http://splav-kharkov.com/mat_start.php?name_id=167";"20ХГСА";"Сталь конструкционная легированная";"0.17 -    0.23";;;;;;;;;"0.9 -   1.2";"0.8 -   1.1";"до    0.3";"до    0.025";"до    0.025";"0.8 -   1.1";;"до    0.3"
"http://splav-kharkov.com/mat_start.php?name_id=536";"20ХМ";"Сталь конструкционная легированная";"0.15 -    0.25";;;;;"0.15 -   0.25";;;;"0.17 -   0.37";"0.4 -   0.7";"до    0.3";"до    0.035";"до    0.035";"0.8 -   1.1";;"до    0.3"
"http://splav-kharkov.com/mat_start.php?name_id=174";"20ХН";"Сталь конструкционная легированная";"0.17 -    0.23";;;;;;;;;"0.17 -   0.37";"0.4 -   0.7";"1 -   1.4";"до    0.035";"до    0.035";"0.45 -   0.75";;"до    0.3"
"http://splav-kharkov.com/mat_start.php?name_id=188";"20ХН2М";"Сталь конструкционная легированная";"0.15 -    0.22";;;;;"0.2 -   0.3";;;;"0.17 -   0.37";"0.4 -   0.7";"1.6 -   2";"до    0.035";"до    0.035";"0.4 -   0.6";;"до    0.3"
"http://splav-kharkov.com/mat_start.php?name_id=183";"20ХН3А";"Сталь конструкционная легированная";"0.17 -    0.24";;;;;;;;;"0.17 -   0.37";"0.3 -   0.6";"2.75 -   3.15";"до    0.025";"до    0.025";"0.6 -   0.9";;"до    0.3"
"http://splav-kharkov.com/mat_start.php?name_id=3253";"20ХН3МФА";"Сталь конструкционная легированная";"0.2 -    0.25";;;;;"0.4 -   0.6";;;;"0.2 -   0.45";"0.4 -   0.7";"3 -   3.5";"до    0.02";"до    0.02";"1.4 -   1.8";;"до    0.3";"0.06 -   0.12"
"http://splav-kharkov.com/mat_start.php?name_id=198";"20ХН4ФА";"Сталь конструкционная легированная";"0.17 -    0.24";;;;;;;;;"0.17 -   0.37";"0.25 -   0.55";"3.75 -   4.15";"до    0.025";"до    0.025";"0.7 -   1.1";;"до    0.3";"0.1 -   0.18"
"http://splav-kharkov.com/mat_start.php?name_id=178";"20ХНР";"Сталь конструкционная легированная";"0.16 -    0.23";"до    0.06";;;;;;;;"0.17 -   0.37";"0.6 -   0.9";"0.8 -   1.1";"до    0.035";"до    0.035";"0.7 -   1.1";;"до    0.3";;;;"0.001 -   0.005"
"http://splav-kharkov.com/mat_start.php?name_id=792";"20ХФ";"Сталь конструкционная легированная";"0.17 -    0.23";;;;;;;;;"до    0.2";"0.5 -   0.8";"до    0.3";"до    0.035";"до    0.035";"0.8 -   1.1";;"до    0.3";"0.1 -   0.2"
"http://splav-kharkov.com/mat_start.php?name_id=3074";"20ЮЧ";"Сталь конструкционная легированная";"0.16 -    0.22";;;;;;"до    0.012";;;"0.17 -   0.37";"0.5 -   0.8";"до    0.25";"до    0.005";"до    0.02";;;"до    0.25";;"0.03 -   0.1";;;;;;;;;"до    0.08"
"http://splav-kharkov.com/mat_start.php?name_id=3065";"20ХФА";"Сталь конструкционная легированная";"0.16 -    0.23";;;;;;"до    0.008";;;"0.17 -   0.37";"0.45 -   0.65";"до    0.25";"до    0.015";"до    0.015";"0.5 -   0.7";;"до    0.25";"0.04 -   0.09";"0.02 -   0.05"
"http://splav-kharkov.com/mat_start.php?name_id=1759";"21Х2НВФА";"Сталь конструкционная легированная";"0.19 -    0.23";;;;;;;;;"0.17 -   0.37";"0.3 -   0.7";"0.8 -   1.2";"до    0.025";"до    0.025";"1.9 -   2.4";;"до    0.25";"0.18 -   0.28";;"1 -   1.4"
"http://splav-kharkov.com/mat_start.php?name_id=3087";"20ЮЧА";"Сталь конструкционная легированная";"0.17 -    0.22";;;;;;;;;"0.17 -   0.37";"0.5 -   0.65";"до    0.25";"до    0.015";"до    0.015";"до    0.25";;"до    0.25";;"0.03 -   0.05"
"http://splav-kharkov.com/mat_start.php?name_id=3067";"22ХНМ";"Сталь конструкционная легированная";"0.18 -    0.24";;;;;"0.2 -   0.3";;;;"0.17 -   0.37";"0.6 -   0.9";"0.8 -   1.2";"до    0.035";"до    0.035";"0.4 -   0.7"
"http://splav-kharkov.com/mat_start.php?name_id=1758";"21Х2НМФА";"Сталь конструкционная легированная";"0.19 -    0.23";;;;;"0.35 -   0.45";;;;"0.17 -   0.37";"0.3 -   0.7";"0.8 -   1.2";"до    0.025";"до    0.025";"1.9 -   2.4";;"до    0.25";"0.18 -   0.28"
"http://splav-kharkov.com/mat_start.php?name_id=3057";"23Г2Д";"Сталь конструкционная легированная";"0.21 -    0.26";;;;;;;;;"0.17 -   0.37";"1.3 -   1.6";"0.2 -   0.3";"до    0.025";"до    0.02";"до    0.3";;"0.2 -   0.3"
"http://splav-kharkov.com/mat_start.php?name_id=1761";"23Х2НВФА";"Сталь конструкционная легированная";"0.19 -    0.26";;;;;;;;;"0.17 -   0.37";"0.3 -   0.7";"0.8 -   1.2";"до    0.025";"до    0.025";"1.9 -   2.4";;"до    0.25";"0.18 -   0.28";;"1 -   1.4"
"http://splav-kharkov.com/mat_start.php?name_id=1760";"23Х2НМФА";"Сталь конструкционная легированная";"0.19 -    0.26";;;;;"0.35 -   0.45";;;;"0.17 -   0.37";"0.3 -   0.7";"0.8 -   1.2";"до    0.025";"до    0.025";"1.9 -   2.4";;"до    0.25";"0.18 -   0.28"
"http://splav-kharkov.com/mat_start.php?name_id=526";"25Г";"Сталь конструкционная легированная";"0.22 -    0.3";;;;;;;;;"0.17 -   0.37";"0.7 -   1";"до    0.3";"до    0.035";"до    0.035";"до    0.3";;"до    0.3"
"http://splav-kharkov.com/mat_start.php?name_id=1308";"25Х2ГНТА";"Сталь конструкционная легированная";"0.22 -    0.29";"0.06 -   0.12";;;;;;;;"0.2 -   0.5";"0.8 -   1.1";"0.9 -   1.3";"до    0.03";"до    0.03";"1.3 -   1.7";;"до    0.3"
"http://splav-kharkov.com/mat_start.php?name_id=1921";"25Х2Н4ВА";"Сталь конструкционная легированная";"0.21 -    0.28";;;;;;;;;"0.17 -   0.37";"0.25 -   0.55";"4 -   4.4";"до    0.025";"до    0.025";"1.35 -   1.65";;"до    0.3";;;"0.8 -   1.2"
"http://splav-kharkov.com/mat_start.php?name_id=549";"25Х2Н4МА";"Сталь конструкционная легированная";"0.21 -    0.28";;;;;"0.3 -   0.4";;;;"0.17 -   0.37";"0.25 -   0.55";"4 -   4.4";"до    0.025";"до    0.025";"1.35 -   1.65";;"до    0.3"
"http://splav-kharkov.com/mat_start.php?name_id=534";"25ХГМ";"Сталь конструкционная легированная";"0.23 -    0.29";;;;;"0.2 -   0.3";;;;"0.17 -   0.37";"0.9 -   1.2";"до    0.3";"до    0.035";"до    0.035";"0.9 -   1.2";;"до    0.3"
"http://splav-kharkov.com/mat_start.php?name_id=552";"25ХГНМТ";"Сталь конструкционная легированная";"0.23 -    0.29";"0.04 -   0.09";;;;"0.4 -   0.5";;;;"0.17 -   0.37";"0.5 -   0.8";"0.8 -   1.1";"до    0.035";"до    0.035";"0.4 -   0.6";;"до    0.3"
"http://splav-kharkov.com/mat_start.php?name_id=168";"25ХГСА";"Сталь конструкционная легированная";"0.22 -    0.28";;;;;;;;;"0.9 -   1.2";"0.8 -   1.1";"до    0.3";"до    0.025";"до    0.025";"0.8 -   1.1";;"до    0.3"
"http://splav-kharkov.com/mat_start.php?name_id=164";"25ХГТ";"Сталь конструкционная легированная";"0.22 -    0.29";"0.03 -   0.09";;;;;;;;"0.17 -   0.37";"0.8 -   1.1";"до    0.3";"до    0.035";"до    0.035";"1 -   1.3";;"до    0.3"
"http://splav-kharkov.com/mat_start.php?name_id=531";"27ХГР";"Сталь конструкционная легированная";"0.25 -    0.31";"до    0.06";;;;;;;;"0.17 -   0.37";"0.7 -   1";"до    0.3";"до    0.035";"до    0.035";"0.7 -   1";;"до    0.3";;;;"0.001 -   0.005"
"http://splav-kharkov.com/mat_start.php?name_id=3320";"28ХГ2ТР";"Сталь конструкционная легированная";"0.26 -    0.3";"0.02 -   0.05";;;;;;;;"0.17 -   0.37";"1.2 -   1.4";"до    0.25";"до    0.025";"до    0.025";"0.4 -   0.65";;"до    0.35";;"0.02 -   0.06";;"0.001 -   0.004"
"http://splav-kharkov.com/mat_start.php?name_id=147";"30Г";"Сталь конструкционная легированная";"0.27 -    0.35";;;;;;;;;"0.17 -   0.37";"0.7 -   1";"до    0.3";"до    0.035";"до    0.035";"до    0.3";;"до    0.3"
"http://splav-kharkov.com/mat_start.php?name_id=528";"30Г2";"Сталь конструкционная легированная";"0.26 -    0.35";;;;;;;;;"0.17 -   0.37";"1.4 -   1.8";"до    0.3";"до    0.035";"до    0.035";"до    0.3";;"до    0.3"
"http://splav-kharkov.com/mat_start.php?name_id=31";"30Х";"Сталь конструкционная легированная";"0.24 -    0.32";;;;;;;;;"0.17 -   0.37";"0.5 -   0.8";"до    0.3";"до    0.035";"до    0.035";"0.8 -   1.1";;"до    0.3"
"http://splav-kharkov.com/mat_start.php?name_id=2473";"30Х10Г10Т";"Сталь конструкционная легированная";"0.25 -    0.35";"0.15 -   0.3";;;;;;;;"до    0.35";"10 -   12";"до    0.6";"до    0.03";"до    0.035";"10 -   12"
"http://splav-kharkov.com/mat_start.php?name_id=3097";"30Х2НВА";"Сталь конструкционная легированная";"0.27 -    0.34";;;;;;;;;"0.17 -   0.37";"0.3 -   0.6";"1.4 -   1.8";"до    0.025";"до    0.025";"1.6 -   2";;"до    0.25";;;"1.2 -   1.6"
"http://splav-kharkov.com/mat_start.php?name_id=3099";"30Х2НВФА";"Сталь конструкционная легированная";"0.27 -    0.34";;;;;;;;;"0.17 -   0.37";"0.3 -   0.6";"1.4 -   1.8";"до    0.025";"до    0.025";"1.6 -   2";;"до    0.25";"0.18 -   0.28";;"1.2 -   1.6"
"http://splav-kharkov.com/mat_start.php?name_id=3100";"30Х2НМФА";"Сталь конструкционная легированная";"0.27 -    0.34";;;;;"0.4 -   0.5";;;;"0.17 -   0.37";"0.3 -   0.6";"1.4 -   1.8";"до    0.025";"до    0.025";"1.6 -   2";;"до    0.25";"0.18 -   0.28"
"http://splav-kharkov.com/mat_start.php?name_id=3098";"30Х2НМА";"Сталь конструкционная легированная";"0.27 -    0.34";;;;;"0.4 -   0.5";;;;"0.17 -   0.37";"0.3 -   0.6";"1.4 -   1.8";"до    0.025";"до    0.025";"1.6 -   2";;"до    0.25"
"http://splav-kharkov.com/mat_start.php?name_id=3109";"30Х3МА";"Сталь конструкционная легированная";"0.27 -    0.35";;;;;"0.25 -   0.35";;;;"0.17 -   0.37";"0.3 -   0.6";"до    0.5";"до    0.025";"до    0.025";"2.8 -   3.2";;"до    0.25"
"http://splav-kharkov.com/mat_start.php?name_id=3108";"30Х3ВА";"Сталь конструкционная легированная";"0.27 -    0.35";;;;;;;;;"0.17 -   0.37";"0.3 -   0.6";"до    0.5";"до    0.025";"до    0.025";"2.8 -   3.2";;"до    0.25";;;"0.8 -   1.2"
"http://splav-kharkov.com/mat_start.php?name_id=538";"30Х3МФ";"Сталь конструкционная легированная";"0.27 -    0.34";;;;;"0.2 -   0.3";;;;"0.17 -   0.37";"0.3 -   0.6";"до    0.3";"до    0.035";"до    0.035";"2.3 -   2.7";;"до    0.3";"0.06 -   0.12"
"http://splav-kharkov.com/mat_start.php?name_id=2466";"30Х5";"Сталь конструкционная легированная";"0.27 -    0.35";;;;;;;;;"0.2 -   0.5";"0.4 -   0.7";"до    0.4";"до    0.04";"до    0.03";"4 -   6"
"http://splav-kharkov.com/mat_start.php?name_id=169";"30ХГС";"Сталь конструкционная легированная";"0.28 -    0.35";;;;;;;;;"0.9 -   1.2";"0.8 -   1.1";"до    0.3";"до    0.035";"до    0.035";"0.8 -   1.1";;"до    0.3"
"http://splav-kharkov.com/mat_start.php?name_id=170";"30ХГСА";"Сталь конструкционная легированная";"0.28 -    0.34";;;;;;;;;"0.9 -   1.2";"0.8 -   1.1";"до    0.3";"до    0.025";"до    0.025";"0.8 -   1.1";;"до    0.3"
"http://splav-kharkov.com/mat_start.php?name_id=187";"30ХГСН2А";"Сталь конструкционная легированная";"0.27 -    0.34";;;;;;;;;"0.9 -   1.2";"1 -   1.3";"1.4 -   1.8";"до    0.025";"до    0.025";"0.9 -   1.2";;"до    0.3"
"http://splav-kharkov.com/mat_start.php?name_id=3112";"30ХГСН2МА-ВД";"Сталь конструкционная легированная";"0.28 -    0.34";;;;;"0.35 -   0.45";;;;"0.9 -   1.2";"0.8 -   1.1";"1.8 -   2.1";"до    0.005";"до    0.025";"0.8 -   1.1"
"http://splav-kharkov.com/mat_start.php?name_id=2483";"30ХГСНМА";"Сталь конструкционная легированная";"0.27 -    0.34";;;;;"0.3 -   0.45";;;;"0.9 -   1.2";"1 -   1.3";"1.4 -   1.8";"до    0.025";"до    0.025";"0.9 -   1.2"
"http://splav-kharkov.com/mat_start.php?name_id=160";"30ХГТ";"Сталь конструкционная легированная";"0.24 -    0.32";"0.03 -   0.09";;;;;;;;"0.17 -   0.37";"0.8 -   1.1";"до    0.3";"до    0.035";"до    0.035";"1 -   1.3";;"до    0.3"
"http://splav-kharkov.com/mat_start.php?name_id=1916";"30ХН2ВА";"Сталь конструкционная легированная";"0.27 -    0.34";;;;;;;;;"0.17 -   0.37";"0.3 -   0.6";"1.25 -   1.65";"до    0.025";"до    0.025";"0.6 -   0.9";;"до    0.3";;;"0.5 -   0.8"
"http://splav-kharkov.com/mat_start.php?name_id=1920";"30ХН2ВФА";"Сталь конструкционная легированная";"0.27 -    0.34";;;;;;;;;"0.17 -   0.37";"0.3 -   0.6";"2 -   2.4";"до    0.025";"до    0.025";"0.6 -   0.9";;"до    0.3";"0.1 -   1.8";;"0.5 -   0.8"
"http://splav-kharkov.com/mat_start.php?name_id=189";"30ХН2МА";"Сталь конструкционная легированная";"0.27 -    0.34";;;;;"0.2 -   0.3";;;;"0.17 -   0.37";"0.3 -   0.6";"1.25 -   1.65";"до    0.025";"до    0.025";"0.6 -   0.9";;"до    0.3"
"http://splav-kharkov.com/mat_start.php?name_id=202";"30ХН2МФА";"Сталь конструкционная легированная";"0.27 -    0.34";;;;;"0.2 -   0.3";;;;"0.17 -   0.37";"0.3 -   0.6";"2 -   2.4";"до    0.025";"до    0.025";"0.6 -   0.9";;"до    0.3";"0.1 -   0.18"
"http://splav-kharkov.com/mat_start.php?name_id=182";"30ХН3А";"Сталь конструкционная легированная";"0.27 -    0.33";;;;;;;;;"0.17 -   0.37";"0.3 -   0.6";"2.75 -   3.15";"до    0.025";"до    0.025";"0.6 -   0.9";;"до    0.3"
"http://splav-kharkov.com/mat_start.php?name_id=195";"30ХН3М2ФА";"Сталь конструкционная легированная";"0.26 -    0.32";;;;;"0.4 -   0.65";;;;"до    0.37";"0.2 -   0.5";"3 -   3.5";"до    0.022";"до    0.025";"1.2 -   1.7";;"до    0.25";"0.1 -   0.2"
"http://splav-kharkov.com/mat_start.php?name_id=525";"30ХРА";"Сталь конструкционная легированная";"0.27 -    0.33";;;;;;;;;"0.17 -   0.37";"0.5 -   0.8";"до    0.3";"до    0.025";"до    0.025";"1 -   1.3";;"до    0.3";;;;"0.001 -   0.005"
"http://splav-kharkov.com/mat_start.php?name_id=3312";"32Г2";"Сталь конструкционная легированная";"0.3 -    0.35";;;;;;;;;"0.17 -   0.37";"1.1 -   1.35";"до    0.3";"до    0.03";"до    0.03";"до    0.3";;"до    0.3"
"http://splav-kharkov.com/mat_start.php?name_id=3314";"32Г2М";"Сталь конструкционная легированная";"0.3 -    0.35";;;;;"0.2 -   0.25";;;;"0.2 -   0.35";"1.2 -   1.45";"до    0.3";"до    0.035";"до    0.035";"до    0.3";;"до    0.3"
"http://splav-kharkov.com/mat_start.php?name_id=3313";"32Г2С";"Сталь конструкционная легированная";"0.29 -    0.35";;;;;;;;;"0.4 -   0.7";"1.2 -   1.5";"до    0.25";"до    0.035";"до    0.035";"до    0.3";;"до    0.25"
"http://splav-kharkov.com/mat_start.php?name_id=163";"33ХС";"Сталь конструкционная легированная";"0.29 -    0.37";;;;;;;;;"1 -   1.4";"0.3 -   0.6";"до    0.3";"до    0.035";"до    0.035";"1.3 -   1.6";;"до    0.3"
"http://splav-kharkov.com/mat_start.php?name_id=3247";"34ХМ";"Сталь конструкционная легированная";"0.3 -    0.4";;;;;"0.2 -   0.3";;;;"0.17 -   0.37";"0.4 -   0.7";"до    0.5";"до    0.03";"до    0.03";"0.9 -   1.3";;"до    0.3"
"http://splav-kharkov.com/mat_start.php?name_id=201";"34ХН1М";"Сталь конструкционная легированная";"0.3 -    0.4";;;;;"0.2 -   0.3";;;;"0.17 -   0.37";"0.5 -   0.8";"1.3 -   1.7";"до    0.035";"до    0.03";"1.3 -   1.7"
"http://splav-kharkov.com/mat_start.php?name_id=204";"34ХН3М";"Сталь конструкционная легированная";"0.3 -    0.4";;;;;"0.25 -   0.4";;;;"0.17 -   0.37";"0.5 -   0.8";"2.75 -   3.25";"до    0.035";"до    0.03";"0.7 -   1.1"
"http://splav-kharkov.com/mat_start.php?name_id=793";"34ХН1МА";"Сталь конструкционная легированная";"0.3 -    0.4";;;;;"0.2 -   0.3";;;;"0.17 -   0.37";"0.5 -   0.8";"1.3 -   1.7";"до    0.035";"до    0.03";"1.3 -   1.7"
"http://splav-kharkov.com/mat_start.php?name_id=794";"34ХН3МА";"Сталь конструкционная легированная";"0.3 -    0.4";;;;;"0.25 -   0.4";;;;"0.17 -   0.37";"0.5 -   0.8";"2.75 -   3.75";"до    0.035";"до    0.03";"0.7 -   1.1"
"http://splav-kharkov.com/mat_start.php?name_id=148";"35Г";"Сталь конструкционная легированная";"0.32 -    0.4";;;;;;;;;"0.17 -   0.37";"0.7 -   1";"до    0.3";"до    0.035";"до    0.035";"до    0.3";;"до    0.3"
"http://splav-kharkov.com/mat_start.php?name_id=153";"35Г2";"Сталь конструкционная легированная";"0.31 -    0.39";;;;;;;;;"0.17 -   0.37";"1.4 -   1.8";"до    0.3";"до    0.035";"до    0.035";"до    0.3";;"до    0.3"
"http://splav-kharkov.com/mat_start.php?name_id=3315";"35Г2Ф";"Сталь конструкционная легированная";"0.34 -    0.4";;;;;;;;;"0.17 -   0.37";"1.4 -   1.65";"до    0.3";"до    0.03";"до    0.03";"до    0.3";;"до    0.3";"0.06 -   0.12"
"http://splav-kharkov.com/mat_start.php?name_id=3319";"35Г2ФА";"Сталь конструкционная легированная";"0.35 -    0.4";;;;;;;;;"0.17 -   0.37";"1.4 -   1.6";"до    0.3";"до    0.015";"до    0.015";"до    0.3";;"до    0.3";"0.08 -   0.12";"0.02 -   0.06"
"http://splav-kharkov.com/mat_start.php?name_id=260";"35Х";"Сталь конструкционная легированная";"0.31 -    0.39";;;;;;;;;"0.17 -   0.37";"0.5 -   0.8";"до    0.3";"до    0.035";"до    0.035";"0.8 -   1.1";;"до    0.3"
"http://splav-kharkov.com/mat_start.php?name_id=530";"35ХГ2";"Сталь конструкционная легированная";"0.32 -    0.4";;;;;;;;;"0.17 -   0.37";"1.6 -   1.9";"до    0.3";"до    0.035";"до    0.035";"0.4 -   0.7";;"до    0.3"
"http://splav-kharkov.com/mat_start.php?name_id=588";"35ХГН2";"Сталь конструкционная легированная";"0.32 -    0.4";;;;;;;;;"0.17 -   0.37";"0.5 -   0.8";"1 -   1.5";"до    0.035";"до    0.035";"0.7 -   1"
"http://splav-kharkov.com/mat_start.php?name_id=171";"35ХГСА";"Сталь конструкционная легированная";"0.32 -    0.39";;;;;;;;;"1.1 -   1.4";"0.8 -   1.1";"до    0.3";"до    0.025";"до    0.025";"1.1 -   1.4";;"до    0.3"
"http://splav-kharkov.com/mat_start.php?name_id=533";"35ХГФ";"Сталь конструкционная легированная";"0.31 -    0.38";;;;;;;;;"0.17 -   0.37";"0.95 -   1.25";;"до    0.035";"до    0.035";"1 -   1.3";;;"0.06 -   0.12"
"http://splav-kharkov.com/mat_start.php?name_id=3107";"35ХМФА";"Сталь конструкционная легированная";"0.3 -    0.38";;;;;"0.2 -   0.3";;;;"0.17 -   0.37";"0.4 -   0.7";"до    0.3";"до    0.025";"до    0.025";"1 -   1.3";;"до    0.25";"0.1 -   0.2"
"http://splav-kharkov.com/mat_start.php?name_id=199";"35ХН1М2ФА";"Сталь конструкционная легированная";"0.32 -    0.4";;;;;"0.4 -   0.6";;;;"до    0.37";"0.5 -   0.8";"1.3 -   1.7";"до    0.022";"до    0.025";"1.3 -   1.7";;"до    0.25";"0.1 -   0.2"
"http://splav-kharkov.com/mat_start.php?name_id=1824";"36Г2С";"Сталь конструкционная легированная";"0.32 -    0.4";;;;;;;;;"0.4 -   0.7";"1.5 -   1.8";"до    0.4";"до    0.045";"до    0.04";"до    0.3"
"http://splav-kharkov.com/mat_start.php?name_id=3255";"36Г2СР";"Сталь конструкционная легированная";"0.32 -    0.4";;;;;;;;;"0.5 -   0.8";"1.5 -   1.8";"до    0.3";"до    0.035";"до    0.035";"до    0.25";;"до    0.3";;;;"0.0001 -   0.0009"
"http://splav-kharkov.com/mat_start.php?name_id=203";"36Х2Н2МФА";"Сталь конструкционная легированная";"0.33 -    0.4";;;;;"0.3 -   0.4";;;;"0.17 -   0.37";"0.25 -   0.5";"1.3 -   1.7";"до    0.025";"до    0.025";"1.3 -   1.7";;"до    0.3";"0.1 -   0.18"
"http://splav-kharkov.com/mat_start.php?name_id=3316";"37Г2С";"Сталь конструкционная легированная";"0.33 -    0.41";;;;;;;;;"0.4 -   0.7";"1.3 -   1.6";"до    0.25";"до    0.035";"до    0.035";"до    0.25";;"до    0.25"
"http://splav-kharkov.com/mat_start.php?name_id=3106";"37ХН3А";"Сталь конструкционная легированная";"0.33 -    0.41";;;;;;;;;"0.17 -   0.37";"0.25 -   0.55";"3 -   3.5";"до    0.025";"до    0.025";"1.2 -   1.6";;"до    0.25"
"http://splav-kharkov.com/mat_start.php?name_id=3317";"38ГСТ";"Сталь конструкционная легированная";"0.34 -    0.42";"0.015 -   0.03";;;;;;;;"0.5 -   0.8";"1.2 -   1.5";"до    0.25";"до    0.035";"до    0.035";"до    0.25";;"до    0.25"
"http://splav-kharkov.com/mat_start.php?name_id=1917";"38Х2Н2ВА";"Сталь конструкционная легированная";"0.33 -    0.4";;;;;;;;;"0.17 -   0.37";"0.25 -   0.5";"1.3 -   1.7";"до    0.025";"до    0.025";"1.3 -   1.7";;"до    0.3";;;"0.5 -   0.8"
"http://splav-kharkov.com/mat_start.php?name_id=190";"38Х2Н2МА";"Сталь конструкционная легированная";"0.33 -    0.4";;;;;"0.2 -   0.3";;;;"0.17 -   0.37";"0.25 -   0.5";"1.3 -   1.7";"до    0.025";"до    0.025";"1.3 -   1.7";;"до    0.3"
"http://splav-kharkov.com/mat_start.php?name_id=3321";"38Г2МФ";"Сталь конструкционная легированная";"0.36 -    0.41";;;;;"0.15 -   0.25";;;;"0.17 -   0.37";"1.4 -   1.6";"до    0.3";"до    0.015";"до    0.025";"до    0.3";;"до    0.3";"0.06 -   0.1";"0.02 -   0.06"
"http://splav-kharkov.com/mat_start.php?name_id=200";"38Х2Н3М";"Сталь конструкционная легированная";"0.35 -    0.42";;;;;"0.3 -   0.4";;;;"0.17 -   0.37";"0.5 -   0.8";"2.75 -   3.25";"до    0.035";"до    0.03";"1 -   1.5"
"http://splav-kharkov.com/mat_start.php?name_id=205";"38Х2НМ";"Сталь конструкционная легированная";"0.32 -    0.42";;;;;"0.2 -   0.3";;;;"0.17 -   0.37";"0.5 -   0.8";"0.6 -   0.9";"до    0.03";"до    0.03";"1.8 -   2.3"
"http://splav-kharkov.com/mat_start.php?name_id=206";"38Х2НМФ";"Сталь конструкционная легированная";"0.32 -    0.42";;;;;"0.2 -   0.3";;;;"0.17 -   0.37";"0.5 -   0.8";"0.6 -   0.9";"до    0.03";"до    0.03";"1.8 -   2.3";;;"0.08 -   0.15"
"http://splav-kharkov.com/mat_start.php?name_id=550";"38Х2Ю";"Сталь конструкционная легированная";"0.35 -    0.43";;;;;;;;;"0.2 -   0.4";"0.2 -   0.5";;"до    0.035";"до    0.035";"1.5 -   1.8";;;;"0.5 -   0.8"
"http://splav-kharkov.com/mat_start.php?name_id=261";"38ХА";"Сталь конструкционная легированная";"0.35 -    0.42";;;;;;;;;"0.17 -   0.37";"0.5 -   0.8";"до    0.3";"до    0.025";"до    0.025";"0.8 -   1.1";;"до    0.3"
"http://splav-kharkov.com/mat_start.php?name_id=1915";"38ХВ";"Сталь конструкционная легированная";"0.35 -    0.42";;;;;;;;;"0.17 -   0.37";"0.35 -   0.65";"до    0.3";"до    0.035";"до    0.035";"0.9 -   1.3";;"до    0.3";;;"0.5 -   0.8"
"http://splav-kharkov.com/mat_start.php?name_id=535";"38ХГМ";"Сталь конструкционная легированная";"0.34 -    0.4";;;;;"0.15 -   0.25";;;;"0.17 -   0.37";"0.6 -   0.9";"до    0.3";"до    0.035";"до    0.035";"0.8 -   1.1";;"до    0.3"
"http://splav-kharkov.com/mat_start.php?name_id=185";"38ХГН";"Сталь конструкционная легированная";"0.35 -    0.43";;;;;;;;;"0.17 -   0.37";"0.8 -   1.1";"0.7 -   1";"до    0.035";"до    0.035";"0.5 -   0.8";;"до    0.3"
"http://splav-kharkov.com/mat_start.php?name_id=589";"38ХГНМ";"Сталь конструкционная легированная";"0.37 -    0.43";;;;;"0.15 -   0.25";;;;"0.17 -   0.37";"0.5 -   0.8";"0.4 -   0.7";"до    0.035";"до    0.035";"0.4 -   0.6";;"до    0.3"
"http://splav-kharkov.com/mat_start.php?name_id=537";"38ХМ";"Сталь конструкционная легированная";"0.35 -    0.42";;;;;"0.2 -   0.3";;;;"0.17 -   0.37";"0.35 -   0.65";"до    0.3";"до    0.035";"до    0.035";"0.9 -   1.3";;"до    0.3"
"http://splav-kharkov.com/mat_start.php?name_id=172";"38ХМА";"Сталь конструкционная легированная";"0.35 -    0.42";;;;;"0.2 -   0.3";;;;"0.17 -   0.37";"0.35 -   0.65";"до    0.3";"до    0.025";"до    0.025";"0.9 -   1.3";;"до    0.3"
"http://splav-kharkov.com/mat_start.php?name_id=193";"38ХН3МА";"Сталь конструкционная легированная";"0.33 -    0.4";;;;;"0.2 -   0.3";;;;"0.17 -   0.37";"0.25 -   0.5";"2.75 -   3.25";"до    0.025";"до    0.025";"0.8 -   1.2";;"до    0.3"
"http://splav-kharkov.com/mat_start.php?name_id=196";"38ХН3МФА";"Сталь конструкционная легированная";"0.33 -    0.4";;;;;"0.35 -   0.45";;;;"0.17 -   0.37";"0.25 -   0.5";"3 -   3.5";"до    0.025";"до    0.025";"1.2 -   1.5";;"до    0.3";"0.1 -   0.18"
"http://splav-kharkov.com/mat_start.php?name_id=3305";"38ХНМ";"Сталь конструкционная легированная";"0.33 -    0.43";;;;;"до    0.3";;;;"0.17 -   0.37";"0.75 -   1.05";"0.4 -   0.7";"до    0.04";"до    0.045";"0.4 -   0.7";;"до    0.3"
"http://splav-kharkov.com/mat_start.php?name_id=165";"38ХС";"Сталь конструкционная легированная";"0.34 -    0.42";;;;;;;;;"1 -   1.4";"0.3 -   0.6";"до    0.3";"до    0.035";"до    0.035";"1.3 -   1.6";;"до    0.3"
"http://splav-kharkov.com/mat_start.php?name_id=1919";"38ХН3ВА";"Сталь конструкционная легированная";"0.33 -    0.4";;;;;;;;;"0.17 -   0.37";"0.25 -   0.5";"2.75 -   3.25";"до    0.025";"до    0.025";"0.8 -   1.2";;"до    0.3";;;"0.5 -   0.8"
"http://splav-kharkov.com/mat_start.php?name_id=149";"40Г";"Сталь конструкционная легированная";"0.37 -    0.45";;;;;;;;;"0.17 -   0.37";"0.7 -   1";"до    0.3";"до    0.035";"до    0.035";"до    0.3";;"до    0.3"
"http://splav-kharkov.com/mat_start.php?name_id=154";"40Г2";"Сталь конструкционная легированная";"0.36 -    0.44";;;;;;;;;"0.17 -   0.37";"1.4 -   1.8";"до    0.3";"до    0.035";"до    0.035";"до    0.3";;"до    0.3"
