Repository: a-dev-mobile/splav-kharkov

File: content/chem/article_all_1.csv (part 5 of 20)
"http://splav-kharkov.com/mat_start.php?name_id=981";"47НКХ";"Сплав прецизионный магнитно-мягкий";"до     0.03";;;;"26.33 -    30.25";;;;;"0.15 -   0.3";"0.3 -   0.6";"46 -   48";"до    0.02";"до    0.02";"1.8 -   2.2";"21.5 -   22.5"
"http://splav-kharkov.com/mat_start.php?name_id=691";"49К2ФА";"Сплав прецизионный магнитно-мягкий";"до     0.03";;;;"47.2 -    50.3";;;;;"до    0.15";"до    0.3";"до    0.3";"до    0.01";"до    0.01";;"48 -   50";;"1.7 -   2"
"http://splav-kharkov.com/mat_start.php?name_id=676";"50Н";"Сплав прецизионный магнитно-мягкий";"до     0.03";;;;"48.33 -    50.55";;;;;"0.15 -   0.3";"0.3 -   0.6";"49 -   50.5";"до    0.02";"до    0.02";;;"до    0.2"
"http://splav-kharkov.com/mat_start.php?name_id=690";"49КФ";"Сплав прецизионный магнитно-мягкий";"до     0.05";;;;"47.01 -    50.7";;;;;"до    0.3";"до    0.3";"до    0.5";"до    0.02";"до    0.02";;"48 -   50";;"1.3 -   1.8"
"http://splav-kharkov.com/mat_start.php?name_id=527";"40ГР";"Сталь конструкционная легированная";"0.37 -    0.45";;;;;;;;;"0.17 -   0.37";"0.7 -   1";"до    0.3";"до    0.035";"до    0.035";"до    0.3";;"до    0.3";;;;"0.001 -   0.005"
"http://splav-kharkov.com/mat_start.php?name_id=32";"40Х";"Сталь конструкционная легированная";"0.36 -    0.44";;;;;;;;;"0.17 -   0.37";"0.5 -   0.8";"до    0.3";"до    0.035";"до    0.035";"0.8 -   1.1";;"до    0.3"
"http://splav-kharkov.com/mat_start.php?name_id=2468";"40Х2Г2М";"Сталь конструкционная легированная";"0.35 -    0.43";;;;;"0.8 -   1.2";;;;"0.4 -   0.7";"1.8 -   2.3";"до    0.4";"до    0.035";"до    0.035";"1.8 -   2.3"
"http://splav-kharkov.com/mat_start.php?name_id=1918";"40Х2Н2ВА";"Сталь конструкционная легированная";"0.35 -    0.42";;;;;;;;;"0.17 -   0.37";"0.3 -   0.6";"1.35 -   1.75";"до    0.025";"до    0.025";"1.25 -   1.65";;"до    0.3";;;"0.6 -   0.9"
"http://splav-kharkov.com/mat_start.php?name_id=192";"40Х2Н2МА";"Сталь конструкционная легированная";"0.35 -    0.42";;;;;"0.2 -   0.3";;;;"0.17 -   0.37";"0.3 -   0.6";"1.35 -   1.75";"до    0.025";"до    0.025";"1.25 -   1.65";;"до    0.3"
"http://splav-kharkov.com/mat_start.php?name_id=2467";"40Х3Г2МФ";"Сталь конструкционная легированная";"0.35 -    0.45";;;;;"0.3 -   0.5";;;;"0.4 -   0.7";"1.3 -   1.8";"до    0.4";"до    0.035";"до    0.035";"3.3 -   3.8";;;"0.1 -   0.2"
"http://splav-kharkov.com/mat_start.php?name_id=551";"40ХГНМ";"Сталь конструкционная легированная";"0.37 -    0.43";;;;;"0.15 -   0.25";;;;"0.17 -   0.37";"0.5 -   0.8";"0.7 -   1.1";"до    0.035";"до    0.035";"0.6 -   0.9";;"до    0.3"
"http://splav-kharkov.com/mat_start.php?name_id=532";"40ХГТР";"Сталь конструкционная легированная";"0.38 -    0.45";"0.03 -   0.09";;;;;;;;"0.17 -   0.37";"0.8 -   1";"до    0.3";"до    0.035";"до    0.035";"0.8 -   1.1";;"до    0.3";;;;"0.001 -   0.005"
"http://splav-kharkov.com/mat_start.php?name_id=539";"40ХМФА";"Сталь конструкционная легированная";"0.37 -    0.44";;;;;"0.2 -   0.3";;;;"0.17 -   0.37";"0.4 -   0.7";"до    0.3";"до    0.025";"до    0.025";"0.8 -   1.1";;"до    0.3";"0.1 -   0.18"
"http://splav-kharkov.com/mat_start.php?name_id=175";"40ХН";"Сталь конструкционная легированная";"0.36 -    0.44";;;;;;;;;"0.17 -   0.37";"0.5 -   0.8";"1 -   1.4";"до    0.035";"до    0.035";"0.45 -   0.75";;"до    0.3"
"http://splav-kharkov.com/mat_start.php?name_id=3110";"40ХН2ВА";"Сталь конструкционная легированная";"0.37 -    0.44";;;;;;;;;"0.17 -   0.37";"0.5 -   0.8";"1.25 -   1.65";"до    0.025";"до    0.025";"0.6 -   0.9";;"до    0.25";;;"0.8 -   1.2"
"http://splav-kharkov.com/mat_start.php?name_id=191";"40ХН2МА";"Сталь конструкционная легированная";"0.37 -    0.44";;;;;"0.15 -   0.25";;;;"0.17 -   0.37";"0.5 -   0.8";"1.25 -   1.65";"до    0.025";"до    0.025";"0.6 -   0.9";;"до    0.3"
"http://splav-kharkov.com/mat_start.php?name_id=3111";"40ХН2СМА-ВД";"Сталь конструкционная легированная";"0.36 -    0.44";;;;;"0.35 -   0.45";;;;"0.9 -   1.2";"0.25 -   0.5";"1.8 -   2.1";"до    0.005";"до    0.025";"0.8 -   1.1"
"http://splav-kharkov.com/mat_start.php?name_id=1307";"40ХСН2МА";"Сталь конструкционная легированная";;;;;;;;;;;;;;;;;;;;;;;;;;;;;;;;;;;;;"-";"мм";"-";"МПа";"МПа";"%";"%";"кДж / м2";"-"
"http://splav-kharkov.com/mat_start.php?name_id=1307";"40ХСН2МА";"Сталь конструкционная легированная";;;;;;;;;;;;;;;;;;;;;;;;;;;;;;;;;;;;;;;;"1800-2000";;;;;"Закалка  900oC, масло,  Отпуск  200 - 260oC,"
"http://splav-kharkov.com/mat_start.php?name_id=166";"40ХС";"Сталь конструкционная легированная";"0.37 -    0.45";;;;;;;;;"1.2 -   1.6";"0.3 -   0.6";"до    0.3";"до    0.035";"до    0.035";"1.3 -   1.6";;"до    0.3"
"http://splav-kharkov.com/mat_start.php?name_id=162";"40ХФА";"Сталь конструкционная легированная";"0.37 -    0.44";;;;;;;;;"0.17 -   0.37";"0.5 -   0.8";"до    0.3";"до    0.025";"до    0.025";"0.8 -   1.1";;"до    0.3";"0.1 -   0.18"
"http://splav-kharkov.com/mat_start.php?name_id=150";"45Г";"Сталь конструкционная легированная";"0.42 -    0.5";;;;;;;;;"0.17 -   0.37";"0.7 -   1";"до    0.3";"до    0.035";"до    0.035";"до    0.3";;"до    0.3"
"http://splav-kharkov.com/mat_start.php?name_id=155";"45Г2";"Сталь конструкционная легированная";"0.41 -    0.49";;;;;;;;;"0.17 -   0.37";"1.4 -   1.8";"до    0.3";"до    0.035";"до    0.035";"до    0.3";;"до    0.3"
"http://splav-kharkov.com/mat_start.php?name_id=262";"45Х";"Сталь конструкционная легированная";"0.41 -    0.49";;;;;;;;;"0.17 -   0.37";"0.5 -   0.8";"до    0.3";"до    0.035";"до    0.035";"0.8 -   1.1";;"до    0.3"
"http://splav-kharkov.com/mat_start.php?name_id=2474";"45Х4В3ГФ";"Сталь конструкционная легированная";"0.4 -    0.5";;;;;;;;;"0.7 -   1";"0.8 -   1.2";"до    0.6";"до    0.03";"до    0.03";"3.6 -   4.6";;;"0.2 -   0.4";;"2.5 -   3"
"http://splav-kharkov.com/mat_start.php?name_id=176";"45ХН";"Сталь конструкционная легированная";"0.41 -    0.49";;;;;;;;;"0.17 -   0.37";"0.5 -   0.8";"1 -   1.4";"до    0.035";"до    0.035";"0.45 -   0.75";;"до    0.3"
"http://splav-kharkov.com/mat_start.php?name_id=197";"45ХН2МФА";"Сталь конструкционная легированная";"0.42 -    0.5";;;;;"0.2 -   0.3";;;;"0.17 -   0.37";"0.5 -   0.8";"1.3 -   1.8";"до    0.025";"до    0.025";"0.8 -   1.1";;"до    0.3";"0.1 -   0.18"
"http://splav-kharkov.com/mat_start.php?name_id=157";"47ГТ";"Сталь конструкционная легированная";"0.44 -    0.52";"0.06 -   0.12";;;;;;;;"0.1 -   0.22";"0.9 -   1.2";"до    0.3";"до    0.035";"до    0.035";"до    0.3";;"до    0.3"
"http://splav-kharkov.com/mat_start.php?name_id=151";"50Г";"Сталь конструкционная легированная";"0.48 -    0.56";;;;;;;;;"0.17 -   0.37";"0.7 -   1";"до    0.3";"до    0.035";"до    0.035";"до    0.3";;"до    0.3"
"http://splav-kharkov.com/mat_start.php?name_id=156";"50Г2";"Сталь конструкционная легированная";"0.46 -    0.55";;;;;;;;;"0.17 -   0.37";"1.4 -   1.8";"до    0.3";"до    0.035";"до    0.035";"до    0.3";;"до    0.3"
"http://splav-kharkov.com/mat_start.php?name_id=263";"50Х";"Сталь конструкционная легированная";"0.46 -    0.54";;;;;;;;;"0.17 -   0.37";"0.5 -   0.8";"до    0.3";"до    0.035";"до    0.035";"0.8 -   1.1";;"до    0.3"
"http://splav-kharkov.com/mat_start.php?name_id=2475";"50Х3В10Ф";"Сталь конструкционная легированная";"0.45 -    0.55";;;;;;;;;"0.4 -   0.7";"0.8 -   1.2";"до    0.5";"до    0.03";"до    0.03";"2.6 -   3.6";;;"0.3 -   0.5";;"9 -   10.5"
"http://splav-kharkov.com/mat_start.php?name_id=2470";"50Х6ФМС";"Сталь конструкционная легированная";"0.45 -    0.55";;;;;"1.2 -   1.6";;;;"0.8 -   1.2";"0.3 -   0.6";"до    0.35";"до    0.03";"до    0.03";"5.5 -   6.5";;;"0.35 -   0.55"
"http://splav-kharkov.com/mat_start.php?name_id=177";"50ХН";"Сталь конструкционная легированная";"0.46 -    0.54";;;;;;;;;"0.17 -   0.37";"0.5 -   0.8";"1 -   1.4";"до    0.035";"до    0.035";"0.45 -   0.75";;"до    0.3"
"http://splav-kharkov.com/mat_start.php?name_id=2469";"50ХНМ";"Сталь конструкционная легированная";"0.5 -    0.6";;;;;"0.15 -   0.3";;;;"до    0.35";"0.5 -   0.8";"1.4 -   1.8";"до    0.03";"до    0.03";"0.5 -   0.8"
"http://splav-kharkov.com/mat_start.php?name_id=2476";"Г13А";"Сталь конструкционная легированная";"1 -    1.2";;;;;;;;;"до    0.4";"12.5 -   14.5";"до    0.6";"до    0.03";"до    0.035";"до    0.6"
"http://splav-kharkov.com/mat_start.php?name_id=2400";"Х6Ф1";"Сталь конструкционная легированная";"1.4 -    1.7";;;;;;;;;"до    0.7";"до    0.5";;"до    0.03";"до    0.03";"5.5 -   7";;;"0.8 -   1.2"
"http://splav-kharkov.com/mat_start.php?name_id=1495";"06Г2СЮ";"Сталь конструкционная для сварных конструкций";"0.05 -    0.08";;;;;;;;;"0.4 -   0.6";"1.4 -   1.7"
"http://splav-kharkov.com/mat_start.php?name_id=1494";"06ХГСЮ";"Сталь конструкционная для сварных конструкций";"до     0.09";;;;;;;;;"0.3 -   0.6";"1.1 -   1.4";"до    0.3";"до    0.03";"до    0.03";"0.3 -   0.6";;"до    0.3";;"0.02 -   0.07"
"http://splav-kharkov.com/mat_start.php?name_id=3338";"07ГФБ";"Сталь конструкционная для сварных конструкций";"0.06 -    0.09";"0.01 -   0.035";;;;;"до    0.012";"0.02 -   0.06";;"0.2 -   0.4";"0.8 -   1.2";"до    0.3";"до    0.035";"до    0.03";"до    0.3";;"до    0.3";"0.04 -   0.08";"0.02 -   0.05";;;;"до    0.05";;"до    0.05";;;"до    0.08"
"http://splav-kharkov.com/mat_start.php?name_id=3339";"07ГФБ-1";"Сталь конструкционная для сварных конструкций";"0.06 -    0.09";"0.01 -   0.035";;;;;"до    0.012";"0.02 -   0.06";;"0.2 -   0.4";"до    1.2";"до    0.3";"до    0.035";"до    0.03";"до    0.3";;"до    0.3";"0.04 -   0.08";"0.02 -   0.05";;;;"до    0.05";;"до    0.05";;;"до    0.08"
"http://splav-kharkov.com/mat_start.php?name_id=402";"08Г2С";"Сталь конструкционная для сварных конструкций";"0.05 -    0.15";;;;;;;;;"0.7 -   1";"1.5 -   2.3";"до    0.3";"до    0.025";"до    0.03";"до    0.3";;"до    0.3";;;;;;;;;;;"до    0.08"
"http://splav-kharkov.com/mat_start.php?name_id=3123";"08ГБЮ";"Сталь конструкционная для сварных конструкций";"0.07 -    0.1";;;;;;"до    0.012";"0.035 -   0.055";;"до    0.3";"1.1 -   1.4";"до    0.3";"до    0.006";"до    0.025";"до    0.3";;"до    0.3";;"0.02 -   0.05"
"http://splav-kharkov.com/mat_start.php?name_id=3340";"08ХМФчЮА";"Сталь конструкционная для сварных конструкций";"0.08 -    0.13";;;;;"0.1 -   0.15";"до    0.012";;;"0.2 -   0.4";"0.45 -   0.6";"до    0.25";"до    0.035";"до    0.03";"0.6 -   0.8";;"до    0.3";"0.06 -   0.1";"0.03 -   0.05";;;;;;;;;"до    0.08"
"http://splav-kharkov.com/mat_start.php?name_id=115";"09Г2";"Сталь конструкционная для сварных конструкций";"до     0.12";;;;;;"до    0.008";;;"0.17 -   0.37";"1.4 -   1.8";"до    0.3";"до    0.035";"до    0.03";"до    0.3";;"до    0.3";"до    0.12";;;;;;;;;;"до    0.08"
"http://splav-kharkov.com/mat_start.php?name_id=3323";"09Г2-1";"Сталь конструкционная для сварных конструкций";"до     0.12";;;;;;"до    0.008";;;"0.17 -   0.37";"до    1.8";"до    0.3";"до    0.035";"до    0.03";"до    0.3";;"до    0.3";"до    0.12";"0.02 -   0.06";;;;;;;;;"до    0.08"
"http://splav-kharkov.com/mat_start.php?name_id=373";"09Г2Д";"Сталь конструкционная для сварных конструкций";"до     0.12";;;;;;"до    0.012";;;"0.17 -   0.37";"1.4 -   1.8";"до    0.3";"до    0.035";"до    0.03";"до    0.3";;"0.15 -   0.3";"до    0.12";;;;;;;;;;"до    0.08"
"http://splav-kharkov.com/mat_start.php?name_id=3324";"09Г2Д-1";"Сталь конструкционная для сварных конструкций";"до     0.12";;;;;;"до    0.012";;;"0.17 -   0.37";"до    1.8";"до    0.3";"до    0.035";"до    0.03";"до    0.3";;"0.15 -   0.3";"до    0.12";;;;;;;;;;"до    0.08"
"http://splav-kharkov.com/mat_start.php?name_id=120";"09Г2С";"Сталь конструкционная для сварных конструкций";"до     0.12";;;;;;"до    0.008";;;"0.5 -   0.8";"1.3 -   1.7";"до    0.3";"до    0.035";"до    0.03";"до    0.3";;"до    0.3";"до    0.12";;;;;;;;;;"до    0.08"
"http://splav-kharkov.com/mat_start.php?name_id=3341";"09Г2С-1";"Сталь конструкционная для сварных конструкций";"до     0.12";;;;;;"до    0.008";;;"до    0.8";"до    1.7";"до    0.3";"до    0.035";"до    0.03";"до    0.3";;"до    0.3";"до    0.12";;;;;;;;;;"до    0.08"
"http://splav-kharkov.com/mat_start.php?name_id=381";"09Г2СД";"Сталь конструкционная для сварных конструкций";"до     0.12";;;;;;"до    0.012";;;"0.5 -   0.8";"1.3 -   1.7";"до    0.3";"до    0.035";"до    0.03";"до    0.3";;"0.15 -   0.3";"до    0.12";;;;;;;;;;"до    0.08"
"http://splav-kharkov.com/mat_start.php?name_id=3342";"09Г2СД-1";"Сталь конструкционная для сварных конструкций";"до     0.12";;;;;;"до    0.012";;;"до    0.8";"до    1.7";"до    0.3";"до    0.035";"до    0.03";"до    0.3";;"0.15 -   0.3";"до    0.12";;;;;;;;;;"до    0.08"
"http://splav-kharkov.com/mat_start.php?name_id=3129";"09Г2ФБ";"Сталь конструкционная для сварных конструкций";"0.08 -    0.13";;;;;;"до    0.012";"0.02 -   0.05";;"0.15 -   0.35";"1.5 -   1.7";"до    0.3";"до    0.035";"до    0.03";"до    0.3";;"до    0.3";"0.05 -   0.09";;;;;;;;;;"до    0.08"
"http://splav-kharkov.com/mat_start.php?name_id=3343";"09Г2ФБ-1";"Сталь конструкционная для сварных конструкций";"0.08 -    0.13";;;;;;"до    0.012";"0.02 -   0.05";;"0.15 -   0.35";"до    1.7";"до    0.3";"до    0.035";"до    0.03";"до    0.3";;"до    0.3";"0.05 -   0.09";;;;;;;;;;"до    0.08"
"http://splav-kharkov.com/mat_start.php?name_id=3127";"09ГБЮ";"Сталь конструкционная для сварных конструкций";"0.08 -    0.11";;;;;;"до    0.012";"0.06 -   0.08";;"до    0.3";"1.1 -   1.4";"до    0.3";"до    0.006";"до    0.025";"до    0.3";;"до    0.3";;"0.02 -   0.05"
"http://splav-kharkov.com/mat_start.php?name_id=3325";"09ГСФЮ";"Сталь конструкционная для сварных конструкций";"до     0.12";"до    0.03";;;;;;"до    0.04";;"до    0.7";"до    0.7";"до    0.3";"до    0.035";"до    0.03";"до    0.3";;"до    0.3";"0.04 -   0.12";"0.02 -   0.05";;;"Ti+Nb+V =";;;;;;"до    0.08"
"http://splav-kharkov.com/mat_start.php?name_id=382";"10Г2Б";"Сталь конструкционная для сварных конструкций";"до     0.12";;;;;;"до    0.012";"0.02 -   0.05";;"0.17 -   0.37";"1.2 -   1.6";"до    0.3";"до    0.035";"до    0.03";"до    0.3";;"до    0.3";"до    0.12";;;;;;;;;;"до    0.08"
"http://splav-kharkov.com/mat_start.php?name_id=3326";"10Г2Б-1";"Сталь конструкционная для сварных конструкций";"до     0.12";;;;;;"до    0.012";"0.02 -   0.05";;"0.17 -   0.37";"до    1.6";"до    0.3";"до    0.035";"до    0.03";"до    0.3";;"до    0.3";"до    0.12";;;;;;;;;;"до    0.08"
"http://splav-kharkov.com/mat_start.php?name_id=3344";"10Г2БД-1";"Сталь конструкционная для сварных конструкций";"до     0.12";;;;;;"до    0.008";"0.02 -   0.05";;"0.17 -   0.37";"до    1.6";"до    0.3";"до    0.035";"до    0.03";"до    0.3";;"0.15 -   0.3";"до    0.12";;;;;;;;;;"до    0.08"
"http://splav-kharkov.com/mat_start.php?name_id=121";"10Г2БД";"Сталь конструкционная для сварных конструкций";"до     0.12";;;;;;"до    0.008";"0.02 -   0.05";;"0.17 -   0.37";"1.2 -   1.6";"до    0.3";"до    0.035";"до    0.03";"до    0.3";;"0.15 -   0.3";"до    0.12";;;;;;;;;;"до    0.08"
"http://splav-kharkov.com/mat_start.php?name_id=51";"10Г2С1";"Сталь конструкционная для сварных конструкций";"до     0.12";;;;;;"до    0.008";;;"0.8 -   1.1";"1.3 -   1.65";"до    0.3";"до    0.035";"до    0.03";"до    0.3";;"до    0.3";"до    0.12";;;;;;;;;;"до    0.08"
"http://splav-kharkov.com/mat_start.php?name_id=374";"10Г2С1Д";"Сталь конструкционная для сварных конструкций";"до     0.12";;;;;;"до    0.008";;;"0.8 -   1.1";"1.3 -   1.65";"до    0.3";"до    0.035";"до    0.03";"до    0.3";;"0.15 -   0.3";"до    0.12";;;;;;;;;;"до    0.08"
"http://splav-kharkov.com/mat_start.php?name_id=3133";"10Г2СБ";"Сталь конструкционная для сварных конструкций";"до     0.13";"0.005 -   0.02";;;;;"до    0.012";"0.03 -   0.05";;"0.25 -   0.5";"1.3 -   1.8";"до    0.3";"до    0.02";"до    0.025";"до    0.3";;"до    0.3";;"0.01 -   0.06"
"http://splav-kharkov.com/mat_start.php?name_id=3134";"10Г2СФБ";"Сталь конструкционная для сварных конструкций";"до     0.13";"0.005 -   0.02";;;;;"до    0.012";"0.03 -   0.05";;"0.25 -   0.5";"1.3 -   1.8";"до    0.3";"до    0.02";"до    0.025";"до    0.3";;"до    0.3";"до    0.1";"0.01 -   0.06"
"http://splav-kharkov.com/mat_start.php?name_id=3132";"10Г2ФБ";"Сталь конструкционная для сварных конструкций";"0.09 -    0.12";"0.01 -   0.035";;;;;"до    0.012";"0.02 -   0.04";;"0.15 -   0.35";"1.55 -   1.75";"до    0.3";"до    0.006";"до    0.02";"до    0.3";;"до    0.3";"0.09 -   0.12";"0.02 -   0.05"
"http://splav-kharkov.com/mat_start.php?name_id=3131";"10Г2ФБЮ";"Сталь конструкционная для сварных конструкций";"0.08 -    0.13";"0.01 -   0.035";;;;;"до    0.012";"0.02 -   0.06";;"0.15 -   0.35";"1.6 -   1.8";"до    0.3";"до    0.035";"до    0.03";"до    0.3";;"до    0.3";"0.05 -   0.12";"0.02 -   0.05";;;;;;;;;"до    0.08"
"http://splav-kharkov.com/mat_start.php?name_id=3345";"10Г2ФБЮ-1";"Сталь конструкционная для сварных конструкций";"0.08 -    0.13";"0.01 -   0.035";;;;;"до    0.012";"0.02 -   0.06";;"0.15 -   0.35";"до    1.8";"до    0.3";"до    0.035";"до    0.03";"до    0.3";;"до    0.3";"0.05 -   0.12";"0.02 -   0.05";;;;;;;;;"до    0.08"
"http://splav-kharkov.com/mat_start.php?name_id=403";"10ГС2";"Сталь конструкционная для сварных конструкций";"0.08 -    0.14";;;;;;;;;"1.6 -   2.1";"1 -   1.5";"до    0.3";"до    0.045";"до    0.045";"до    0.3";;"до    0.3";;;;;;;;;;;"до    0.08"
"http://splav-kharkov.com/mat_start.php?name_id=394";"10ГТ";"Сталь конструкционная для сварных конструкций";"до     0.13";"0.015 -   0.03";;;;;"до    0.008";;;"0.45 -   0.65";"1 -   1.4";;"до    0.04";"до    0.03";"до    0.3";;"до    0.3";;"0.02 -   0.05"
"http://splav-kharkov.com/mat_start.php?name_id=1830";"10Х2М1";"Сталь конструкционная для сварных конструкций";"0.08 -    0.12";;;;;"0.9 -   1.1";;;;"0.17 -   0.37";"0.3 -   0.6";"до    0.5";"до    0.03";"до    0.03";"2 -   2.5"
"http://splav-kharkov.com/mat_start.php?name_id=826";"10ХГСН1Д";"Сталь конструкционная для сварных конструкций";"до     0.12";;;;;;;;;"0.7 -   1";"0.5 -   0.9";"1.3 -   1.6";"до    0.035";"до    0.035";"0.4 -   0.7";;"0.3 -   0.6"
"http://splav-kharkov.com/mat_start.php?name_id=130";"10ХНДП";"Сталь конструкционная для сварных конструкций";"до     0.12";;;;;;"до    0.008";;;"0.17 -   0.37";"0.3 -   0.6";"0.3 -   0.6";"до    0.035";"0.07 -   0.12";"0.5 -   0.8";;"0.3 -   0.5";"до    0.12";"0.08 -   0.15";;;;;;;;;"до    0.08"
"http://splav-kharkov.com/mat_start.php?name_id=129";"10ХСНД";"Сталь конструкционная для сварных конструкций";"до     0.12";;;;;;"до    0.008";;;"0.8 -   1.1";"0.5 -   0.8";"0.5 -   0.8";"до    0.035";"до    0.03";"0.6 -   0.9";;"0.4 -   0.6";"до    0.12";;;;;;;;;;"до    0.08"
"http://splav-kharkov.com/mat_start.php?name_id=3302";"12Г2А";"Сталь конструкционная для сварных конструкций";"0.12 -    0.2";;;;;;;;;"0.17 -   0.37";"2 -   2.4";"до    0.25";"до    0.025";"до    0.025";"до    0.25";;"до    0.2"
"http://splav-kharkov.com/mat_start.php?name_id=383";"12Г2Б";"Сталь конструкционная для сварных конструкций";"0.1 -    0.16";;;;;;"до    0.012";"0.02 -   0.04";;"0.17 -   0.37";"1.3 -   1.65";"до    0.3";"до    0.035";"до    0.03";"до    0.3";;"до    0.3";"до    0.12";;;;;;;;;;"до    0.08"
"http://splav-kharkov.com/mat_start.php?name_id=3327";"12Г2Б-1";"Сталь конструкционная для сварных конструкций";"0.1 -    0.16";;;;;;"до    0.012";"0.02 -   0.04";;"0.17 -   0.37";"до    1.65";"до    0.3";"до    0.035";"до    0.03";"до    0.3";;"до    0.3";"до    0.12";;;;;;;;;;"до    0.08"
"http://splav-kharkov.com/mat_start.php?name_id=3068";"12Г2С";"Сталь конструкционная для сварных конструкций";"0.09 -    0.15";;;;;;"до    0.008";;;"0.5 -   0.8";"1.3 -   1.7";"до    0.3";"до    0.035";"до    0.03";"до    0.3";;"до    0.3";"до    0.12";;;;;;;;;;"до    0.08"
"http://splav-kharkov.com/mat_start.php?name_id=3364";"12Г2С-1";"Сталь конструкционная для сварных конструкций";"0.09 -    0.15";;;;;;"до    0.008";;;"до    0.8";"до    1.7";"до    0.3";"до    0.035";"до    0.03";"до    0.3";;"до    0.3";"до    0.12";;;;;;;;;;"до    0.08"
"http://splav-kharkov.com/mat_start.php?name_id=3128";"12Г2СБ";"Сталь конструкционная для сварных конструкций";"0.1 -    0.14";"0.005 -   0.02";;;;;"до    0.012";"0.04 -   0.07";;"0.25 -   0.5";"1.4 -   1.75";"до    0.3";"до    0.02";"до    0.025";"до    0.3";;"до    0.3";;"0.01 -   0.06"
"http://splav-kharkov.com/mat_start.php?name_id=3351";"12Г2СД-1";"Сталь конструкционная для сварных конструкций";"0.09 -    0.15";;;;;;"до    0.008";;;"до    0.8";"до    1.7";"до    0.3";"до    0.035";"до    0.03";"до    0.3";;"0.15 -   0.3";"до    0.12";;;;;;;;;;"до    0.08"
"http://splav-kharkov.com/mat_start.php?name_id=3350";"12Г2СД";"Сталь конструкционная для сварных конструкций";"0.09 -    0.15";;;;;;"до    0.008";;;"0.5 -   0.8";"1.3 -   1.7";"до    0.3";"до    0.035";"до    0.03";"до    0.3";;"0.15 -   0.3";"до    0.12";;;;;;;;;;"до    0.08"
"http://splav-kharkov.com/mat_start.php?name_id=823";"12Г2СМФ";"Сталь конструкционная для сварных конструкций";"0.09 -    0.15";;;;;"0.15 -   0.25";;;;"0.4 -   0.7";"1.3 -   1.7";"до    0.3";"до    0.035";"до    0.035";"до    0.3";;"до    0.03";"0.07 -   0.15"
"http://splav-kharkov.com/mat_start.php?name_id=3329";"12Г2Ф-1";"Сталь конструкционная для сварных конструкций";"0.09 -    0.15";;;;;;"до    0.012";;;"0.17 -   0.37";"до    1.7";"до    0.3";"до    0.035";"до    0.03";"до    0.3";;"до    0.3";"0.02 -   0.1";;;;;;;;;;"до    0.08"
"http://splav-kharkov.com/mat_start.php?name_id=3347";"12Г2ФД";"Сталь конструкционная для сварных конструкций";"0.09 -    0.15";;;;;;"до    0.008";;;"0.17 -   0.37";"1.3 -   1.7";"до    0.3";"до    0.035";"до    0.03";"до    0.3";;"0.15 -   0.3";"0.02 -   0.1";;;;;;;;;;"до    0.08"
"http://splav-kharkov.com/mat_start.php?name_id=3328";"12Г2Ф";"Сталь конструкционная для сварных конструкций";"0.09 -    0.15";;;;;;"до    0.012";;;"0.17 -   0.37";"1.3 -   1.7";"до    0.3";"до    0.035";"до    0.03";"до    0.3";;"до    0.3";"0.02 -   0.1";;;;;;;;;;"до    0.08"
"http://splav-kharkov.com/mat_start.php?name_id=824";"12ГН2МФАЮ";"Сталь конструкционная для сварных конструкций";"0.09 -    0.16";;;;;"0.15 -   0.25";"0.02 -   0.03";;;"0.4 -   0.6";"0.9 -   1.3";"1.4 -   1.7";"до    0.035";"до    0.035";"до    0.5";;"до    0.03";"0.05 -   0.1";"0.05 -   0.1"
"http://splav-kharkov.com/mat_start.php?name_id=3348";"12Г2ФД-1";"Сталь конструкционная для сварных конструкций";"0.09 -    0.15";;;;;;"до    0.008";;;"0.17 -   0.37";"до    1.7";"до    0.3";"до    0.035";"до    0.03";"до    0.3";;"0.15 -   0.3";"0.02 -   0.1";;;;;;;;;;"до    0.08"
"http://splav-kharkov.com/mat_start.php?name_id=117";"12ГС";"Сталь конструкционная для сварных конструкций";"0.09 -    0.15";;;;;;"до    0.008";;;"0.5 -   0.8";"0.8 -   1.2";"до    0.3";"до    0.035";"до    0.03";"до    0.3";;"до    0.3";"до    0.12";;;;;;;;;;"до    0.08"
"http://splav-kharkov.com/mat_start.php?name_id=3346";"12ГС-1";"Сталь конструкционная для сварных конструкций";"0.09 -    0.15";;;;;;"до    0.008";;;"до    0.8";"до    1.2";"до    0.3";"до    0.035";"до    0.03";"до    0.3";;"до    0.3";"до    0.12";;;;;;;;;;"до    0.08"
"http://splav-kharkov.com/mat_start.php?name_id=3124";"12ГСБ";"Сталь конструкционная для сварных конструкций";"0.1 -    0.14";"0.005 -   0.02";;;;;"до    0.012";"0.03 -   0.05";;"0.25 -   0.5";"1.1 -   1.6";"до    0.3";"до    0.02";"до    0.025";"до    0.3";;"до    0.3";;"0.01 -   0.06"
"http://splav-kharkov.com/mat_start.php?name_id=3352";"12ГСБЮ";"Сталь конструкционная для сварных конструкций";"0.1 -    0.14";"0.005 -   0.02";;;;;"до    0.008";"0.03 -   0.05";;"0.25 -   0.5";"1.1 -   1.6";"до    0.3";"до    0.035";"до    0.03";"до    0.3";;"до    0.3";"до    0.12";"0.01 -   0.06";;;;;;;;;"до    0.08"
"http://splav-kharkov.com/mat_start.php?name_id=3353";"12ГСБЮ-1";"Сталь конструкционная для сварных конструкций";"0.1 -    0.14";"0.005 -   0.02";;;;;"до    0.008";"0.03 -   0.05";;"0.25 -   0.5";"до    1.6";"до    0.3";"до    0.035";"до    0.03";"до    0.3";;"до    0.3";"до    0.12";"0.01 -   0.06";;;;;;;;;"до    0.08"
"http://splav-kharkov.com/mat_start.php?name_id=3114";"12ГФ-Ш";"Сталь конструкционная для сварных конструкций";"0.09 -    0.14";;;;;;;;;"0.17 -   0.37";"0.7 -   1";"до    0.3";"до    0.012";"до    0.02";"до    0.3";;"до    0.4";"0.04 -   0.08";"0.02 -   0.06"
"http://splav-kharkov.com/mat_start.php?name_id=1832";"12Х8";"Сталь конструкционная для сварных конструкций";"до     0.12";;;;;;;;;"0.17 -   0.37";"0.3 -   0.6";"до    0.4";"до    0.03";"до    0.035";"7.5 -   9";;"до    0.25"
"http://splav-kharkov.com/mat_start.php?name_id=825";"12ХГН2МФБАЮ";"Сталь конструкционная для сварных конструкций";"0.09 -    0.16";;;;;"0.3 -   0.4";"0.02 -   0.03";"0.02 -   0.06";;"0.3 -   0.5";"0.9 -   1.3";"1.4 -   1.7";"до    0.035";"до    0.035";"0.5 -   0.9";;;"0.05 -   0.1";"0.05 -   0.1"
"http://splav-kharkov.com/mat_start.php?name_id=3126";"13Г1С-У";"Сталь конструкционная для сварных конструкций";"0.11 -    0.15";"0.015 -   0.035";;;;;"до    0.012";;;"0.4 -   0.6";"1.25 -   1.55";"до    0.3";"до    0.007";"до    0.025";"до    0.3";;"до    0.3";;"0.02 -   0.05"
"http://splav-kharkov.com/mat_start.php?name_id=3130";"13Г1СБ-У";"Сталь конструкционная для сварных конструкций";"0.12 -    0.15";"0.015 -   0.035";;;;;"до    0.012";"до    0.045";;"0.4 -   0.6";"1.3 -   1.6";"до    0.3";"до    0.007";"до    0.025";"до    0.3";;"до    0.3";;"0.02 -   0.05"
"http://splav-kharkov.com/mat_start.php?name_id=3125";"13Г2АФ";"Сталь конструкционная для сварных конструкций";"0.1 -    0.18";"0.005 -   0.01";;;;;"до    0.02";;;"0.15 -   0.5";"1 -   1.7";"до    0.3";"до    0.035";"до    0.03";"до    0.3";;"до    0.3";"0.06 -   0.11";"0.01 -   0.045"
"http://splav-kharkov.com/mat_start.php?name_id=3122";"13ГС";"Сталь конструкционная для сварных конструкций";"0.11 -    0.15";"0.015 -   0.035";;;;;"до    0.012";;;"0.4 -   0.6";"1.15 -   1.45";"до    0.3";"до    0.015";"до    0.025";"до    0.3";;"до    0.3";;"0.02 -   0.05"
"http://splav-kharkov.com/mat_start.php?name_id=3354";"13ХФЮ";"Сталь конструкционная для сварных конструкций";"до     0.15";"до    0.03";;;;;"до    0.008";"до    0.04";;"0.17 -   0.37";"до    0.7";"до    0.3";"до    0.035";"до    0.03";"0.5 -   0.7";;"до    0.25";"0.04 -   0.09";"0.02 -   0.05";;;"Ti+Nb+V =";;;;;;"до    0.08"
"http://splav-kharkov.com/mat_start.php?name_id=116";"14Г2";"Сталь конструкционная для сварных конструкций";"0.12 -    0.18";;;;;;"до    0.008";;;"0.17 -   0.37";"1.2 -   1.6";"до    0.3";"до    0.035";"до    0.03";"до    0.3";;"до    0.3";"до    0.12";;;;;;;;;;"до    0.08"
"http://splav-kharkov.com/mat_start.php?name_id=3330";"14Г2-1";"Сталь конструкционная для сварных конструкций";"0.12 -    0.18";;;;;;"до    0.008";;;"0.17 -   0.37";"до    1.6";"до    0.3";"до    0.035";"до    0.03";"до    0.3";;"до    0.3";"до    0.12";;;;;;;;;;"до    0.08"
"http://splav-kharkov.com/mat_start.php?name_id=3355";"14Г2АФ-1";"Сталь конструкционная для сварных конструкций";"0.12 -    0.18";;;;;;"0.015 -   0.025";;;"до    0.6";"до    1.6";"до    0.3";"до    0.035";"до    0.03";"до    0.4";;"до    0.3";"0.07 -   0.12";;;;;;;;;;"до    0.08"
"http://splav-kharkov.com/mat_start.php?name_id=123";"14Г2АФ";"Сталь конструкционная для сварных конструкций";"0.12 -    0.18";;;;;;"0.015 -   0.025";;;"0.3 -   0.6";"1.2 -   1.6";"до    0.3";"до    0.035";"до    0.03";"до    0.4";;"до    0.3";"0.07 -   0.12";;;;;;;;;;"до    0.08"
"http://splav-kharkov.com/mat_start.php?name_id=385";"14Г2АФД";"Сталь конструкционная для сварных конструкций";"0.12 -    0.18";;;;;;"0.015 -   0.025";;;"0.3 -   0.6";"1.2 -   1.6";"до    0.3";"до    0.035";"до    0.03";"до    0.4";;"0.15 -   0.3";"0.07 -   0.12";;;;;;;;;;"до    0.08"
"http://splav-kharkov.com/mat_start.php?name_id=3356";"14Г2АФД-1";"Сталь конструкционная для сварных конструкций";"0.12 -    0.18";;;;;;"0.015 -   0.025";;;"до    0.6";"до    1.6";"до    0.3";"до    0.035";"до    0.03";"до    0.4";;"0.15 -   0.3";"0.07 -   0.12";;;;;;;;;;"до    0.08"
"http://splav-kharkov.com/mat_start.php?name_id=126";"14ХГС";"Сталь конструкционная для сварных конструкций";"0.11 -    0.16";;;;;;"до    0.012";;;"0.4 -   0.7";"0.9 -   1.3";"до    0.3";"до    0.035";"до    0.03";"0.5 -   0.8";;"до    0.3";"до    0.05";;;;;;;;;;"до    0.08"
"http://splav-kharkov.com/mat_start.php?name_id=384";"15Г2АФД";"Сталь конструкционная для сварных конструкций";"0.12 -    0.18";;;;;;"0.015 -   0.03";;;"0.17 -   0.37";"1.2 -   1.6";"до    0.3";"до    0.035";"до    0.03";"до    0.3";;"0.2 -   0.4";"0.08 -   0.15";;;;;;;;;;"до    0.08"
"http://splav-kharkov.com/mat_start.php?name_id=3358";"15Г2АФД-1";"Сталь конструкционная для сварных конструкций";"0.12 -    0.18";;;;;;"0.015 -   0.03";;;"до    0.37";"до    1.6";"до    0.3";"до    0.035";"до    0.03";"до    0.3";;"0.2 -   0.4";"0.08 -   0.15";;;;;;;;;;"до    0.08"
"http://splav-kharkov.com/mat_start.php?name_id=127";"15Г2АФДпс";"Сталь конструкционная для сварных конструкций";"0.12 -    0.18";;;;;;"0.015 -   0.3";;;"до    0.17";"1.2 -   1.6";"до    0.3";"до    0.04";"до    0.035";"до    0.3";;"0.2 -   0.4";"0.08 -   0.15";;;;;;;;;;"до    0.08"
"http://splav-kharkov.com/mat_start.php?name_id=377";"15Г2СФ";"Сталь конструкционная для сварных конструкций";"0.12 -    0.18";;;;;;"до    0.012";;;"0.4 -   0.7";"1.3 -   1.7";"до    0.3";"до    0.035";"до    0.03";"до    0.3";;"до    0.3";"0.05 -   0.1";;;;;;;;;;"до    0.08"
"http://splav-kharkov.com/mat_start.php?name_id=3332";"15Г2СФ-1";"Сталь конструкционная для сварных конструкций";"0.12 -    0.18";;;;;;"до    0.012";;;"до    0.7";"до    1.7";"до    0.3";"до    0.035";"до    0.03";"до    0.3";;"до    0.3";"0.05 -   0.1";;;;;;;;;;"до    0.08"
"http://splav-kharkov.com/mat_start.php?name_id=122";"15Г2СФД";"Сталь конструкционная для сварных конструкций";"0.12 -    0.18";;;;;;"до    0.008";;;"0.4 -   0.7";"1.3 -   1.7";"до    0.3";"до    0.035";"до    0.03";"до    0.3";;"0.15 -   0.3";"0.05 -   0.1";;;;;;;;;;"до    0.08"
"http://splav-kharkov.com/mat_start.php?name_id=3359";"15Г2СФД-1";"Сталь конструкционная для сварных конструкций";"0.12 -    0.18";;;;;;"до    0.008";;;"до    0.7";"до    1.7";"до    0.3";"до    0.035";"до    0.03";"до    0.3";;"0.15 -   0.3";"0.05 -   0.1";;;;;;;;;;"до    0.08"
"http://splav-kharkov.com/mat_start.php?name_id=342";"15ГС";"Сталь конструкционная для сварных конструкций";"0.12 -    0.18";;;;;"до    0.15";;;;"0.7 -   1";"0.9 -   1.3";"до    0.3";"до    0.025";"до    0.035";"до    0.3";;"до    0.3"
"http://splav-kharkov.com/mat_start.php?name_id=3331";"15ГФ-1";"Сталь конструкционная для сварных конструкций";"0.12 -    0.18";;;;;;"до    0.012";;;"0.17 -   0.37";"до    1.2";"до    0.3";"до    0.035";"до    0.03";"до    0.3";;"до    0.3";"0.05 -   0.12";;;;;;;;;;"до    0.08"
"http://splav-kharkov.com/mat_start.php?name_id=375";"15ГФ";"Сталь конструкционная для сварных конструкций";"0.12 -    0.18";;;;;;"до    0.012";;;"0.17 -   0.37";"0.9 -   1.2";"до    0.3";"до    0.035";"до    0.03";"до    0.3";;"до    0.3";"0.05 -   0.12";;;;;;;;;;"до    0.08"
"http://splav-kharkov.com/mat_start.php?name_id=376";"15ГФД";"Сталь конструкционная для сварных конструкций";"0.12 -    0.18";;;;;;"до    0.012";;;"0.17 -   0.37";"0.9 -   1.2";"до    0.3";"до    0.035";"до    0.03";"до    0.3";;"0.15 -   0.3";"0.05 -   0.12";;;;;;;;;;"до    0.08"
"http://splav-kharkov.com/mat_start.php?name_id=3357";"15ГФД-1";"Сталь конструкционная для сварных конструкций";"0.12 -    0.18";;;;;;"до    0.012";;;"до    0.37";"до    1.2";"до    0.3";"до    0.035";"до    0.03";"до    0.3";;"0.15 -   0.3";"0.05 -   0.12";;;;;;;;;;"до    0.08"
"http://splav-kharkov.com/mat_start.php?name_id=131";"15ХСНД";"Сталь конструкционная для сварных конструкций";"0.12 -    0.18";;;;;;"до    0.008";;;"0.4 -   0.7";"0.4 -   0.7";"0.3 -   0.6";"до    0.035";"до    0.03";"0.6 -   0.9";;"0.2 -   0.4";"до    0.12";;;;;;;;;;"до    0.08"
"http://splav-kharkov.com/mat_start.php?name_id=124";"16Г2АФ";"Сталь конструкционная для сварных конструкций";"0.14 -    0.2";;;;;;"0.015 -   0.025";;;"0.3 -   0.6";"1.3 -   1.7";"до    0.3";"до    0.035";"до    0.03";"до    0.4";;"до    0.3";"0.08 -   0.14";;;;;;;;;;"до    0.08"
"http://splav-kharkov.com/mat_start.php?name_id=3360";"16Г2АФ-1";"Сталь конструкционная для сварных конструкций";"0.14 -    0.2";;;;;;"0.015 -   0.025";;;"до    0.6";"до    1.7";"до    0.3";"до    0.035";"до    0.03";"до    0.4";;"до    0.3";"0.08 -   0.14";;;;;;;;;;"до    0.08"
"http://splav-kharkov.com/mat_start.php?name_id=378";"16Г2АФД";"Сталь конструкционная для сварных конструкций";"0.14 -    0.2";;;;;;"0.015 -   0.025";;;"0.3 -   0.6";"1.3 -   1.7";"до    0.3";"до    0.035";"до    0.03";"до    0.4";;"0.15 -   0.3";"0.08 -   0.14";;;;;;;;;;"до    0.08"
"http://splav-kharkov.com/mat_start.php?name_id=3361";"16Г2АФД-1";"Сталь конструкционная для сварных конструкций";"0.14 -    0.2";;;;;;"0.015 -   0.025";;;"до    0.6";"до    1.7";"до    0.3";"до    0.035";"до    0.03";"до    0.4";;"0.15 -   0.3";"0.08 -   0.14";;;;;;;;;;"до    0.08"
"http://splav-kharkov.com/mat_start.php?name_id=3079";"16Г2САФ";"Сталь конструкционная для сварных конструкций";"0.15 -    0.2";;;;;;"0.015 -   0.025";;;"0.3 -   0.5";"1.3 -   1.6";;"до    0.02";"до    0.025";"до    0.3";;;"0.08 -   0.12"
"http://splav-kharkov.com/mat_start.php?name_id=3069";"16Г2СФ";"Сталь конструкционная для сварных конструкций";"0.14 -    0.19";;;;;;"до    0.018";;;"0.4 -   0.6";"1.25 -   1.6";"до    0.3";"до    0.035";"до    0.035";"до    0.3";;"до    0.3";"0.06 -   0.1"
"http://splav-kharkov.com/mat_start.php?name_id=46";"16ГС";"Сталь конструкционная для сварных конструкций";"0.12 -    0.18";;;;;;"до    0.008";;;"0.4 -   0.7";"0.9 -   1.2";"до    0.3";"до    0.035";"до    0.03";"до    0.3";;"до    0.3";"до    0.12";;;;;;;;;;"до    0.08"
"http://splav-kharkov.com/mat_start.php?name_id=3333";"16ГС-1";"Сталь конструкционная для сварных конструкций";"0.12 -    0.18";;;;;;"до    0.008";;;"до    0.7";"до    1.2";"до    0.3";"до    0.035";"до    0.03";"до    0.3";;"до    0.3";"до    0.12";;;;;;;;;;"до    0.08"
"http://splav-kharkov.com/mat_start.php?name_id=3086";"16ГС-Ш";"Сталь конструкционная для сварных конструкций";"0.14 -    0.18";;;;;"до    0.15";"до    0.012";;;"0.4 -   0.7";"0.9 -   1.2";"до    0.3";"до    0.035";"до    0.03";"до    0.3";;"до    0.3";;;;;;;;;;;"до    0.08"
"http://splav-kharkov.com/mat_start.php?name_id=410";"16Д";"Сталь конструкционная для сварных конструкций";"0.1 -    0.18";;;;;;"до    0.008";;;"0.12 -   0.25";"0.4 -   0.7";"до    0.3";"до    0.04";"до    0.035";"до    0.3";;"0.2 -   0.35";;;;;;;;;;;"до    0.08"
"http://splav-kharkov.com/mat_start.php?name_id=3365";"16Х2ГСБ";"Сталь конструкционная для сварных конструкций";"0.14 -    0.18";;;;;;;"0.03 -   0.06";;"0.3 -   0.7";"0.5 -   0.9";;"до    0.01";"до    0.015";"1.1 -   1.6"
"http://splav-kharkov.com/mat_start.php?name_id=119";"17Г1С";"Сталь конструкционная для сварных конструкций";"0.15 -    0.2";;;;;;"до    0.008";;;"0.4 -   0.6";"1.15 -   1.6";"до    0.3";"до    0.035";"до    0.03";"до    0.3";;"до    0.3";"до    0.12";"0.02 -   0.05";;;;;;;;;"до    0.08"
"http://splav-kharkov.com/mat_start.php?name_id=3336";"17Г1С-1";"Сталь конструкционная для сварных конструкций";"0.15 -    0.2";;;;;;"до    0.008";;;"до    0.6";"до    1.6";"до    0.3";"до    0.035";"до    0.03";"до    0.3";;"до    0.3";"до    0.12";"0.02 -   0.05";;;;;;;;;"до    0.08"
"http://splav-kharkov.com/mat_start.php?name_id=3078";"17Г1С-У";"Сталь конструкционная для сварных конструкций";"0.15 -    0.2";;;;;;"до    0.012";;;"0.4 -   0.6";"1.15 -   1.55";"до    0.3";"до    0.035";"до    0.03";"до    0.3";;"до    0.3";"до    0.12";;;;;;;;;;"до    0.08"
"http://splav-kharkov.com/mat_start.php?name_id=3337";"17Г1С-У-1";"Сталь конструкционная для сварных конструкций";"0.15 -    0.2";;;;;;"до    0.012";;;"до    0.6";"до    1.55";"до    0.3";"до    0.035";"до    0.03";"до    0.3";;"до    0.3";"до    0.12";;;;;;;;;;"до    0.08"
"http://splav-kharkov.com/mat_start.php?name_id=118";"17ГС";"Сталь конструкционная для сварных конструкций";"0.14 -    0.2";;;;;;"до    0.008";;;"0.4 -   0.6";"1 -   1.4";"до    0.3";"до    0.035";"до    0.03";"до    0.3";;"до    0.3";"до    0.12";;;;;;;;;;"до    0.08"
"http://splav-kharkov.com/mat_start.php?name_id=3334";"17ГС-1";"Сталь конструкционная для сварных конструкций";"0.14 -    0.2";;;;;;"до    0.008";;;"до    0.6";"до    1.4";"до    0.3";"до    0.035";"до    0.03";"до    0.3";;"до    0.3";"до    0.12";;;;;;;;;;"до    0.08"
"http://splav-kharkov.com/mat_start.php?name_id=3303";"18Г2";"Сталь конструкционная для сварных конструкций";"0.14 -    0.2";;;;;;;;;"0.25 -   0.55";"1.2 -   1.6";"до    0.25";"до    0.04";"до    0.035";"до    0.25";;"до    0.3"
"http://splav-kharkov.com/mat_start.php?name_id=379";"18Г2АФ";"Сталь конструкционная для сварных конструкций";"0.14 -    0.22";;;;;;"0.015 -   0.03";;;"до    0.17";"1.3 -   1.7";"до    0.3";"до    0.035";"до    0.03";"до    0.3";;"до    0.3";"0.08 -   0.15";;;;;;;;;;"до    0.08"
"http://splav-kharkov.com/mat_start.php?name_id=3335";"18Г2АФ-1";"Сталь конструкционная для сварных конструкций";"0.14 -    0.22";;;;;;"0.015 -   0.03";;;"до    0.17";"до    1.7";"до    0.3";"до    0.035";"до    0.03";"до    0.3";;"до    0.3";"0.08 -   0.15";;;;;;;;;;"до    0.08"
"http://splav-kharkov.com/mat_start.php?name_id=3362";"18Г2АФД-1";"Сталь конструкционная для сварных конструкций";"0.14 -    0.22";;;;;;"0.015 -   0.03";;;"до    0.17";"до    1.7";"до    0.3";"до    0.035";"до    0.03";"до    0.3";;"0.15 -   0.3";"0.08 -   0.15";;;;;;;;;;"до    0.08"
"http://splav-kharkov.com/mat_start.php?name_id=380";"18Г2АФД";"Сталь конструкционная для сварных конструкций";"0.14 -    0.22";;;;;;"0.015 -   0.03";;;"до    0.17";"1.3 -   1.7";"до    0.3";"до    0.035";"до    0.03";"до    0.3";;"0.15 -   0.3";"0.08 -   0.15";;;;;;;;;;"до    0.08"
"http://splav-kharkov.com/mat_start.php?name_id=801";"18Г2АФДпс";"Сталь конструкционная для сварных конструкций";"0.14 -    0.22";;;;;;"0.015 -   0.03";;;"до    0.17";"1.3 -   1.7";"до    0.3";"до    0.04";"до    0.035";"до    0.3";;"0.15 -   0.3";"0.08 -   0.15"
"http://splav-kharkov.com/mat_start.php?name_id=125";"18Г2АФпс";"Сталь конструкционная для сварных конструкций";"0.14 -    0.22";;;;;;"0.015 -   0.03";;;"до    0.17";"1.3 -   1.7";"до    0.3";"до    0.04";"до    0.035";"до    0.3";;"до    0.3";"0.08 -   0.15";;;;;;;;;;"до    0.08"
"http://splav-kharkov.com/mat_start.php?name_id=395";"18Г2С";"Сталь конструкционная для сварных конструкций";"0.14 -    0.23";;;;;;;;;"0.6 -   0.9";"1.2 -   1.6";"до    0.3";"до    0.045";"до    0.04";"до    0.3";;"до    0.3"
"http://splav-kharkov.com/mat_start.php?name_id=827";"1Х2М1";"Сталь конструкционная для сварных конструкций";"0.08 -    0.13";;;;;"0.9 -   1.1";;;;"0.17 -   0.37";"0.3 -   0.6";"до    0.5";"до    0.035";"до    0.035";"2 -   2.5";;"до    0.3"
"http://splav-kharkov.com/mat_start.php?name_id=404";"20ГС";"Сталь конструкционная для сварных конструкций";"0.17 -    0.22";;;;;;;;;"1 -   1.5";"1 -   1.5";"до    0.3";"до    0.04";"до    0.04";"до    0.3";;"до    0.3";;;;;;;;;;;"до    0.08"
"http://splav-kharkov.com/mat_start.php?name_id=405";"20ГС2";"Сталь конструкционная для сварных конструкций";"0.17 -    0.22";;;;;;;;;"1.7 -   2.4";"1 -   1.5";"до    0.3";"до    0.04";"до    0.04";"до    0.3";;"до    0.3";;;;;;;;;;;"до    0.08"
"http://splav-kharkov.com/mat_start.php?name_id=3363";"20ФЮ";"Сталь конструкционная для сварных конструкций";"до     0.22";"до    0.03";;;;;"до    0.008";"до    0.04";;"0.17 -   0.37";"до    0.65";"до    0.3";"до    0.035";"до    0.03";"до    0.3";;"до    0.3";"0.04 -   0.15";"0.02 -   0.05";;;"Ti+Nb+V =";;;;;;"до    0.08"
"http://splav-kharkov.com/mat_start.php?name_id=400";"20Х2Г2СР";"Сталь конструкционная для сварных конструкций";"0.16 -    0.26";"0.02 -   0.08";;;;;;;;"0.75 -   1.55";"1.4 -   1.8";"до    0.3";"до    0.04";"до    0.04";"1.4 -   1.8";;"до    0.3";;"0.015 -   0.05";;"0.001 -   0.007"
"http://splav-kharkov.com/mat_start.php?name_id=941";"20ХГ2Т";"Сталь конструкционная для сварных конструкций";"0.19 -    0.26";"0.02 -   0.08";;;;;;;;"0.4 -   0.7";"1.5 -   1.9";"до    0.3";"до    0.045";"до    0.045";"0.9 -   1.7";;"до    0.3"
"http://splav-kharkov.com/mat_start.php?name_id=128";"20ХГ2Ц";"Сталь конструкционная для сварных конструкций";"0.19 -    0.26";;"0.05 -   0.14";;;;;;;"0.4 -   0.7";"1.5 -   1.9";"до    0.3";"до    0.045";"до    0.045";"0.9 -   1.2";;"до    0.3"
"http://splav-kharkov.com/mat_start.php?name_id=406";"20ХГС2";"Сталь конструкционная для сварных конструкций";"0.17 -    0.22";;;;;;;;;"1.7 -   2.4";"1 -   1.5";"до    0.3";"до    0.04";"до    0.04";"0.8 -   1.2";;"до    0.3";;;;;;;;;;;"до    0.08"
"http://splav-kharkov.com/mat_start.php?name_id=2363";"22ГЮ";"Сталь конструкционная для сварных конструкций";"0.15 -    0.22";"до    0.03";;;;;"до    0.012";;;"0.15 -   0.3";"1.2 -   1.4";;"до    0.01";;"до    0.4";;;;"0.02 -   0.05";;;;;;"до    0.02"
