Repository: a-dev-mobile/splav-kharkov

File: content/chem/article_all_1.csv (part 6 of 20)
"http://splav-kharkov.com/mat_start.php?name_id=981";"47НКХ";"Сплав прецизионный магнитно-мягкий";"до     0.03";;;;"26.33 -    30.25";;;;;"0.15 -   0.3";"0.3 -   0.6";"46 -   48";"до    0.02";"до    0.02";"1.8 -   2.2";"21.5 -   22.5"
"http://splav-kharkov.com/mat_start.php?name_id=691";"49К2ФА";"Сплав прецизионный магнитно-мягкий";"до     0.03";;;;"47.2 -    50.3";;;;;"до    0.15";"до    0.3";"до    0.3";"до    0.01";"до    0.01";;"48 -   50";;"1.7 -   2"
"http://splav-kharkov.com/mat_start.php?name_id=676";"50Н";"Сплав прецизионный магнитно-мягкий";"до     0.03";;;;"48.33 -    50.55";;;;;"0.15 -   0.3";"0.3 -   0.6";"49 -   50.5";"до    0.02";"до    0.02";;;"до    0.2"
"http://splav-kharkov.com/mat_start.php?name_id=690";"49КФ";"Сплав прецизионный магнитно-мягкий";"до     0.05";;;;"47.01 -    50.7";;;;;"до    0.3";"до    0.3";"до    0.5";"до    0.02";"до    0.02";;"48 -   50";;"1.3 -   1.8"
"http://splav-kharkov.com/mat_start.php?name_id=1834";"22С";"Сталь конструкционная для сварных конструкций";"0.17 -    0.25";"до    0.05";;;;;;;;"0.9 -   1.2";"0.6 -   0.9";;"до    0.035";"до    0.04";;;;;"до    0.1";;;;;;;;;"до    0.08"
"http://splav-kharkov.com/mat_start.php?name_id=398";"22Х2Г2АЮ";"Сталь конструкционная для сварных конструкций";"0.19 -    0.26";"0.005 -   0.03";;;;;"0.015 -   0.03";;;"0.4 -   0.7";"1.4 -   1.7";"до    0.3";"до    0.04";"до    0.04";"1.5 -   2.1";;"до    0.3";;"0.02 -   0.07";;"0.001 -   0.008"
"http://splav-kharkov.com/mat_start.php?name_id=399";"22Х2Г2Р";"Сталь конструкционная для сварных конструкций";"0.19 -    0.26";"0.02 -   0.08";;;;;;;;"0.4 -   0.7";"1.5 -   1.9";"до    0.3";"до    0.04";"до    0.04";"1.5 -   1.9";;"до    0.3";;"0.015 -   0.05";;"0.001 -   0.007"
"http://splav-kharkov.com/mat_start.php?name_id=397";"23Х2Г2Т";"Сталь конструкционная для сварных конструкций";"0.19 -    0.26";"0.02 -   0.08";;;;;;;;"0.4 -   0.7";"1.4 -   1.7";"до    0.3";"до    0.045";"до    0.045";"1.35 -   1.7";;"до    0.3";;"0.015 -   0.05"
"http://splav-kharkov.com/mat_start.php?name_id=942";"23Х2Г2Ц";"Сталь конструкционная для сварных конструкций";"0.19 -    0.26";;"0.05 -   0.1";;;;;;;"0.4 -   0.7";"1.4 -   1.7";"до    0.3";"до    0.045";"до    0.045";"1.35 -   1.7";;"до    0.3";;"0.015 -   0.05"
"http://splav-kharkov.com/mat_start.php?name_id=576";"25ГС";"Сталь конструкционная для сварных конструкций";"0.2 -    0.26";;;;;;;;;"0.6 -   0.9";"1 -   1.3";"до    0.3";"до    0.035";"до    0.04";"до    0.8";;"до    0.3"
"http://splav-kharkov.com/mat_start.php?name_id=133";"25Г2С";"Сталь конструкционная для сварных конструкций";"0.2 -    0.29";;;;;;;;;"0.6 -   0.9";"1.2 -   1.6";"до    0.3";"до    0.045";"до    0.04";"до    0.3";;"до    0.3"
"http://splav-kharkov.com/mat_start.php?name_id=407";"25С2Р";"Сталь конструкционная для сварных конструкций";"0.2 -    0.29";"0.01 -   0.03";;;;;;;;"1.2 -   1.7";"0.5 -   0.9";"до    0.3";"до    0.045";"до    0.045";"до    0.3";;"до    0.3";;;;"0.001 -   0.005"
"http://splav-kharkov.com/mat_start.php?name_id=1833";"27ГС";"Сталь конструкционная для сварных конструкций";"0.24 -    0.3";;;;;;;;;"1 -   1.5";"0.9 -   1.3";"до    0.3";"до    0.045";"до    0.045";"до    0.3";;"до    0.3";;;;;;;;;;;"до    0.08"
"http://splav-kharkov.com/mat_start.php?name_id=408";"28С";"Сталь конструкционная для сварных конструкций";"0.25 -    0.32";;;;;;;;;"0.9 -   1.2";"0.6 -   0.9";;"до    0.045";"до    0.04";;;"до    0.3";;;;;;;;;;;"до    0.08"
"http://splav-kharkov.com/mat_start.php?name_id=409";"30ХС2";"Сталь конструкционная для сварных конструкций";"0.26 -    0.32";;;;;;;;;"1.6 -   2.2";"0.6 -   0.9";;"до    0.04";"до    0.04";"0.6 -   0.9";;;;;;;;;;;;;"до    0.08"
"http://splav-kharkov.com/mat_start.php?name_id=401";"32Г2Рпс";"Сталь конструкционная для сварных конструкций";"0.28 -    0.37";;;;;;;;;"до    0.17";"1.3 -   1.75";"до    0.3";"до    0.05";"до    0.045";"до    0.3";;"до    0.3";;"0.001 -   0.015";;"0.001 -   0.007"
"http://splav-kharkov.com/mat_start.php?name_id=132";"35ГС";"Сталь конструкционная для сварных конструкций";"0.3 -    0.37";;;;;;;;;"0.6 -   0.9";"0.8 -   1.2";"до    0.3";"до    0.045";"до    0.04";"до    0.3";;"до    0.3"
"http://splav-kharkov.com/mat_start.php?name_id=396";"80С";"Сталь конструкционная для сварных конструкций";"0.74 -    0.82";"0.015 -   0.04";;;;;;;;"0.6 -   1.1";"0.5 -   0.9";"до    0.3";"до    0.045";"до    0.04";"до    0.3";;"до    0.3"
"http://splav-kharkov.com/mat_start.php?name_id=1003";"6Г2АФ";"Сталь конструкционная для сварных конструкций";"0.14 -    0.2";;;;;;"0.015 -   0.025";;;"0.3 -   0.6";"1.3 -   1.7";"до    0.3";"до    0.04";"до    0.035";"до    0.4";;"до    0.3";"0.08 -   0.14"
"http://splav-kharkov.com/mat_start.php?name_id=1005";"03Х13Н9Д2ТМ";"Сталь конструкционная криогенная";"до     0.03";"0.8 -   1.1";;;;"0.5 -   1";;;;"до    0.5";"до    0.5";"8 -   9";"до    0.025";"до    0.02";"12 -   13";;"1.5 -   2"
"http://splav-kharkov.com/mat_start.php?name_id=1004";"03Х19Г10Н7М2";"Сталь конструкционная криогенная";"до     0.03";;;;;"2 -   2.5";"0.3 -   0.4";;;"до    0.8";"9 -   11";"6.5 -   7.5";"до    0.025";"до    0.035";"18.5 -   20.5"
"http://splav-kharkov.com/mat_start.php?name_id=1457";"03Х20Н16АГ6";"Сталь конструкционная криогенная";"до     0.025";;;;"50.05 -    58.85";;"0.15 -   0.28";;;"до    0.6";"6 -   7.5";"15 -   16.5";"до    0.02";"до    0.025";"20 -   25"
"http://splav-kharkov.com/mat_start.php?name_id=753";"07Х21Г7АН5";"Сталь конструкционная криогенная";"до     0.07";;;;;;"0.15 -   0.25";;;"до    0.7";"6 -   7.5";"5 -   6";"до    0.03";"до    0.03";"19.5 -   21"
"http://splav-kharkov.com/mat_start.php?name_id=1019";"0Н6";"Сталь конструкционная криогенная";"до     0.06";;;;;;;;;"0.17 -   0.37";"0.45 -   0.6";"6.5 -   7";"до    0.02";"до    0.02"
"http://splav-kharkov.com/mat_start.php?name_id=1018";"0Н6А";"Сталь конструкционная криогенная";"до     0.06";;;;;;;;;"0.17 -   0.37";"0.45 -   0.6";"6 -   7";"до    0.02";"до    0.02";"до    0.2"
"http://splav-kharkov.com/mat_start.php?name_id=1020";"0Н9";"Сталь конструкционная криогенная";"до     0.06";;;;;;;;;"0.17 -   0.37";"0.45 -   0.6";"8.5 -   9.5";"до    0.02";"до    0.02"
"http://splav-kharkov.com/mat_start.php?name_id=1021";"0Н9А";"Сталь конструкционная криогенная";"до     0.06";;;;;;;;;"0.17 -   0.37";"0.45 -   0.6";"8.5 -   9.5";"до    0.02";"до    0.02";"до    0.2"
"http://splav-kharkov.com/mat_start.php?name_id=44";"10Х14Г14Н4Т";"Сталь конструкционная криогенная";"до     0.1";;;;;;;;;"до    0.8";"13 -   15";"2.8 -   4.5";"до    0.02";"до    0.035";"13 -   15";;;;;;;"5(С - 0.02)-0.6 Ti, остальное Fe"
"http://splav-kharkov.com/mat_start.php?name_id=744";"03Х17Н14М3";"Сталь конструкционная криогенная";"до     0.03";;;;;"2.5 -   3.1";;;;"до    0.4";"1 -   2";"13 -   15";"до    0.02";"до    0.035";"16 -   18"
"http://splav-kharkov.com/mat_start.php?name_id=1006";"11Х18М-ШД";"Сталь конструкционная подшипниковая";"1.1 -    1.2";;;;;;;;;"0.53 -   0.95";"0.5 -   1";;"до    0.015";"до    0.025";"16.5 -   18"
"http://splav-kharkov.com/mat_start.php?name_id=329";"12Х18Н10Т";"Сталь конструкционная криогенная";"до     0.12";;;;;;;;;"до    0.8";"до    2";"9 -   11";"до    0.02";"до    0.035";"17 -   19";;"до    0.3";;;;;"(5 С - 0.8) Ti, остальное Fe"
"http://splav-kharkov.com/mat_start.php?name_id=3322";"60ХФА";"Сталь конструкционная подшипниковая";"0.55 -    0.65";;;;;;;;;"0.17 -   0.37";"0.5 -   0.8";"до    0.4";"до    0.03";"до    0.035";"0.8 -   1.1";;"до    0.25";"0.1 -   0.2"
"http://splav-kharkov.com/mat_start.php?name_id=1007";"8Х4В9Ф2-Ш";"Сталь конструкционная подшипниковая";"0.7 -    0.8";;;;;;;;;"до    0.4";"до    0.4";;"до    0.03";"до    0.03";"4 -   4.6";;;"1.4 -   1.7";;"8.5 -   9.5"
"http://splav-kharkov.com/mat_start.php?name_id=1825";"ШХ10";"Сталь конструкционная подшипниковая";"0.32 -    0.42";;;;;;;;;"0.17 -   0.37";"0.4 -   0.7";"до    0.2";"до    0.03";"до    0.03";"0.8 -   1.2";;"до    0.25"
"http://splav-kharkov.com/mat_start.php?name_id=207";"ШХ15";"Сталь конструкционная подшипниковая";"0.95 -    1.05";"до    0.01";;;;;;;"до    0.0015";"0.17 -   0.37";"0.2 -   0.4";"до    0.3";"до    0.02";"до    0.027";"1.3 -   1.65";;"до    0.25"
"http://splav-kharkov.com/mat_start.php?name_id=2402";"ШХ15-ШД";"Сталь конструкционная подшипниковая";"0.95 -    1.05";"до    0.01";;;;;;;"до    0.0015";"0.17 -   0.37";"0.2 -   0.4";"до    0.3";"до    0.01";"до    0.025";"1.3 -   1.65";;"до    0.25"
"http://splav-kharkov.com/mat_start.php?name_id=208";"ШХ15СГ";"Сталь конструкционная подшипниковая";"0.95 -    1.05";"до    0.01";;;;;;;"до    0.0015";"0.4 -   0.65";"0.9 -   1.2";"до    0.3";"до    0.02";"до    0.027";"1.3 -   1.65";;"до    0.25"
"http://splav-kharkov.com/mat_start.php?name_id=579";"ШХ20СГ";"Сталь конструкционная подшипниковая";"0.9 -    1";"до    0.01";;;;;;;"до    0.0015";"0.55 -   0.85";"1.4 -   1.7";"до    0.3";"до    0.02";"до    0.027";"1.4 -   1.7";;"до    0.25"
"http://splav-kharkov.com/mat_start.php?name_id=209";"ШХ4";"Сталь конструкционная подшипниковая";"0.95 -    1.05";"до    0.01";;;;;;;"до    0.0015";"0.15 -   0.3";"0.15 -   0.3";"до    0.3";"до    0.02";"до    0.027";"0.35 -   0.5";;"до    0.25"
"http://splav-kharkov.com/mat_start.php?name_id=2480";"3К-7";"Сталь конструкционная рессорно-пружинная";"0.68 -    0.76";;;;;;;;;"0.17 -   0.37";"0.5 -   0.8";"до    0.05";"до    0.03";"до    0.02";"до    0.05";;"до    0.04"
"http://splav-kharkov.com/mat_start.php?name_id=594";"50ХГ";"Сталь конструкционная рессорно-пружинная";"0.46 -    0.54";;;;;;;;;"0.17 -   0.37";"0.7 -   1";"до    0.25";"до    0.035";"до    0.035";"0.9 -   1.2";;"до    0.2"
"http://splav-kharkov.com/mat_start.php?name_id=595";"50ХГА";"Сталь конструкционная рессорно-пружинная";"0.47 -    0.52";;;;;;;;;"0.17 -   0.37";"0.8 -   1";"до    0.25";"до    0.025";"до    0.025";"0.95 -   1.2";;"до    0.2"
"http://splav-kharkov.com/mat_start.php?name_id=596";"50ХГФА";"Сталь конструкционная рессорно-пружинная";"0.48 -    0.55";;;;;;;;;"0.17 -   0.37";"0.8 -   1";"до    0.25";"до    0.025";"до    0.025";"0.95 -   1.2";;"до    0.2";"0.15 -   0.25"
"http://splav-kharkov.com/mat_start.php?name_id=786";"50ХСА";"Сталь конструкционная рессорно-пружинная";"0.45 -    0.55";;;;;;;;;"0.8 -   1.2";"0.3 -   0.5";"до    0.25";"до    0.035";"до    0.035";"0.9 -   1.2";;"до    0.2"
"http://splav-kharkov.com/mat_start.php?name_id=271";"50ХФА";"Сталь конструкционная рессорно-пружинная";"0.46 -    0.54";;;;;;;;;"0.17 -   0.37";"0.5 -   0.8";"до    0.25";"до    0.025";"до    0.025";"0.8 -   1.1";;"до    0.2";"0.1 -   0.2"
"http://splav-kharkov.com/mat_start.php?name_id=787";"51ХФА";"Сталь конструкционная рессорно-пружинная";"0.47 -    0.55";;;;;;;;;"0.15 -   0.3";"0.3 -   0.6";"до    0.25";"до    0.025";"до    0.025";"0.75 -   1.1";;"до    0.2";"0.15 -   0.25"
"http://splav-kharkov.com/mat_start.php?name_id=266";"55С2";"Сталь конструкционная рессорно-пружинная";"0.52 -    0.6";;;;;;;;;"1.5 -   2";"0.6 -   0.9";"до    0.25";"до    0.035";"до    0.035";"до    0.3";;"до    0.2"
"http://splav-kharkov.com/mat_start.php?name_id=592";"55С2А";"Сталь конструкционная рессорно-пружинная";"0.53 -    0.58";;;;;;;;;"1.5 -   2";"0.6 -   0.9";"до    0.25";"до    0.025";"до    0.025";"до    0.3";;"до    0.2"
"http://splav-kharkov.com/mat_start.php?name_id=597";"55С2ГФ";"Сталь конструкционная рессорно-пружинная";"0.52 -    0.6";;;;;;;;;"1.5 -   2";"0.95 -   1.25";"до    0.25";"до    0.035";"до    0.035";"до    0.3";;"до    0.2";"0.1 -   0.15"
"http://splav-kharkov.com/mat_start.php?name_id=270";"55ХГР";"Сталь конструкционная рессорно-пружинная";"0.52 -    0.6";;;;;;;;;"0.17 -   0.37";"0.9 -   1.2";"до    0.25";"до    0.035";"до    0.035";"0.9 -   1.2";;"до    0.2";;;;"0.001 -   0.003"
"http://splav-kharkov.com/mat_start.php?name_id=259";"60Г";"Сталь конструкционная рессорно-пружинная";"0.57 -    0.65";;;;;;;;;"0.17 -   0.37";"0.7 -   1";"до    0.25";"до    0.035";"до    0.035";"до    0.25";;"до    0.2"
"http://splav-kharkov.com/mat_start.php?name_id=267";"60С2";"Сталь конструкционная рессорно-пружинная";"0.57 -    0.65";;;;;;;;;"1.5 -   2";"0.6 -   0.9";"до    0.25";"до    0.035";"до    0.035";"до    0.3";;"до    0.2"
"http://splav-kharkov.com/mat_start.php?name_id=268";"60С2А";"Сталь конструкционная рессорно-пружинная";"0.58 -    0.63";;;;;;;;;"1.6 -   2";"0.6 -   0.9";"до    0.25";"до    0.025";"до    0.025";"до    0.3";;"до    0.2"
"http://splav-kharkov.com/mat_start.php?name_id=593";"60С2Г";"Сталь конструкционная рессорно-пружинная";"0.55 -    0.65";;;;;;;;;"1.8 -   2.2";"0.7 -   1";"до    0.25";"до    0.025";"до    0.025";"до    0.3";;"до    0.2"
"http://splav-kharkov.com/mat_start.php?name_id=272";"60С2Н2А";"Сталь конструкционная рессорно-пружинная";"0.56 -    0.64";;;;;;;;;"1.4 -   1.8";"0.4 -   0.7";"1.4 -   1.7";"до    0.025";"до    0.025";"до    0.3";;"до    0.2"
"http://splav-kharkov.com/mat_start.php?name_id=273";"60С2ХА";"Сталь конструкционная рессорно-пружинная";"0.56 -    0.64";;;;;;;;;"1.4 -   1.8";"0.4 -   0.7";"до    0.25";"до    0.025";"до    0.025";"0.7 -   1";;"до    0.2"
"http://splav-kharkov.com/mat_start.php?name_id=274";"60С2ХФА";"Сталь конструкционная рессорно-пружинная";"0.56 -    0.64";;;;;;;;;"1.4 -   1.8";"0.4 -   0.7";"до    0.25";"до    0.025";"до    0.025";"0.9 -   1.2";;"до    0.2";"0.1 -   0.2"
"http://splav-kharkov.com/mat_start.php?name_id=210";"65";"Сталь конструкционная рессорно-пружинная";"0.62 -    0.7";;;;;;;;;"0.17 -   0.37";"0.5 -   0.8";"до    0.25";"до    0.035";"до    0.035";"до    0.25";;"до    0.2"
"http://splav-kharkov.com/mat_start.php?name_id=265";"65Г";"Сталь конструкционная рессорно-пружинная";"0.62 -    0.7";;;;;;;;;"0.17 -   0.37";"0.9 -   1.2";"до    0.25";"до    0.035";"до    0.035";"до    0.25";;"до    0.2"
"http://splav-kharkov.com/mat_start.php?name_id=788";"65ГА";"Сталь конструкционная рессорно-пружинная";"0.65 -    0.7";;;;;;;;;"0.15 -   0.3";"0.7 -   1";"до    0.2";"до    0.025";"до    0.025";"до    0.15";;"до    0.2";;"до    0.08"
"http://splav-kharkov.com/mat_start.php?name_id=275";"65С2ВА";"Сталь конструкционная рессорно-пружинная";"0.61 -    0.69";;;;;;;;;"1.5 -   2";"0.7 -   1";"до    0.25";"до    0.025";"до    0.025";"до    0.3";;"до    0.2";;;"0.8 -   1.2"
"http://splav-kharkov.com/mat_start.php?name_id=790";"68А";"Сталь конструкционная рессорно-пружинная";"0.65 -    0.7";;;;;;;;;"0.15 -   0.25";"0.4 -   0.55";"до    0.2";"до    0.025";"до    0.025";"до    0.12";;"до    0.15";;"до    0.05"
"http://splav-kharkov.com/mat_start.php?name_id=789";"68ГА";"Сталь конструкционная рессорно-пружинная";"0.65 -    0.7";;;;;;;;;"0.15 -   0.25";"0.7 -   1";"до    0.2";"до    0.025";"до    0.025";"до    0.12";;"до    0.15";;"до    0.05"
"http://splav-kharkov.com/mat_start.php?name_id=211";"70";"Сталь конструкционная рессорно-пружинная";"0.67 -    0.75";;;;;;;;;"0.17 -   0.37";"0.5 -   0.8";"до    0.25";"до    0.035";"до    0.035";"до    0.25";;"до    0.2"
"http://splav-kharkov.com/mat_start.php?name_id=591";"70Г";"Сталь конструкционная рессорно-пружинная";"0.67 -    0.75";;;;;;;;;"0.17 -   0.37";"0.9 -   1.2";"до    0.25";"до    0.035";"до    0.035";"до    0.25";;"до    0.2"
"http://splav-kharkov.com/mat_start.php?name_id=1831";"70Г2";"Сталь конструкционная рессорно-пружинная";"0.65 -    0.75";;;;;;;;;"0.17 -   0.37";"1.4 -   1.8";"до    0.3";"до    0.045";"до    0.045";"до    0.3";;"до    0.3"
"http://splav-kharkov.com/mat_start.php?name_id=269";"70С3А";"Сталь конструкционная рессорно-пружинная";"0.66 -    0.74";;;;;;;;;"2.4 -   2.8";"0.6 -   0.9";"до    0.25";"до    0.025";"до    0.025";"до    0.3";;"до    0.2"
"http://splav-kharkov.com/mat_start.php?name_id=598";"70С2ХА";"Сталь конструкционная рессорно-пружинная";"0.65 -    0.75";;;;;;;;;"1.4 -   1.7";"0.4 -   0.6";"до    0.25";"до    0.025";"до    0.025";"0.2 -   0.4";;"до    0.2"
"http://splav-kharkov.com/mat_start.php?name_id=212";"75";"Сталь конструкционная рессорно-пружинная";"0.72 -    0.8";;;;;;;;;"0.17 -   0.37";"0.5 -   0.8";"до    0.25";"до    0.035";"до    0.035";"до    0.25";;"до    0.2"
"http://splav-kharkov.com/mat_start.php?name_id=1828";"70ХГФА";"Сталь конструкционная рессорно-пружинная";"0.065 -    0.72";;;;;;;;;"0.15 -   0.3";"0.5 -   0.8";"до    0.2";"до    0.025";"до    0.025";"0.3 -   0.5";;"до    0.15";"0.1 -   0.2";"до    0.05"
"http://splav-kharkov.com/mat_start.php?name_id=213";"85";"Сталь конструкционная рессорно-пружинная";"0.82 -    0.9";;;;;;;;;"0.17 -   0.37";"0.5 -   0.8";"до    0.25";"до    0.035";"до    0.035";"до    0.25";;"до    0.2"
"http://splav-kharkov.com/mat_start.php?name_id=590";"80";"Сталь конструкционная рессорно-пружинная";"0.77 -    0.85";;;;;;;;;"0.17 -   0.37";"0.5 -   0.8";"до    0.25";"до    0.035";"до    0.035";"до    0.25";;"до    0.2"
"http://splav-kharkov.com/mat_start.php?name_id=2715";"SH";"Сталь конструкционная рессорно-пружинная";"0.46 -    1.04";;;;;;;;;"0.07 -   0.38";"0.24 -   1.56";;"до    0.048";"до    0.048"
"http://splav-kharkov.com/mat_start.php?name_id=2713";"SL";"Сталь конструкционная рессорно-пружинная";"0.36 -    0.89";;;;;;;;;"0.07 -   0.38";"0.24 -   1.56";;"до    0.048";"до    0.048"
"http://splav-kharkov.com/mat_start.php?name_id=2716";"ДМ";"Сталь конструкционная рессорно-пружинная";"0.46 -    1.04";;;;;;;;;"0.07 -   0.38";"0.24 -   1.56";;"до    0.038";"до    0.038"
"http://splav-kharkov.com/mat_start.php?name_id=2717";"ДН";"Сталь конструкционная рессорно-пружинная";"0.46 -    1.04";;;;;;;;;"0.07 -   0.38";"0.24 -   1.56";;"до    0.038";"до    0.038"
"http://splav-kharkov.com/mat_start.php?name_id=2714";"SM";"Сталь конструкционная рессорно-пружинная";"0.36 -    0.89";;;;;;;;;"0.07 -   0.38";"0.24 -   1.56";;"до    0.048";"до    0.048"
"http://splav-kharkov.com/mat_start.php?name_id=2481";"КТ-2";"Сталь конструкционная рессорно-пружинная";"0.86 -    0.91";;;;;;;;;"0.17 -   0.37";"0.2 -   0.4";"до    0.05";"до    0.02";"до    0.02";"до    0.05";;"до    0.1"
"http://splav-kharkov.com/mat_start.php?name_id=411";"А11";"Сталь конструкционная повышенной обрабатываемости резанием";"0.07 -    0.15";;;;;;;;;"до    0.1";"0.8 -   1.2";"до    0.25";"0.15 -   0.25";"0.06 -   0.12";"до    0.25";;"до    0.25"
"http://splav-kharkov.com/mat_start.php?name_id=111";"А12";"Сталь конструкционная повышенной обрабатываемости резанием";"0.08 -    0.16";;;;;;;;;"0.15 -   0.35";"0.7 -   1.1";;"0.08 -   0.2";"0.08 -   0.15";;;"до    0.25"
"http://splav-kharkov.com/mat_start.php?name_id=3091";"А15Х";"Сталь конструкционная повышенной обрабатываемости резанием";"до     0.15";;;;;;;;;;;;"до    0.04";;"0.9 -   1.2";;;;;;;;;;;;;;"до    0.1";;;"до    0.1";;;;;;;;;;;;;;"до    0.1";"до    0.02"
"http://splav-kharkov.com/mat_start.php?name_id=112";"А20";"Сталь конструкционная повышенной обрабатываемости резанием";"0.17 -    0.25";;;;;;;;;"0.15 -   0.35";"0.7 -   1";;"0.08 -   0.15";"до    0.06";;;"до    0.25"
"http://splav-kharkov.com/mat_start.php?name_id=113";"А30";"Сталь конструкционная повышенной обрабатываемости резанием";"0.26 -    0.35";;;;;;;;;"0.15 -   0.35";"0.7 -   1";;"0.08 -   0.15";"до    0.06";;;"до    0.25"
"http://splav-kharkov.com/mat_start.php?name_id=412";"А35";"Сталь конструкционная повышенной обрабатываемости резанием";"0.32 -    0.4";;;;;;;;;"0.15 -   0.35";"0.7 -   1";;"0.08 -   0.15";"до    0.06";;;"до    0.25"
"http://splav-kharkov.com/mat_start.php?name_id=657";"А35Е";"Сталь конструкционная повышенной обрабатываемости резанием";"0.32 -    0.4";;;;;;;;;"0.17 -   0.37";"0.5 -   0.8";"до    0.25";"0.06 -   0.12";"до    0.04";"до    0.25";;"до    0.25";;;;;;;;;;;;;;;;;;;;;;;;;;;;;"0.04 -   0.1"
"http://splav-kharkov.com/mat_start.php?name_id=114";"А40Г";"Сталь конструкционная повышенной обрабатываемости резанием";"0.37 -    0.45";;;;;;;;;"0.15 -   0.35";"1.2 -   1.55";;"0.18 -   0.3";"до    0.05";;;"до    0.25"
"http://splav-kharkov.com/mat_start.php?name_id=658";"А45Е";"Сталь конструкционная повышенной обрабатываемости резанием";"0.42 -    0.5";;;;;;;;;"0.17 -   0.37";"0.5 -   0.8";"до    0.25";"0.06 -   0.12";"до    0.04";"до    0.25";;"до    0.25";;;;;;;;;;;;;;;;;;;;;;;;;;;;;"0.04 -   0.1"
"http://splav-kharkov.com/mat_start.php?name_id=1001";"АС11";"Сталь конструкционная повышенной обрабатываемости резанием";"0.07 -    0.15";;;;;;;;;"до    0.1";"0.8 -   1.1";;"0.15 -   0.25";"до    0.1";;;;;;;;;;;;;;;"0.15 -   0.3"
"http://splav-kharkov.com/mat_start.php?name_id=659";"А40ХЕ";"Сталь конструкционная повышенной обрабатываемости резанием";"0.36 -    0.44";;;;;;;;;"0.17 -   0.37";"0.5 -   0.8";"до    0.3";"0.06 -   0.12";"до    0.035";"0.8 -   1.1";;"до    0.3";;;;;;;;;;;;;;;;;;;;;;;;;;;;;"0.04 -   0.1"
"http://splav-kharkov.com/mat_start.php?name_id=663";"АС12ХН";"Сталь конструкционная повышенной обрабатываемости резанием";"0.09 -    0.15";;;;;;;;;"0.17 -   0.37";"0.3 -   0.6";"0.5 -   0.8";"до    0.035";"до    0.035";"0.4 -   0.7";;"до    0.3";;;;;"S+P";;;;;;;"0.15 -   0.3"
"http://splav-kharkov.com/mat_start.php?name_id=660";"АС14";"Сталь конструкционная повышенной обрабатываемости резанием";"0.1 -    0.17";;;;;;;;;"до    0.12";"1 -   1.3";"до    0.25";"0.15 -   0.3";"до    0.1";"до    0.25";;"до    0.25";;;;;;;;;;;;"0.15 -   0.3"
"http://splav-kharkov.com/mat_start.php?name_id=664";"АС14ХГН";"Сталь конструкционная повышенной обрабатываемости резанием";"0.13 -    0.18";;;;;"до    0.1";;;;"0.17 -   0.37";"0.7 -   1";"0.8 -   1.1";"до    0.035";"до    0.035";"0.8 -   1.1";;"до    0.3";;;;;"S+P";;;;;;;"0.15 -   0.3"
"http://splav-kharkov.com/mat_start.php?name_id=665";"АС19ХГН";"Сталь конструкционная повышенной обрабатываемости резанием";"0.16 -    0.21";;;;;"до    0.1";;;;"0.17 -   0.37";"0.7 -   1.1";"0.8 -   1.1";"до    0.035";"до    0.035";"0.8 -   1.1";;"до    0.3";;;;;"S+P";;;;;;;"0.15 -   0.3"
"http://splav-kharkov.com/mat_start.php?name_id=666";"АС20ХГНМ";"Сталь конструкционная повышенной обрабатываемости резанием";"0.18 -    0.23";;;;;"0.15 -   0.25";;;;"0.17 -   0.37";"0.7 -   1.1";"0.4 -   0.7";"до    0.035";"до    0.035";"0.4 -   0.7";;"до    0.3";;;;;"S+P";;;;;;;"0.15 -   0.3"
"http://splav-kharkov.com/mat_start.php?name_id=667";"АС30ХМ";"Сталь конструкционная повышенной обрабатываемости резанием";"0.27 -    0.33";;;;;"0.15 -   0.25";;;;"0.17 -   0.37";"0.4 -   0.7";"до    0.3";"до    0.035";"до    0.035";"0.8 -   1.1";;"до    0.3";;;;;"S+P";;;;;;;"0.15 -   0.3"
"http://splav-kharkov.com/mat_start.php?name_id=661";"АС35Г2";"Сталь конструкционная повышенной обрабатываемости резанием";"0.32 -    0.39";;;;;;;;;"0.17 -   0.37";"1.35 -   1.65";"до    0.25";"0.08 -   0.13";"до    0.04";"до    0.25";;"до    0.25";;;;;;;;;;;;"0.15 -   0.3"
"http://splav-kharkov.com/mat_start.php?name_id=668";"АС38ХГМ";"Сталь конструкционная повышенной обрабатываемости резанием";"0.34 -    0.4";;;;;"0.15 -   0.25";;;;"0.17 -   0.37";"0.6 -   0.9";"до    0.3";"до    0.03";"до    0.035";"0.8 -   1.1";;"до    0.3";;;;;"S+P";;;;;;;"0.15 -   0.3"
"http://splav-kharkov.com/mat_start.php?name_id=656";"АС40";"Сталь конструкционная повышенной обрабатываемости резанием";"0.37 -    0.45";;;;;;;;;"0.17 -   0.37";"0.5 -   0.8";"до    0.25";"до    0.04";"до    0.04";"до    0.25";;"до    0.25";;;;;;;;;;;;"0.15 -   0.3"
"http://splav-kharkov.com/mat_start.php?name_id=1914";"АС40Х";"Сталь конструкционная повышенной обрабатываемости резанием";"0.36 -    0.44";;;;;;;;;"0.17 -   0.37";"0.6 -   0.9";"до    0.3";"до    0.035";"до    0.035";"0.8 -   1.1";;"до    0.3";;;;;"S+P";;;;;;;"0.15 -   0.3"
"http://splav-kharkov.com/mat_start.php?name_id=669";"АС40ХГНМ";"Сталь конструкционная повышенной обрабатываемости резанием";"0.37 -    0.43";;;;;"0.15 -   0.25";;;;"0.17 -   0.37";"0.5 -   0.8";"0.7 -   1.1";"до    0.03";"до    0.035";"0.6 -   0.9";;"до    0.3";;;;;"S+P";;;;;;;"0.15 -   0.3"
"http://splav-kharkov.com/mat_start.php?name_id=662";"АС45Г2";"Сталь конструкционная повышенной обрабатываемости резанием";"0.4 -    0.48";;;;;;;;;"до    0.15";"1.35 -   1.65";;"0.24 -   0.35";"до    0.04";;;"до    0.25";;;;;;;;;;;;"0.15 -   0.35"
"http://splav-kharkov.com/mat_start.php?name_id=796";"АСЦ30ХМ";"Сталь конструкционная повышенной обрабатываемости резанием";"0.29 -    0.33";;;;;"0.2 -   0.25";;;;"0.27 -   0.33";"0.6 -   0.7";"0.09 -   0.13";"0.028 -   0.05";"0.012 -   0.017";"0.9 -   1";;;;;;;;;;"0.001 -   0.003"
"http://splav-kharkov.com/mat_start.php?name_id=795";"АЦ20ХГНМ";"Сталь конструкционная повышенной обрабатываемости резанием";"0.19 -    0.24";;;;;"0.17 -   0.2";;;;"0.23 -   0.34";"0.7 -   0.85";"0.5 -   0.6";"0.042 -   0.07";"0.013 -   0.028";"0.4 -   0.6";;;;;;;;;;"0.002 -   0.007"
"http://splav-kharkov.com/mat_start.php?name_id=1486";"Н12К12М10ТЮ";"Сталь конструкционная высокопрочная высоколегированная";;"0.8 -   0.8";;;;"10 -   10";;;;;;"12 -   12";;;;"12 -   12";;;"1 -   1"
"http://splav-kharkov.com/mat_start.php?name_id=1492";"Н12К12М7В7";"Сталь конструкционная высокопрочная высоколегированная";;;;;;"7.8 -   7.8";;;;;;"12 -   12";;;;"12 -   12";;;;"6.7 -   6.7"
"http://splav-kharkov.com/mat_start.php?name_id=1487";"Н12К15М10";"Сталь конструкционная высокопрочная высоколегированная";;;;;;"10 -   10";;;;;;"12 -   12";;;;"15 -   15"
"http://splav-kharkov.com/mat_start.php?name_id=1490";"Н12К16М12";"Сталь конструкционная высокопрочная высоколегированная";;;;;"60 -    60";"12 -   12";;;;;;"12 -   12";;;;"16 -   16"
"http://splav-kharkov.com/mat_start.php?name_id=1474";"Н12К8М3Г2";"Сталь конструкционная высокопрочная высоколегированная";;;;;;"3 -   3";;;;;"2 -   2";"12 -   12";;;;"8 -   8"
"http://splav-kharkov.com/mat_start.php?name_id=1475";"Н12К8М4Г2";"Сталь конструкционная высокопрочная высоколегированная";;;;;;"4 -   4";;;;;"2.3 -   2.3";"12 -   12";;;;"8 -   8"
"http://splav-kharkov.com/mat_start.php?name_id=1489";"Н13К16М10";"Сталь конструкционная высокопрочная высоколегированная";;;;;"60 -    60";"11 -   11";;;;;;"13 -   13";;;;"16 -   16"
"http://splav-kharkov.com/mat_start.php?name_id=1488";"Н13К15М10";"Сталь конструкционная высокопрочная высоколегированная";;;;;;"10 -   10";;;;;;"13 -   13";;;;"15 -   15"
"http://splav-kharkov.com/mat_start.php?name_id=1472";"Н15К9М5ТЮ";"Сталь конструкционная высокопрочная высоколегированная";;"0.7 -   0.7";;;;"5 -   5";;;;;;"15 -   15";;;;"9 -   9";;;"0.9 -   0.9"
"http://splav-kharkov.com/mat_start.php?name_id=1478";"Н16К11М3Т2";"Сталь конструкционная высокопрочная высоколегированная";;"1.6 -   1.6";;;;"3 -   3";;;;;;"16 -   16";;;;"11 -   11"
"http://splav-kharkov.com/mat_start.php?name_id=1493";"Н16К15В9М2";"Сталь конструкционная высокопрочная высоколегированная";;;;;"58 -    58";"2 -   2";;;;;;"16 -   16";;;;"15 -   15";;;;"9 -   9"
"http://splav-kharkov.com/mat_start.php?name_id=1473";"Н16К4М5Т2Ю";"Сталь конструкционная высокопрочная высоколегированная";;"2 -   2";;;;"4.5 -   4.5";;;;;;"16 -   16";;;;"4.5 -   4.5";;;"0.3 -   0.3"
"http://splav-kharkov.com/mat_start.php?name_id=1485";"Н17К10М2В10Т";"Сталь конструкционная высокопрочная высоколегированная";;"0.7 -   0.7";;;;"1.5 -   1.5";;;;;;"17 -   17";;;;"10 -   10";;;;"10 -   10"
"http://splav-kharkov.com/mat_start.php?name_id=1479";"Н17К11М4Т2Ю";"Сталь конструкционная высокопрочная высоколегированная";;"1.8 -   1.8";;;;"4.5 -   4.5";;;;;;"17 -   17";;;;"11 -   11";;;"1 -   1"
"http://splav-kharkov.com/mat_start.php?name_id=1481";"Н17К12М5Т";"Сталь конструкционная высокопрочная высоколегированная";;"1 -   1";;;;"5 -   5";;;;;;"17 -   17";;;;"12 -   12"
"http://splav-kharkov.com/mat_start.php?name_id=1480";"Н18К12М3Т2";"Сталь конструкционная высокопрочная высоколегированная";;"1.4 -   1.4";;;;"3 -   3";;;;;;"18 -   18";;;;"12 -   12"
"http://splav-kharkov.com/mat_start.php?name_id=1483";"Н18К14М5Т";"Сталь конструкционная высокопрочная высоколегированная";;"1.5 -   1.5";;;;"5 -   5";;;;;;"18 -   18";;;;"14 -   14"
"http://splav-kharkov.com/mat_start.php?name_id=1482";"Н18К12М4Т2";"Сталь конструкционная высокопрочная высоколегированная";;"2 -   2";;;;"4 -   4";;;;;;"18 -   18";;;;"12 -   12"
"http://splav-kharkov.com/mat_start.php?name_id=1484";"Н18К4М7ТС";"Сталь конструкционная высокопрочная высоколегированная";;"0.6 -   0.6";;;;"7.7 -   7.7";;;;"0.7 -   0.7";;"18 -   18";;;;"4.5 -   4.5"
"http://splav-kharkov.com/mat_start.php?name_id=1468";"Н18К7М5Т";"Сталь конструкционная высокопрочная высоколегированная";;"0.5 -   0.5";;;;"5.5 -   5.5";;;;;;"18 -   18";;;;"7 -   7"
"http://splav-kharkov.com/mat_start.php?name_id=1309";"Н18К3М4Т";"Сталь конструкционная высокопрочная высоколегированная";;"0.26 -   0.26";;;;"4.2 -   4.2";;;;;;"18 -   18";;;;"3.2 -   3.2"
"http://splav-kharkov.com/mat_start.php?name_id=1469";"Н18К8М3Т";"Сталь конструкционная высокопрочная высоколегированная";;"0.2 -   0.2";;;;"3 -   3";;;;;;"18 -   18";;;;"8 -   8"
"http://splav-kharkov.com/mat_start.php?name_id=1470";"Н18К8М5Т";"Сталь конструкционная высокопрочная высоколегированная";;"0.5 -   0.5";;;;"5 -   5";;;;;;"18 -   18";;;;"8 -   8"
"http://splav-kharkov.com/mat_start.php?name_id=1476";"Н18Ф6М3";"Сталь конструкционная высокопрочная высоколегированная";;;;;;"3 -   3";;;;;;"18 -   18";;;;;;"6 -   6"
"http://splav-kharkov.com/mat_start.php?name_id=1471";"Н18К9М5Т";"Сталь конструкционная высокопрочная высоколегированная";;"0.5 -   0.5";;;;"5 -   5";;;;;;"18 -   18";;;;"9 -   9"
"http://splav-kharkov.com/mat_start.php?name_id=1477";"Н18Ф6М6";"Сталь конструкционная высокопрочная высоколегированная";;;;;;"6 -   6";;;;;;"18 -   18";;;;;;"6 -   6"
"http://splav-kharkov.com/mat_start.php?name_id=1491";"Н8К18М14";"Сталь конструкционная высокопрочная высоколегированная";;;;;"60 -    60";"14 -   14";;;;;;"8 -   8";;;;"18 -   18"
"http://splav-kharkov.com/mat_start.php?name_id=3075";"А75";"Сталь  инструментальная  углеродистая";"0.7 -    0.8";;;;;;;;;"до    0.3";"0.4 -   0.7";"до    0.25";"0.18 -   0.24";"0.04 -   0.08";"до    0.25"
"http://splav-kharkov.com/mat_start.php?name_id=3077";"АСУ10Е";"Сталь  инструментальная  углеродистая";"0.95 -    1.04";;;;;;;;;"0.15 -   0.3";"0.15 -   0.4";"до    0.2";"до    0.03";"до    0.03";"до    0.15";;"до    0.2";;;;;;;;;;;;"до    0.25";;;;;;;;;;;;;;;;;"0.16 -   0.24"
"http://splav-kharkov.com/mat_start.php?name_id=3076";"АУ10Е";"Сталь  инструментальная  углеродистая";"0.95 -    1.04";;;;;;;;;"0.15 -   0.3";"0.15 -   0.4";"до    0.2";"до    0.03";"до    0.03";"до    0.15";;"до    0.2";;;;;;;;;;;;;;;;;;;;;;;;;;;;;"0.16 -   0.24"
"http://splav-kharkov.com/mat_start.php?name_id=137";"У10";"Сталь  инструментальная  углеродистая";"0.95 -    1.09";;;;;;;;;"0.17 -   0.33";"0.17 -   0.33";"до    0.25";"до    0.028";"до    0.03";"до    0.2";;"до    0.25"
"http://splav-kharkov.com/mat_start.php?name_id=367";"У10А";"Сталь  инструментальная  углеродистая";"0.95 -    1.09";;;;;;;;;"0.17 -   0.33";"0.17 -   0.28";"до    0.25";"до    0.018";"до    0.025";"до    0.2";;"до    0.25"
"http://splav-kharkov.com/mat_start.php?name_id=581";"У11";"Сталь  инструментальная  углеродистая";"1.06 -    1.13";;;;;;;;;"0.17 -   0.33";"0.17 -   0.33";"до    0.25";"до    0.028";"до    0.03";"до    0.2";;"до    0.25"
"http://splav-kharkov.com/mat_start.php?name_id=584";"У11А";"Сталь  инструментальная  углеродистая";"1.06 -    1.13";;;;;;;;;"0.17 -   0.33";"0.17 -   0.28";"до    0.2";"до    0.018";"до    0.025";"до    0.2";;"до    0.2"
"http://splav-kharkov.com/mat_start.php?name_id=138";"У12";"Сталь  инструментальная  углеродистая";"1.1 -    1.29";;;;;;;;;"0.17 -   0.33";"0.17 -   0.33";"до    0.25";"до    0.028";"до    0.03";"до    0.2";;"до    0.25"
"http://splav-kharkov.com/mat_start.php?name_id=368";"У12А";"Сталь  инструментальная  углеродистая";"1.1 -    1.29";;;;;;;;;"0.17 -   0.33";"0.17 -   0.28";"до    0.25";"до    0.018";"до    0.025";"до    0.2";;"до    0.25"
"http://splav-kharkov.com/mat_start.php?name_id=582";"У13";"Сталь  инструментальная  углеродистая";"1.26 -    1.34";;;;;;;;;"0.17 -   0.33";"0.17 -   0.33";"до    0.25";"до    0.028";"до    0.03";"до    0.2";;"до    0.25"
"http://splav-kharkov.com/mat_start.php?name_id=585";"У13А";"Сталь  инструментальная  углеродистая";"1.26 -    1.34";;;;;;;;;"0.17 -   0.33";"0.17 -   0.28";"до    0.2";"до    0.018";"до    0.025";"до    0.2";;"до    0.2"
"http://splav-kharkov.com/mat_start.php?name_id=134";"У7";"Сталь  инструментальная  углеродистая";"0.65 -    0.74";;;;;;;;;"0.17 -   0.33";"0.17 -   0.33";"до    0.25";"до    0.028";"до    0.03";"до    0.2";;"до    0.25"
"http://splav-kharkov.com/mat_start.php?name_id=364";"У7А";"Сталь  инструментальная  углеродистая";"0.65 -    0.74";;;;;;;;;"0.17 -   0.33";"0.17 -   0.28";"до    0.25";"до    0.018";"до    0.025";"до    0.2";;"до    0.25"
"http://splav-kharkov.com/mat_start.php?name_id=135";"У8";"Сталь  инструментальная  углеродистая";"0.75 -    0.84";;;;;;;;;"0.17 -   0.33";"0.17 -   0.33";"до    0.25";"до    0.028";"до    0.03";"до    0.2";;"до    0.25"
"http://splav-kharkov.com/mat_start.php?name_id=365";"У8А";"Сталь  инструментальная  углеродистая";"0.75 -    0.84";;;;;;;;;"0.17 -   0.33";"0.17 -   0.28";"до    0.25";"до    0.018";"до    0.025";"до    0.2";;"до    0.25"
"http://splav-kharkov.com/mat_start.php?name_id=583";"У8ГА";"Сталь  инструментальная  углеродистая";"0.8 -    0.9";;;;;;;;;"0.17 -   0.33";"0.33 -   0.58";"до    0.25";"до    0.018";"до    0.025";"до    0.2";;"до    0.25"
"http://splav-kharkov.com/mat_start.php?name_id=580";"У8Г";"Сталь  инструментальная  углеродистая";"0.8 -    0.9";;;;;;;;;"0.17 -   0.33";"0.33 -   0.58";"до    0.25";"до    0.028";"до    0.03";"до    0.2";;"до    0.25"
"http://splav-kharkov.com/mat_start.php?name_id=136";"У9";"Сталь  инструментальная  углеродистая";"0.85 -    0.94";;;;;;;;;"0.17 -   0.33";"0.17 -   0.33";"до    0.25";"до    0.028";"до    0.03";"до    0.2";;"до    0.25"
"http://splav-kharkov.com/mat_start.php?name_id=366";"У9А";"Сталь  инструментальная  углеродистая";"0.85 -    0.94";;;;;;;;;"0.17 -   0.33";"0.17 -   0.28";"до    0.25";"до    0.018";"до    0.025";"до    0.2";;"до    0.25"
"http://splav-kharkov.com/mat_start.php?name_id=645";"11Х4В2МФ3С2";"Сталь инструментальная  легированная";"1.05 -    1.15";;;;;"0.3 -   0.5";;;;"1.4 -   1.8";"0.2 -   0.5";"до    0.4";"до    0.03";"до    0.03";"3.5 -   4.2";;"до    0.3";"2.3 -   2.8";;"2 -   2.7"
"http://splav-kharkov.com/mat_start.php?name_id=510";"05Х12Н6Д2МФСГТ";"Сталь инструментальная  легированная";"0.01 -    0.08";"0.4 -   0.8";"до    0.15";;;"0.2 -   0.4";;;;"0.6 -   1.2";"0.2 -   1.2";"5.5 -   6.5";"до    0.03";"до    0.03";"11.5 -   13.5";;"1.4 -   2.2";"0.2 -   0.5";;;;;;;"до    0.03";"до    0.03"
"http://splav-kharkov.com/mat_start.php?name_id=638";"11ХФ";"Сталь инструментальная  легированная";"1.05 -    1.15";;;;;;;;;"0.1 -   0.4";"0.4 -   0.7";"до    0.4";"до    0.03";"до    0.03";"0.4 -   0.7";;"до    0.3";"0.15 -   0.3"
"http://splav-kharkov.com/mat_start.php?name_id=641";"12Х1";"Сталь инструментальная  легированная";"1.15 -    1.25";"до    0.03";;;;"до    0.2";;;;"0.1 -   0.4";"0.3 -   0.6";"до    0.4";"до    0.03";"до    0.03";"1.3 -   1.65";;"до    0.3";"до    0.15";;"до    0.2"
"http://splav-kharkov.com/mat_start.php?name_id=654";"3Х2МНФ";"Сталь инструментальная  легированная";"0.27 -    0.33";;;;;"0.4 -   0.6";;;;"0.1 -   0.4";"0.3 -   0.6";"1.2 -   1.6";"до    0.03";"до    0.03";"2 -   2.5";;"до    0.3";"0.25 -   0.4"
"http://splav-kharkov.com/mat_start.php?name_id=636";"13Х";"Сталь инструментальная  легированная";"1.25 -    1.4";"до    0.03";;;;"до    0.2";;;;"0.1 -   0.4";"0.15 -   0.45";"до    0.4";"до    0.03";"до    0.03";"0.4 -   0.7";;"до    0.3";"до    0.15";;"до    0.2"
"http://splav-kharkov.com/mat_start.php?name_id=655";"4ХМНФС";"Сталь инструментальная  легированная";"0.35 -    0.45";;"до    0.05";;;"0.65 -   0.85";;;;"0.7 -   1";"0.15 -   0.45";"1.2 -   1.6";"до    0.03";"до    0.03";"1.25 -   1.55";;"до    0.3";"0.35 -   0.5";;;"до    0.003"
"http://splav-kharkov.com/mat_start.php?name_id=508";"4ХС";"Сталь инструментальная  легированная";"0.35 -    0.45";"до    0.03";;;;"до    0.2";;;;"1.2 -   1.6";"0.15 -   0.45";"до    0.4";"до    0.03";"до    0.03";"1.3 -   1.6";;"до    0.3";"до    0.15";;"до    0.2"
"http://splav-kharkov.com/mat_start.php?name_id=509";"5ХВ2СФ";"Сталь инструментальная  легированная";"0.45 -    0.55";;;;;;;;;"0.8 -   1.1";"0.15 -   0.45";"до    0.4";"до    0.03";"до    0.03";"0.9 -   1.2";;"до    0.3";"0.15 -   0.3";;"1.8 -   2.3"
"http://splav-kharkov.com/mat_start.php?name_id=3117";"55Х7ВСМФ";"Сталь инструментальная  легированная";"0.5 -    0.6";"0.05 -   0.15";;;;"1.1 -   1.5";;;;"0.6 -   0.9";"0.2 -   0.4";"до    0.35";"до    0.03";"до    0.03";"6.35 -   8";;"до    0.3";"0.1 -   0.25";;"0.7 -   1.1"
"http://splav-kharkov.com/mat_start.php?name_id=511";"5ХНВ";"Сталь инструментальная  легированная";"0.5 -    0.6";;;;;;;;;"0.1 -   0.4";"0.5 -   0.8";"1.4 -   1.8";"до    0.03";"до    0.03";"0.5 -   0.8";;"до    0.3";;;"0.4 -   0.7"
"http://splav-kharkov.com/mat_start.php?name_id=512";"5ХНВС";"Сталь инструментальная  легированная";"0.5 -    0.6";;;;;;;;;"0.6 -   0.9";"0.3 -   0.6";"0.8 -   1.2";"до    0.03";"до    0.03";"1.3 -   1.6";;"до    0.3";;;"0.4 -   0.7"
"http://splav-kharkov.com/mat_start.php?name_id=643";"6Х4М2ФС";"Сталь инструментальная  легированная";"0.57 -    0.65";;;;;"2 -   2.4";;;;"0.7 -   1";"0.15 -   0.45";"до    0.4";"до    0.03";"до    0.03";"3.8 -   4.4";;"до    0.3";"0.4 -   0.6"
"http://splav-kharkov.com/mat_start.php?name_id=503";"6Х3МФС";"Сталь инструментальная  легированная";"0.55 -    0.62";;;;;"0.2 -   0.5";;;;"0.35 -   0.65";"0.2 -   0.6";"до    0.4";"до    0.03";"до    0.03";"2.6 -   3.3";;"до    0.3";"0.3 -   0.6"
"http://splav-kharkov.com/mat_start.php?name_id=828";"7ХФ";"Сталь инструментальная  легированная";"0.63 -    0.73";;;;;;;;;"0.15 -   0.35";"0.3 -   0.6";"до    0.035";"до    0.03";"до    0.03";"0.4 -   0.7";;;"0.15 -   0.3"
"http://splav-kharkov.com/mat_start.php?name_id=646";"6Х6В3МФС";"Сталь инструментальная  легированная";"0.5 -    0.6";;;;;"0.6 -   0.9";;;;"0.6 -   0.9";"0.15 -   0.45";"до    0.4";"до    0.03";"до    0.03";"5.5 -   6.5";;"до    0.3";"0.5 -   0.8";;"2.5 -   3.2"
"http://splav-kharkov.com/mat_start.php?name_id=644";"8Х4В2МФС2";"Сталь инструментальная  легированная";"0.8 -    0.9";;;;;"0.8 -   1.1";;;;"1.7 -   2";"0.2 -   0.5";"до    0.4";"до    0.03";"до    0.03";"4.5 -   5.1";;"до    0.3";"1.1 -   1.4";;"1.8 -   2.3"
"http://splav-kharkov.com/mat_start.php?name_id=502";"8Х6НФТ";"Сталь инструментальная  легированная";"0.8 -    0.9";"0.05 -   0.15";;;;;;;;"0.1 -   0.4";"0.15 -   0.45";"0.9 -   1.3";"до    0.03";"до    0.03";"5 -   6";;"до    0.3";"0.3 -   0.5"
"http://splav-kharkov.com/mat_start.php?name_id=507";"8ХФ";"Сталь инструментальная  легированная";"0.7 -    0.8";;;;;;;;;"0.1 -   0.4";"0.15 -   0.45";"до    0.4";"до    0.03";"до    0.03";"0.4 -   0.7";;;"0.15 -   0.3"
"http://splav-kharkov.com/mat_start.php?name_id=506";"9Г2Ф";"Сталь инструментальная  легированная";"0.85 -    0.95";;;;;;;;;"0.1 -   0.4";"1.7 -   2.2";"до    0.4";"до    0.03";"до    0.03";;;"до    0.3";"0.1 -   0.3"
"http://splav-kharkov.com/mat_start.php?name_id=501";"9Х5ВФ";"Сталь инструментальная  легированная";"0.85 -    1";;;;;;;;;"0.1 -   0.4";"0.15 -   0.45";"до    0.4";"до    0.03";"до    0.03";"4.5 -   5.5";;"до    0.3";"0.15 -   0.3";;"0.8 -   1.2"
"http://splav-kharkov.com/mat_start.php?name_id=139";"9Х1";"Сталь инструментальная  легированная";"0.8 -    0.95";"до    0.03";;;;"до    0.2";;;;"0.25 -   0.45";"0.15 -   0.4";"до    0.4";"до    0.03";"до    0.03";"1.4 -   1.7";;"до    0.3";"до    0.15";;"до    0.2"
"http://splav-kharkov.com/mat_start.php?name_id=143";"9ХВГ";"Сталь инструментальная  легированная";"0.85 -    0.95";;;;;;;;;"0.1 -   0.4";"0.9 -   1.2";"до    0.4";"до    0.03";"до    0.03";"0.5 -   0.8";;"до    0.3";;;"0.5 -   0.8"
"http://splav-kharkov.com/mat_start.php?name_id=141";"9ХС";"Сталь инструментальная  легированная";"0.85 -    0.95";"до    0.03";;;;"до    0.2";;;;"1.2 -   1.6";"0.3 -   0.6";"до    0.4";"до    0.03";"до    0.03";"0.95 -   1.25";;"до    0.3";"до    0.15";;"до    0.2"
"http://splav-kharkov.com/mat_start.php?name_id=637";"9ХФ";"Сталь инструментальная  легированная";"0.8 -    0.9";;;;;;;;;"0.1 -   0.4";"0.3 -   0.6";"до    0.4";"до    0.03";"до    0.03";"0.4 -   0.7";;"до    0.3";"0.15 -   0.3"
"http://splav-kharkov.com/mat_start.php?name_id=639";"9ХФМ";"Сталь инструментальная  легированная";"0.8 -    0.9";;;;;"0.15 -   0.25";;;;"0.1 -   0.4";"0.3 -   0.6";"до    0.4";"до    0.03";"до    0.03";"0.4 -   0.7";;"до    0.3";;;"0.15 -   0.3"
"http://splav-kharkov.com/mat_start.php?name_id=505";"В2Ф";"Сталь инструментальная  легированная";"1.05 -    1.22";;;;;;;;;"0.1 -   0.4";"0.15 -   0.45";;"до    0.03";"до    0.03";"0.2 -   0.4";;;"0.15 -   0.3";;"1.6 -   2"
"http://splav-kharkov.com/mat_start.php?name_id=640";"Х";"Сталь инструментальная  легированная";"0.95 -    1.1";"до    0.03";;;;"до    0.2";;;;"0.1 -   0.4";"0.15 -   0.45";"до    0.4";"до    0.03";"до    0.03";"1.3 -   1.65";;"до    0.3";"до    0.15";;"до    0.2"
