Repository: a-dev-mobile/splav-kharkov

File: content/chem/article_all_1.csv (part 7 of 20)
"http://splav-kharkov.com/mat_start.php?name_id=981";"47НКХ";"Сплав прецизионный магнитно-мягкий";"до     0.03";;;;"26.33 -    30.25";;;;;"0.15 -   0.3";"0.3 -   0.6";"46 -   48";"до    0.02";"до    0.02";"1.8 -   2.2";"21.5 -   22.5"
"http://splav-kharkov.com/mat_start.php?name_id=691";"49К2ФА";"Сплав прецизионный магнитно-мягкий";"до     0.03";;;;"47.2 -    50.3";;;;;"до    0.15";"до    0.3";"до    0.3";"до    0.01";"до    0.01";;"48 -   50";;"1.7 -   2"
"http://splav-kharkov.com/mat_start.php?name_id=676";"50Н";"Сплав прецизионный магнитно-мягкий";"до     0.03";;;;"48.33 -    50.55";;;;;"0.15 -   0.3";"0.3 -   0.6";"49 -   50.5";"до    0.02";"до    0.02";;;"до    0.2"
"http://splav-kharkov.com/mat_start.php?name_id=690";"49КФ";"Сплав прецизионный магнитно-мягкий";"до     0.05";;;;"47.01 -    50.7";;;;;"до    0.3";"до    0.3";"до    0.5";"до    0.02";"до    0.02";;"48 -   50";;"1.3 -   1.8"
"http://splav-kharkov.com/mat_start.php?name_id=829";"ХВ4";"Сталь инструментальная  легированная";"1.25 -    1.45";;;;;;;;;"0.15 -   0.35";"0.15 -   0.4";"до    0.35";"до    0.03";"до    0.03";"0.4 -   0.7";;"до    0.3";"0.15 -   0.3";;"3.5 -   4.3"
"http://splav-kharkov.com/mat_start.php?name_id=140";"ХВ4Ф";"Сталь инструментальная  легированная";"1.25 -    1.45";;;;;"до    0.5";;;;"0.15 -   0.35";"0.15 -   0.4";"до    0.35";"до    0.03";"до    0.03";"0.4 -   0.7";;"до    0.3";"0.15 -   0.3";;"3.5 -   4.3"
"http://splav-kharkov.com/mat_start.php?name_id=142";"ХВГ";"Сталь инструментальная  легированная";"0.9 -    1.05";;;;;;;;;"0.1 -   0.4";"0.8 -   1.1";"до    0.4";"до    0.03";"до    0.03";"0.9 -   1.2";;"до    0.3";;;"1.2 -   1.6"
"http://splav-kharkov.com/mat_start.php?name_id=830";"ХВСГ";"Сталь инструментальная  легированная";"0.95 -    1.05";;;;;;;;;"0.65 -   1";"0.6 -   0.9";"до    0.25";"до    0.03";"до    0.03";"0.6 -   1.1";;"до    0.3";"0.05 -   0.15";;"0.5 -   0.8"
"http://splav-kharkov.com/mat_start.php?name_id=504";"ХВСГФ";"Сталь инструментальная  легированная";"0.95 -    1.05";;;;;;;;;"0.65 -   1";"0.6 -   0.9";"до    0.4";"до    0.03";"до    0.03";"0.6 -   1.1";;"до    0.3";"0.05 -   0.15";;"0.5 -   0.8"
"http://splav-kharkov.com/mat_start.php?name_id=642";"ХГС";"Сталь инструментальная  легированная";"0.95 -    1.05";"до    0.03";;;;"до    0.2";;;;"0.4 -   0.7";"0.85 -   1.25";"до    0.4";"до    0.03";"до    0.03";"1.3 -   1.65";;"до    0.3";"до    0.15";;"до    0.2"
"http://splav-kharkov.com/mat_start.php?name_id=311";"45ХНМ";"Сталь инструментальная валковая";"0.4 -    0.5";;;;;"0.1 -   0.3";;;;"0.17 -   0.37";"0.5 -   0.8";"1.2 -   1.6";"до    0.04";"до    0.04";"1.3 -   1.7"
"http://splav-kharkov.com/mat_start.php?name_id=309";"55Х";"Сталь инструментальная валковая";"0.5 -    0.6";;;;;;;;;"0.17 -   0.37";"0.35 -   0.65";"до    0.5";"до    0.04";"до    0.04";"1 -   1.3"
"http://splav-kharkov.com/mat_start.php?name_id=313";"60ХГ";"Сталь инструментальная валковая";"0.55 -    0.65";;;;;;;;;"0.17 -   0.37";"0.8 -   1";"до    0.4";"до    0.04";"до    0.04";"1 -   1.3"
"http://splav-kharkov.com/mat_start.php?name_id=308";"60Х2СМФ";"Сталь инструментальная валковая";"0.57 -    0.65";;;;;"0.25 -   0.35";;;;"1.05 -   1.3";"0.2 -   0.7";"до    0.5";"до    0.03";"до    0.03";"1.8 -   2.1";;;"0.1 -   0.25"
"http://splav-kharkov.com/mat_start.php?name_id=310";"60ХН";"Сталь инструментальная валковая";"0.55 -    0.65";;;;;;;;;"0.17 -   0.37";"0.5 -   0.8";"1 -   1.5";"до    0.04";"до    0.04";"0.6 -   0.9"
"http://splav-kharkov.com/mat_start.php?name_id=305";"75ХМ";"Сталь инструментальная валковая";"0.7 -    0.8";;;;;"0.2 -   0.3";;;;"0.2 -   0.6";"0.2 -   0.7";"до    0.5";"до    0.03";"до    0.03";"1.4 -   1.7"
"http://splav-kharkov.com/mat_start.php?name_id=307";"60ХСМФ";"Сталь инструментальная валковая";"0.55 -    0.65";;;;;"0.4 -   0.6";;;;"1.05 -   1.3";"0.4 -   0.7";"до    0.5";"до    0.03";"до    0.03";"1.4 -   1.8";;;"0.15 -   0.25"
"http://splav-kharkov.com/mat_start.php?name_id=306";"75ХСМФ";"Сталь инструментальная валковая";"0.72 -    0.8";;;;;"0.2 -   0.3";;;;"0.8 -   1.2";"до    0.3";"до    0.5";"до    0.03";"до    0.03";"1.2 -   1.5";;;"0.1 -   0.2"
"http://splav-kharkov.com/mat_start.php?name_id=312";"7Х2СМФ";"Сталь инструментальная валковая";"0.7 -    0.8";;;;;"0.35 -   0.6";;;;"0.7 -   1";"0.6 -   1";"до    0.5";"до    0.03";"до    0.03";"1.7 -   2.2";;;"0.15 -   0.3"
"http://splav-kharkov.com/mat_start.php?name_id=315";"75ХМФ";"Сталь инструментальная валковая";"0.7 -    0.8";;;;;"0.1 -   0.3";;;;"0.2 -   0.6";"0.2 -   0.7";"до    0.3";"до    0.04";"до    0.04";"1.4 -   1.7";;;"0.05 -   0.25"
"http://splav-kharkov.com/mat_start.php?name_id=303";"90ХФ";"Сталь инструментальная валковая";"0.8 -    0.9";;;;;;;;;"0.15 -   0.35";"0.3 -   0.6";"до    0.35";"до    0.03";"до    0.03";"0.4 -   0.7";;"до    0.3";"0.15 -   0.3"
"http://splav-kharkov.com/mat_start.php?name_id=314";"90ХМФ";"Сталь инструментальная валковая";"0.8 -    0.9";;;;;"0.2 -   0.3";;;;"0.2 -   0.4";"0.2 -   0.7";"до    0.3";"до    0.04";"до    0.04";"1.4 -   1.7";;;"0.1 -   0.2"
"http://splav-kharkov.com/mat_start.php?name_id=302";"9Х2";"Сталь инструментальная валковая";"0.85 -    0.95";;;;;;;;;"0.25 -   0.5";"0.2 -   0.7";"до    0.5";"до    0.03";"до    0.03";"1.7 -   2.1"
"http://splav-kharkov.com/mat_start.php?name_id=304";"9Х2МФ";"Сталь инструментальная валковая";"0.85 -    0.95";;;;;"0.2 -   0.3";;;;"0.25 -   0.5";"0.2 -   0.7";"до    0.5";"до    0.03";"до    0.03";"1.7 -   2.1";;;"0.1 -   0.2"
"http://splav-kharkov.com/mat_start.php?name_id=791";"2Х6В8М2К8";"Сталь инструментальная  штамповая";"0.22 -    0.3";;;;;"1.8 -   2.3";;;;"0.3 -   0.6";"0.15 -   0.4";;"до    0.03";"до    0.03";"6.5 -   7";"7.5 -   8.5";;"0.1 -   0.25";;"7 -   8"
"http://splav-kharkov.com/mat_start.php?name_id=290";"27Х2Н2М1Ф";"Сталь инструментальная  штамповая";"0.25 -    0.3";;;;;"0.8 -   1";;;;"0.17 -   0.37";"0.5 -   0.8";"1.4 -   1.8";"до    0.03";"до    0.03";"2 -   2.5";;;"0.2 -   0.3"
"http://splav-kharkov.com/mat_start.php?name_id=289";"3Х2Н2МВФ";"Сталь инструментальная  штамповая";"0.32 -    0.38";;;;;"0.8 -   1";;;;"0.17 -   0.37";"0.5 -   0.8";"1.4 -   1.8";"до    0.03";"до    0.03";"2 -   2.5";;;"0.2 -   0.3";;"0.8 -   1.2"
"http://splav-kharkov.com/mat_start.php?name_id=288";"3Х2В8Ф";"Сталь инструментальная  штамповая";"0.3 -    0.4";;;;;"до    0.5";;;;"0.15 -   0.4";"0.15 -   0.4";"до    0.35";"до    0.03";"до    0.03";"2.2 -   2.7";;"до    0.03";"0.2 -   0.5";;"7.5 -   8.5"
"http://splav-kharkov.com/mat_start.php?name_id=296";"40Х5МФ";"Сталь инструментальная  штамповая";"0.35 -    0.45";;;;;"1.2 -   1.6";;;;"0.17 -   0.37";"0.5 -   0.8";"до    0.3";"до    0.03";"до    0.03";"4.5 -   5.5";;;"0.4 -   0.6"
"http://splav-kharkov.com/mat_start.php?name_id=287";"3Х3М3Ф";"Сталь инструментальная  штамповая";"0.27 -    0.34";;;;;"2.5 -   3";;;;"0.1 -   0.4";"0.2 -   0.5";"до    0.4";"до    0.03";"до    0.03";"2.8 -   3.5";;"до    0.3";"0.4 -   0.6"
"http://splav-kharkov.com/mat_start.php?name_id=297";"4Х2НМФ";"Сталь инструментальная  штамповая";"0.36 -    0.42";;;;;"0.4 -   0.6";;;;"0.17 -   0.37";"0.5 -   0.8";"0.8 -   1.1";"до    0.03";"до    0.03";"2 -   2.5";;;"0.15 -   0.2"
"http://splav-kharkov.com/mat_start.php?name_id=652";"4Х2В5МФ";"Сталь инструментальная  штамповая";"0.3 -    0.4";;;;;"0.6 -   0.9";;;;"0.1 -   0.4";"0.1 -   0.45";"до    0.4";"до    0.03";"до    0.03";"2.2 -   3";;"до    0.3";"0.6 -   0.9";;"4.5 -   5.5"
"http://splav-kharkov.com/mat_start.php?name_id=649";"4Х3ВМФ";"Сталь инструментальная  штамповая";"0.4 -    0.48";;;;;"0.4 -   0.6";;;;"0.6 -   0.9";"0.3 -   0.6";"до    0.4";"до    0.03";"до    0.03";"2.8 -   3.5";;"до    0.3";"0.6 -   0.9";;"0.6 -   1"
"http://splav-kharkov.com/mat_start.php?name_id=650";"4Х4ВМФС";"Сталь инструментальная  штамповая";"0.37 -    0.44";;;;;"1.2 -   1.5";;;;"0.6 -   1";"0.2 -   0.5";"до    0.6";"до    0.03";"до    0.03";"3.2 -   4";;"до    0.3";"0.6 -   0.9";;"0.8 -   1.2"
"http://splav-kharkov.com/mat_start.php?name_id=651";"4Х5В2ФС";"Сталь инструментальная  штамповая";"0.35 -    0.45";;;;;;;;;"0.8 -   1.2";"0.15 -   0.45";"до    0.4";"до    0.03";"до    0.03";"4.5 -   5.5";;"до    0.3";"0.6 -   0.9";;"1.6 -   2.2"
"http://splav-kharkov.com/mat_start.php?name_id=285";"4Х5МФ1С";"Сталь инструментальная  штамповая";"0.37 -    0.44";;;;;"1.2 -   1.5";;;;"0.9 -   1.2";"0.2 -   0.5";"до    0.4";"до    0.03";"до    0.03";"4.5 -   5.5";;"до    0.3";"0.8 -   1.1"
"http://splav-kharkov.com/mat_start.php?name_id=292";"4ХВ2С";"Сталь инструментальная  штамповая";"0.35 -    0.45";;;;;;;;;"0.6 -   0.9";"0.15 -   0.4";"до    0.35";"до    0.03";"до    0.03";"1 -   1.3";;"до    0.3";;;"2 -   2.5"
"http://splav-kharkov.com/mat_start.php?name_id=286";"4Х5МФС";"Сталь инструментальная  штамповая";"0.32 -    0.4";;;;;"1.2 -   1.5";;;;"0.9 -   1.2";"0.2 -   0.5";"до    0.4";"до    0.03";"до    0.03";"4.5 -   5.5";;"до    0.3";"0.3 -   0.5"
"http://splav-kharkov.com/mat_start.php?name_id=284";"4ХМФС";"Сталь инструментальная  штамповая";"0.37 -    0.45";;;;;"0.9 -   1.2";;;;"0.5 -   0.8";"0.5 -   0.8";"до    0.4";"до    0.03";"до    0.03";"1.5 -   1.8";;"до    0.3";"0.3 -   0.5"
"http://splav-kharkov.com/mat_start.php?name_id=648";"5Х2МНФ";"Сталь инструментальная  штамповая";"0.46 -    0.53";;;;;"0.8 -   1.1";;;;"0.1 -   0.4";"0.4 -   0.7";"1.2 -   1.6";"до    0.03";"до    0.03";"1.5 -   2";;"до    0.3";"0.3 -   0.5"
"http://splav-kharkov.com/mat_start.php?name_id=653";"5Х3В3МФС";"Сталь инструментальная  штамповая";"0.45 -    0.52";;;;;"0.8 -   1.1";;"0.05 -   0.15";;"0.5 -   0.8";"0.2 -   0.5";"до    0.4";"до    0.03";"до    0.03";"2.5 -   3.2";;"до    0.3";"1.5 -   1.8";;"3 -   3.6"
"http://splav-kharkov.com/mat_start.php?name_id=293";"5ХВ2С";"Сталь инструментальная  штамповая";"0.45 -    0.55";;;;;"до    0.3";;;;"0.8 -   1.1";"0.15 -   0.45";"до    0.35";"до    0.03";"до    0.03";"0.9 -   1.2";;"до    0.3";"до    0.3";;"1.8 -   2.3"
"http://splav-kharkov.com/mat_start.php?name_id=283";"5ХГМ";"Сталь инструментальная  штамповая";"0.5 -    0.6";;;;;"0.15 -   0.3";;;;"0.25 -   0.6";"1.2 -   1.6";"до    0.35";"до    0.03";"до    0.03";"0.6 -   0.9";;"до    0.3"
"http://splav-kharkov.com/mat_start.php?name_id=282";"5ХНМ";"Сталь инструментальная  штамповая";"0.5 -    0.6";;;;;"0.15 -   0.3";;;;"0.1 -   0.4";"0.5 -   0.8";"1.4 -   1.8";"до    0.03";"до    0.03";"0.5 -   0.8";;"до    0.3"
"http://splav-kharkov.com/mat_start.php?name_id=294";"6ХВ2С";"Сталь инструментальная  штамповая";"0.55 -    0.65";;;;;;;;;"0.5 -   0.8";"0.15 -   0.45";"до    0.4";"до    0.03";"до    0.03";"1 -   1.3";;"до    0.3";;;"2.2 -   2.7"
"http://splav-kharkov.com/mat_start.php?name_id=295";"6ХВГ";"Сталь инструментальная  штамповая";"0.55 -    0.7";;;;;;;;;"0.1 -   0.4";"0.9 -   1.2";"до    0.4";"до    0.03";"до    0.03";"0.5 -   0.8";;"до    0.3";;;"0.5 -   0.8"
"http://splav-kharkov.com/mat_start.php?name_id=291";"6ХС";"Сталь инструментальная  штамповая";"0.6 -    0.7";"до    0.03";;;;"до    0.2";;;;"0.6 -   1";"0.15 -   0.45";"до    0.4";"до    0.03";"до    0.03";"1 -   1.3";;"до    0.3";"до    0.15";;"до    0.2"
"http://splav-kharkov.com/mat_start.php?name_id=280";"7Х3";"Сталь инструментальная  штамповая";"0.65 -    0.75";"до    0.03";;;;"до    0.2";;;;"0.1 -   0.4";"0.15 -   0.45";"до    0.4";"до    0.03";"до    0.03";"3.2 -   3.8";;"до    0.3";"до    0.15";;"до    0.2"
"http://splav-kharkov.com/mat_start.php?name_id=833";"7ХГ2ВМ";"Сталь инструментальная  штамповая";"0.68 -    0.76";;;;;"0.5 -   0.8";;;;"0.2 -   0.4";"1.8 -   2.3";;"до    0.03";"до    0.03";"1.5 -   1.8";;;"0.1 -   0.25";;"0.5 -   0.9"
"http://splav-kharkov.com/mat_start.php?name_id=279";"7ХГ2ВМФ";"Сталь инструментальная  штамповая";"0.68 -    0.76";;;;;"0.5 -   0.8";;;;"0.1 -   0.4";"1.8 -   2.3";"до    0.4";"до    0.03";"до    0.03";"1.5 -   1.8";;"до    0.3";"0.1 -   0.25";;"0.55 -   0.9"
"http://splav-kharkov.com/mat_start.php?name_id=281";"8Х3";"Сталь инструментальная  штамповая";"0.75 -    0.85";"до    0.03";;;;"до    0.2";;;;"0.1 -   0.4";"0.15 -   0.45";"до    0.4";"до    0.03";"до    0.03";"3.2 -   3.8";;"до    0.3";"до    0.15";;"до    0.2"
"http://splav-kharkov.com/mat_start.php?name_id=832";"8Х4В3М3Ф2";"Сталь инструментальная  штамповая";"0.75 -    0.85";;;;;"2.5 -   3";;;;"0.15 -   0.4";"0.15 -   0.4";;"до    0.03";"до    0.03";"3.5 -   4.5";;;"1.9 -   2.5";;"2.5 -   3.2"
"http://splav-kharkov.com/mat_start.php?name_id=264";"Х12";"Сталь инструментальная  штамповая";"2 -    2.2";"до    0.03";;;;"до    0.2";;;;"0.1 -   0.4";"0.15 -   0.45";"до    0.4";"до    0.03";"до    0.03";"11.5 -   13";;"до    0.3";"до    0.15";;"до    0.2"
"http://splav-kharkov.com/mat_start.php?name_id=278";"Х12ВМ";"Сталь инструментальная  штамповая";"2 -    2.2";;;;;"0.6 -   0.9";;;;"0.1 -   0.4";"0.15 -   0.45";"до    0.35";"до    0.03";"до    0.03";"11 -   12.5";;"до    0.3";"0.15 -   0.3";;"0.5 -   0.8"
"http://splav-kharkov.com/mat_start.php?name_id=647";"Х12ВМФ";"Сталь инструментальная  штамповая";"2 -    2.2";;;;;"0.6 -   0.9";;;;"0.1 -   0.4";"0.15 -   0.45";"до    0.4";"до    0.03";"до    0.03";"11 -   12.5";;"до    0.3";"0.15 -   0.3";;"0.5 -   0.8"
"http://splav-kharkov.com/mat_start.php?name_id=831";"Х12М";"Сталь инструментальная  штамповая";"1.45 -    1.65";;;;;"0.4 -   0.6";;;;"0.15 -   0.35";"0.15 -   0.4";;"до    0.03";"до    0.03";"11 -   12.5";;;"0.15 -   0.3"
"http://splav-kharkov.com/mat_start.php?name_id=277";"Х12МФ";"Сталь инструментальная  штамповая";"1.45 -    1.65";;;;;"0.4 -   0.6";;;;"0.1 -   0.4";"0.15 -   0.45";"до    0.4";"до    0.03";"до    0.03";"11 -   12.5";;"до    0.3";"0.15 -   0.3"
"http://splav-kharkov.com/mat_start.php?name_id=276";"Х12Ф1";"Сталь инструментальная  штамповая";"1.25 -    1.45";;;;;;;;;"0.1 -   0.4";"0.15 -   0.45";"до    0.4";"до    0.03";"до    0.03";"11 -   12.5";;"до    0.3";"0.7 -   0.9"
"http://splav-kharkov.com/mat_start.php?name_id=144";"Х6ВФ";"Сталь инструментальная  штамповая";"1.05 -    1.15";;;;;;;;;"0.1 -   0.4";"0.15 -   0.45";"до    0.4";"до    0.03";"до    0.03";"5.5 -   6.5";;"до    0.3";"0.5 -   0.8";;"1.1 -   1.5"
"http://splav-kharkov.com/mat_start.php?name_id=1462";"Х6Ф4М";"Сталь инструментальная  штамповая";"1.7 -    1.85";;;;;"0.5 -   0.8";;;;"0.15 -   0.4";"0.15 -   0.4";;"до    0.015";"до    0.02";"5.7 -   6.5";;;"3.5 -   4"
"http://splav-kharkov.com/mat_start.php?name_id=1461";"11М5Ф";"Сталь инструментальная быстрорежущая";"1.02 -    1.1";;;;;"5.2 -   5.8";;;;"до    0.5";"до    0.4";;;;"3.8 -   4.2";;;"1.3 -   1.6";;"до    0.6";;;"до    0.15"
"http://splav-kharkov.com/mat_start.php?name_id=601";"11Р3АМ3Ф2";"Сталь инструментальная быстрорежущая";"1.02 -    1.12";;;;;"2.5 -   3";"0.05 -   0.1";"0.05 -   0.2";;"0.2 -   0.5";"0.2 -   0.5";"до    0.6";"до    0.03";"до    0.03";"3.8 -   4.3";"до    0.5";"до    0.25";"2.3 -   2.7";;"2.5 -   3.3"
"http://splav-kharkov.com/mat_start.php?name_id=1460";"9Х4М3Ф2АГСТ";"Сталь инструментальная быстрорежущая";"0.87 -    0.97";"0.15 -   0.25";;;;"2.7 -   3.2";;;;"0.5 -   0.7";"0.55 -   0.75";"0.04 -   0.1";;;"4 -   4.5";;;"1.6 -   2.1";;"до    0.6";"до    0.003";;;;"до    0.08";;;;;;;;;;;;;;;;;;;;;;;"до    0.08"
"http://splav-kharkov.com/mat_start.php?name_id=841";"Р10Ф5К5";"Сталь инструментальная быстрорежущая";"1.45 -    1.55";;;;;"до    1";;;;"до    0.5";"до    0.4";"до    0.4";"до    0.03";"до    0.03";"4 -   4.6";"5 -   6";;"4.3 -   5.1";;"10 -   11.5"
"http://splav-kharkov.com/mat_start.php?name_id=599";"Р12";"Сталь инструментальная быстрорежущая";"0.8 -    0.9";;;;;"до    1";;;;"до    0.5";"до    0.5";"до    0.4";"до    0.03";"до    0.03";"3.1 -   3.6";"до    0.5";;"1.5 -   1.9";;"12 -   13"
"http://splav-kharkov.com/mat_start.php?name_id=838";"Р14Ф4";"Сталь инструментальная быстрорежущая";"1.2 -    1.3";;;;;"до    1";;;;"до    0.5";"до    0.4";"до    0.4";"до    0.03";"до    0.03";"4 -   4.6";;;"3.4 -   4.1";;"13 -   14.5"
"http://splav-kharkov.com/mat_start.php?name_id=603";"Р12Ф3";"Сталь инструментальная быстрорежущая";"0.95 -    1.05";;;;;"до    1";;;;"0.2 -   0.5";"0.2 -   0.5";"до    0.6";"до    0.03";"до    0.03";"3.8 -   4.3";"до    0.5";"до    0.25";"2.5 -   3";;"12 -   13"
"http://splav-kharkov.com/mat_start.php?name_id=604";"Р18К5Ф2";"Сталь инструментальная быстрорежущая";"0.85 -    0.95";;;;;"до    1";;;;"0.2 -   0.5";"0.2 -   0.5";"до    0.6";"до    0.03";"до    0.03";"3.8 -   4.4";"4.7 -   5.2";"до    0.25";"1.8 -   2.2";;"17 -   18.5"
"http://splav-kharkov.com/mat_start.php?name_id=301";"Р18";"Сталь инструментальная быстрорежущая";"0.73 -    0.83";;;;;"до    1";;;;"0.2 -   0.5";"0.2 -   0.5";"до    0.6";"до    0.03";"до    0.03";"3.8 -   4.4";"до    0.5";"до    0.25";"1 -   1.4";;"17 -   18.5"
"http://splav-kharkov.com/mat_start.php?name_id=836";"Р18Ф2";"Сталь инструментальная быстрорежущая";"0.85 -    0.95";;;;;"до    1";;;;"до    0.5";"до    0.4";"до    0.4";"до    0.03";"до    0.03";"3.8 -   4.4";;;"1.8 -   2.4";;"17 -   18"
"http://splav-kharkov.com/mat_start.php?name_id=840";"Р18Ф2К5";"Сталь инструментальная быстрорежущая";"0.85 -    0.95";;;;;"до    1";;;;"до    0.5";"до    0.4";"до    0.4";"до    0.03";"до    0.03";"3.8 -   4.4";"5 -   6";;"1.9 -   2.4";;"17 -   18.5"
"http://splav-kharkov.com/mat_start.php?name_id=606";"Р2АМ9К5";"Сталь инструментальная быстрорежущая";"1 -    1.1";;;;;"8 -   9";"0.05 -   0.1";"0.1 -   0.3";;"0.2 -   0.5";"0.2 -   0.5";"до    0.6";"до    0.03";"до    0.03";"3.8 -   4.4";"4.7 -   5.2";"до    0.25";"1.7 -   2.1";;"1.5 -   2"
"http://splav-kharkov.com/mat_start.php?name_id=1459";"Р2М5";"Сталь инструментальная быстрорежущая";"0.95 -    1.05";;"0.05 -   0.15";;;"4.8 -   5.3";;;;"до    0.5";"до    0.5";"0.05 -   0.08";;;"3.8 -   4.3";;;"0.9 -   1.3";;"1.7 -   2.3"
"http://splav-kharkov.com/mat_start.php?name_id=1697";"Р6АМ5Ф3";"Сталь инструментальная быстрорежущая";"0.95 -    1.05";;;;;"4.8 -   5.3";"0.05 -   0.1";;;"0.2 -   0.5";"0.2 -   0.5";"до    0.6";"до    0.025";"до    0.03";"3.8 -   4.3";"до    0.5";"до    0.25";"2.3 -   2.7";;"5.7 -   6.7"
"http://splav-kharkov.com/mat_start.php?name_id=1696";"Р6АМ5";"Сталь инструментальная быстрорежущая";"0.82 -    0.9";;;;;"4.8 -   5.3";"0.05 -   0.1";;;"0.2 -   0.5";"0.2 -   0.5";"до    0.6";"до    0.025";"до    0.03";"3.8 -   4.4";"до    0.5";"до    0.25";"1.7 -   2.1";;"5.5 -   6.5"
"http://splav-kharkov.com/mat_start.php?name_id=837";"Р6М3";"Сталь инструментальная быстрорежущая";"0.85 -    0.95";;;;;"3 -   3.6";;;;"до    0.5";"до    0.4";"до    0.4";"до    0.03";"до    0.03";"3 -   3.6";;;"2 -   2.5";;"5.5 -   6.5"
"http://splav-kharkov.com/mat_start.php?name_id=600";"Р6М5";"Сталь инструментальная быстрорежущая";"0.82 -    0.9";;;;;"4.8 -   5.3";;;;"0.2 -   0.5";"0.2 -   0.5";"до    0.6";"до    0.025";"до    0.03";"3.8 -   4.4";"до    0.5";"до    0.25";"1.7 -   2.1";;"5.5 -   6.5"
"http://splav-kharkov.com/mat_start.php?name_id=602";"Р6М5Ф3";"Сталь инструментальная быстрорежущая";"0.95 -    1.05";;;;;"4.8 -   5.3";;;;"0.2 -   0.5";"0.2 -   0.5";"до    0.6";"до    0.025";"до    0.03";"3.8 -   4.3";"до    0.5";"до    0.25";"2.3 -   2.7";;"5.7 -   6.7"
"http://splav-kharkov.com/mat_start.php?name_id=298";"Р6М5К5";"Сталь инструментальная быстрорежущая";"0.86 -    0.94";;;;;"4.8 -   5.3";;;;"0.2 -   0.5";"0.2 -   0.5";"до    0.6";"до    0.03";"до    0.03";"3.8 -   4.3";"4.7 -   5.2";"до    0.25";"1.7 -   2.1";;"5.7 -   6.7"
"http://splav-kharkov.com/mat_start.php?name_id=299";"Р9";"Сталь инструментальная быстрорежущая";"0.85 -    0.95";;;;;"до    1";;;;"до    0.5";"до    0.5";"до    0.4";"до    0.03";"до    0.03";"3.8 -   4.4";"до    0.5";;"2.3 -   2.7";;"8.5 -   9.5"
"http://splav-kharkov.com/mat_start.php?name_id=842";"Р9К10";"Сталь инструментальная быстрорежущая";"0.9 -    1";;;;;"до    1";;;;"до    0.5";"до    0.4";"до    0.4";"до    0.03";"до    0.03";"3.8 -   4.4";"9 -   10.5";;"2 -   2.6";;"9 -   10.5"
"http://splav-kharkov.com/mat_start.php?name_id=605";"Р9К5";"Сталь инструментальная быстрорежущая";"0.9 -    1";;;;;"до    1";;;;"0.2 -   0.5";"0.2 -   0.5";"до    0.6";"до    0.03";"до    0.03";"3.8 -   4.4";"5 -   6";"до    0.25";"2.3 -   2.7";;"9 -   10"
"http://splav-kharkov.com/mat_start.php?name_id=300";"Р9М4К8";"Сталь инструментальная быстрорежущая";"1 -    1.1";;;;;"3.8 -   4.3";;;;"0.2 -   0.5";"0.2 -   0.5";"до    0.6";"до    0.03";"до    0.03";"3 -   3.6";"7.5 -   8.5";"до    0.25";"2.3 -   2.7";;"8.5 -   9.5"
"http://splav-kharkov.com/mat_start.php?name_id=839";"Р9Ф5";"Сталь инструментальная быстрорежущая";"1.4 -    1.5";;;;;"до    1";;;;"до    0.5";"до    0.4";"до    0.4";"до    0.03";"до    0.03";"3.8 -   4.4";;;"4.3 -   5.1";;"9 -   10.5"
"http://splav-kharkov.com/mat_start.php?name_id=214";"15Л";"Сталь для отливок нелегированная";"0.12 -    0.2";;;;;;;;;"0.2 -   0.52";"0.45 -   0.9";;"до    0.06";"до    0.06"
"http://splav-kharkov.com/mat_start.php?name_id=215";"20Л";"Сталь для отливок нелегированная";"0.17 -    0.25";;;;;;;;;"0.2 -   0.52";"0.45 -   0.9";;"до    0.06";"до    0.06"
"http://splav-kharkov.com/mat_start.php?name_id=216";"25Л";"Сталь для отливок нелегированная";"0.22 -    0.3";;;;;;;;;"0.2 -   0.52";"0.45 -   0.9";;"до    0.06";"до    0.06"
"http://splav-kharkov.com/mat_start.php?name_id=217";"30Л";"Сталь для отливок нелегированная";"0.27 -    0.35";;;;;;;;;"0.2 -   0.52";"0.45 -   0.9";;"до    0.06";"до    0.06"
"http://splav-kharkov.com/mat_start.php?name_id=219";"40Л";"Сталь для отливок нелегированная";"0.37 -    0.45";;;;;;;;;"0.2 -   0.52";"0.45 -   0.9";;"до    0.06";"до    0.06"
"http://splav-kharkov.com/mat_start.php?name_id=218";"35Л";"Сталь для отливок нелегированная";"0.32 -    0.4";;;;;;;;;"0.2 -   0.52";"0.45 -   0.9";;"до    0.06";"до    0.06"
"http://splav-kharkov.com/mat_start.php?name_id=220";"45Л";"Сталь для отливок нелегированная";"0.42 -    0.5";;;;;;;;;"0.2 -   0.52";"0.45 -   0.9";;"до    0.06";"до    0.06"
"http://splav-kharkov.com/mat_start.php?name_id=221";"50Л";"Сталь для отливок нелегированная";"0.47 -    0.55";;;;;;;;;"0.2 -   0.52";"0.45 -   0.9";;"до    0.06";"до    0.06"
"http://splav-kharkov.com/mat_start.php?name_id=222";"55Л";"Сталь для отливок нелегированная";"0.52 -    0.6";;;;;;;;;"0.2 -   0.52";"0.4 -   0.9";"до    0.3";"до    0.045";"до    0.04";"до    0.3";;"до    0.3"
"http://splav-kharkov.com/mat_start.php?name_id=621";"03Н12Х5М3ТЛ";"Сталь для отливок легированная";"0.01 -    0.04";"0.7 -   0.9";;;;"2.5 -   3";;;;"до    0.2";"до    0.2";"12 -   12.5";"до    0.015";"до    0.015";"4.5 -   5"
"http://splav-kharkov.com/mat_start.php?name_id=622";"03Н12Х5М3ТЮЛ";"Сталь для отливок легированная";"0.01 -    0.04";"0.7 -   0.9";;;;"2.5 -   3";;;;"до    0.2";"до    0.2";"12 -   12.5";"до    0.015";"до    0.015";"4.5 -   5";;;;"0.25 -   0.45"
"http://splav-kharkov.com/mat_start.php?name_id=240";"08ГДНФЛ";"Сталь для отливок легированная";"до     0.1";;;;;;;;;"0.15 -   0.4";"0.6 -   1";"1.15 -   1.55";"до    0.035";"до    0.035";;;"0.8 -   1.2";"до    0.1"
"http://splav-kharkov.com/mat_start.php?name_id=568";"08Х17Н34В5Т3Ю2Л";"Сталь для отливок легированная";"до     0.08";"2.6 -   3.2";;;"34.64 -    43.7";;;;;"0.2 -   0.5";"0.3 -   0.6";"32 -   35";"до    0.01";"до    0.01";"15 -   18";;"до    0.3";;"1.7 -   2.1";"4.5 -   5.5";"до    0.05";;"до    0.01"
"http://splav-kharkov.com/mat_start.php?name_id=574";"120Г13Х2БЛ";"Сталь для отливок легированная";"1 -    1.4";;;;;;;"0.08 -   0.1";;"0.3 -   1";"11.5 -   14.5";"до    1";"до    0.05";"до    0.1";"1.5 -   2.5";;"до    0.3"
"http://splav-kharkov.com/mat_start.php?name_id=241";"12ДН2ФЛ";"Сталь для отливок легированная";"0.08 -    0.16";;;;;;;;;"0.2 -   0.4";"0.4 -   0.9";"1.8 -   2.2";"до    0.035";"до    0.035";;;"1.2 -   1.5";"0.08 -   0.15"
"http://splav-kharkov.com/mat_start.php?name_id=615";"12ДХН1МФЛ";"Сталь для отливок легированная";"0.1 -    0.18";;;;;"0.2 -   0.3";;;;"0.2 -   0.4";"0.3 -   0.55";"1.4 -   1.8";"до    0.03";"до    0.03";"1.2 -   1.7";;"0.4 -   0.65";"0.08 -   0.15"
"http://splav-kharkov.com/mat_start.php?name_id=617";"12Х7Г3СЛ";"Сталь для отливок легированная";"0.1 -    0.15";;;;;;;;;"0.8 -   1.2";"3 -   3.5";;"до    0.02";"до    0.02";"7 -   7.5"
"http://splav-kharkov.com/mat_start.php?name_id=614";"13ХНДФТЛ";"Сталь для отливок легированная";"до     0.16";"0.04 -   0.1";;;;;;;;"0.2 -   0.4";"0.4 -   0.9";"1.2 -   1.6";"до    0.03";"до    0.03";"0.15 -   0.4";;"0.65 -   0.9";"0.06 -   0.12"
"http://splav-kharkov.com/mat_start.php?name_id=247";"14Х2ГМРЛ";"Сталь для отливок легированная";"0.1 -    0.17";;;;;"0.45 -   0.55";;;;"0.2 -   0.42";"0.9 -   1.2";"до    0.3";"до    0.02";"до    0.02";"1.4 -   1.7";;"до    0.3";;;;"до    0.004"
"http://splav-kharkov.com/mat_start.php?name_id=634";"15ГЛ";"Сталь для отливок легированная";"0.12 -    0.18";;;;;;;;;"0.3 -   0.6";"0.7 -   1";;"до    0.04";"до    0.04"
"http://splav-kharkov.com/mat_start.php?name_id=251";"15ГНЛ";"Сталь для отливок легированная";"0.12 -    0.2";;;;;;;;;"0.2 -   0.4";"0.8 -   1.4";"0.8 -   1.2";"до    0.03";"до    0.03";"до    0.3"
"http://splav-kharkov.com/mat_start.php?name_id=1709";"15ХЛ";"Сталь для отливок легированная";"0.12 -    0.18";;;;;;;;;"0.2 -   0.5";"0.4 -   0.6";;"до    0.04";"до    0.04";"0.5 -   0.8"
"http://splav-kharkov.com/mat_start.php?name_id=609";"20Г1ФЛ";"Сталь для отливок легированная";"0.16 -    0.25";"до    0.05";;;;;;;;"0.2 -   0.5";"0.9 -   1.4";;"до    0.05";"до    0.05";;;;"0.06 -   0.12"
"http://splav-kharkov.com/mat_start.php?name_id=607";"20ГЛ";"Сталь для отливок легированная";"0.15 -    0.25";;;;;;;;;"0.2 -   0.4";"1.2 -   1.6";;"до    0.04";"до    0.04"
"http://splav-kharkov.com/mat_start.php?name_id=250";"20ГНМФЛ";"Сталь для отливок легированная";"0.14 -    0.22";;;;;"0.15 -   0.25";;;;"0.2 -   0.4";"0.7 -   1.2";"0.7 -   1";"до    0.03";"до    0.03";"до    0.3";;;"0.06 -   0.12"
"http://splav-kharkov.com/mat_start.php?name_id=1724";"20ГНМЮЛ";"Сталь для отливок легированная";"0.16 -    0.23";;;;;"0.15 -   0.3";;;;"0.2 -   0.5";"1.1 -   1.6";"0.3 -   0.5";"до    0.035";"до    0.035";;;;;"min    0.01"
"http://splav-kharkov.com/mat_start.php?name_id=608";"20ГСЛ";"Сталь для отливок легированная";"0.16 -    0.22";;;;;;;;;"0.6 -   0.8";"1 -   1.3";;"до    0.03";"до    0.03"
"http://splav-kharkov.com/mat_start.php?name_id=613";"20ДХЛ";"Сталь для отливок легированная";"0.15 -    0.25";;;;;;;;;"0.2 -   0.4";"0.5 -   0.8";;"до    0.04";"до    0.04";"0.8 -   1.1";;"1.4 -   1.6"
"http://splav-kharkov.com/mat_start.php?name_id=225";"20ФЛ";"Сталь для отливок легированная";"0.14 -    0.25";;;;;;;;;"0.2 -   0.52";"0.7 -   1.2";;"до    0.05";"до    0.05";;;;"0.06 -   0.12"
"http://splav-kharkov.com/mat_start.php?name_id=242";"20ХГСНДМЛ";"Сталь для отливок легированная";"0.18 -    0.24";"0.03 -   0.07";;;;"0.1 -   0.15";;;;"0.9 -   1.2";"0.9 -   1.3";"1.1 -   1.5";"до    0.045";"до    0.05";"0.6 -   0.9";;"0.4 -   0.6"
"http://splav-kharkov.com/mat_start.php?name_id=228";"20ХГСФЛ";"Сталь для отливок легированная";"0.14 -    0.22";;;;;;;;;"0.5 -   0.7";"0.9 -   1.3";"до    0.4";"до    0.02";"до    0.02";"0.3 -   0.6";;"до    0.3";"0.07 -   0.13"
"http://splav-kharkov.com/mat_start.php?name_id=249";"20ХМЛ";"Сталь для отливок легированная";"0.15 -    0.25";;;;;"0.4 -   0.6";;;;"0.2 -   0.42";"0.4 -   0.9";;"до    0.04";"до    0.04";"0.4 -   0.7"
"http://splav-kharkov.com/mat_start.php?name_id=610";"20ХМФЛ";"Сталь для отливок легированная";"0.18 -    0.25";;;;;"0.5 -   0.7";;;;"0.2 -   0.4";"0.6 -   0.9";;"до    0.025";"до    0.025";"0.9 -   1.2";;;"0.2 -   0.3"
"http://splav-kharkov.com/mat_start.php?name_id=616";"23ХГС2МФЛ";"Сталь для отливок легированная";"0.18 -    0.24";;;;;"0.25 -   0.3";;;;"1.8 -   2";"0.5 -   0.8";;"до    0.025";"до    0.025";"0.6 -   0.9";;;"0.1 -   0.15"
"http://splav-kharkov.com/mat_start.php?name_id=244";"25ГСЛ";"Сталь для отливок легированная";"0.22 -    0.28";;;;;;;;;"0.6 -   0.8";"1 -   1.3";"до    0.3";"до    0.3";"до    0.3";"до    0.3";;"до    0.3"
"http://splav-kharkov.com/mat_start.php?name_id=1566";"25Х2Г2ФЛ";"Сталь для отливок легированная";"0.22 -    0.27";;;;;;;;;"0.7 -   0.9";"1.6 -   1.8";"до    0.3";"до    0.02";"до    0.02";"1.8 -   2.2";;"до    0.3";"0.15 -   0.2"
"http://splav-kharkov.com/mat_start.php?name_id=257";"25Х2НМЛ";"Сталь для отливок легированная";"0.22 -    0.3";;;;;"0.2 -   0.3";;;;"0.2 -   0.4";"0.5 -   0.8";"0.6 -   0.9";"до    0.02";"до    0.02";"1.6 -   1.9";;"до    0.3"
"http://splav-kharkov.com/mat_start.php?name_id=618";"25Х2ГНМФЛ";"Сталь для отливок легированная";"0.22 -    0.3";;;;;"0.2 -   0.5";;;;"0.3 -   0.7";"0.7 -   1.1";"0.3 -   0.9";"до    0.025";"до    0.025";"1.4 -   2";;;"0.04 -   0.2"
"http://splav-kharkov.com/mat_start.php?name_id=1711";"25ХГЛ";"Сталь для отливок легированная";"0.2 -    0.3";;;;;;;;;"0.2 -   0.5";"0.85 -   1.15";;"до    0.04";"до    0.04";"0.9 -   1.3"
"http://splav-kharkov.com/mat_start.php?name_id=635";"30ГЛ";"Сталь для отливок легированная";"0.25 -    0.32";;;;;;;;;"0.2 -   0.5";"1.4 -   1.7";;"до    0.04";"до    0.04"
"http://splav-kharkov.com/mat_start.php?name_id=619";"27Х5ГСМЛ";"Сталь для отливок легированная";"0.24 -    0.28";;;;;"0.55 -   0.6";;;;"0.9 -   1.2";"0.9 -   1.2";;"до    0.02";"до    0.02";"5 -   5.5"
"http://splav-kharkov.com/mat_start.php?name_id=224";"30ГСЛ";"Сталь для отливок легированная";"0.25 -    0.35";;;;;;;;;"0.6 -   0.8";"1.1 -   1.4";;"до    0.04";"до    0.04"
"http://splav-kharkov.com/mat_start.php?name_id=620";"30Х3С3ГМЛ";"Сталь для отливок легированная";"0.29 -    0.33";;;;;"0.5 -   0.6";;;;"2.8 -   3.2";"0.7 -   1.2";;"до    0.02";"до    0.02";"2.8 -   3.2"
"http://splav-kharkov.com/mat_start.php?name_id=1721";"30ХГ1";"Сталь для отливок легированная";"0.25 -    0.32";;;;;"0.4 -   0.6";;;;"0.4 -   0.5";"1.4 -   1.8";;"до    0.025";"до    0.03";"0.5 -   1";;;"0.2 -   0.4";;;"0.006 -   0.01"
"http://splav-kharkov.com/mat_start.php?name_id=230";"30ХГСФЛ";"Сталь для отливок легированная";"0.25 -    0.35";;;;;;;;;"0.4 -   0.6";"1 -   1.5";;"до    0.05";"до    0.05";"0.3 -   0.5";;;"0.06 -   0.12"
"http://splav-kharkov.com/mat_start.php?name_id=229";"30ХГФРЛ";"Сталь для отливок легированная";"0.28 -    0.36";;;;;;;;;"0.2 -   0.6";"0.8 -   1.25";"до    0.3";"до    0.04";"до    0.04";"0.5 -   0.9";;"до    0.3";"0.05 -   0.1";;;"до    0.004"
"http://splav-kharkov.com/mat_start.php?name_id=1710";"30ХЛ";"Сталь для отливок легированная";"0.25 -    0.35";;;;;;;;;"0.2 -   0.5";"0.5 -   0.9";;"до    0.04";"до    0.04";"0.5 -   0.8"
"http://splav-kharkov.com/mat_start.php?name_id=1717";"30ХМЛ";"Сталь для отливок легированная";"0.25 -    0.35";;;;;"0.2 -   0.3";;;;"0.2 -   0.5";"0.5 -   0.8";;"до    0.04";"до    0.04";"0.8 -   1.2"
"http://splav-kharkov.com/mat_start.php?name_id=611";"30ХНМЛ";"Сталь для отливок легированная";"0.25 -    0.35";;;;;"0.2 -   0.3";;;;"0.2 -   0.4";"0.4 -   0.9";"1.3 -   1.6";"до    0.04";"до    0.04";"1.3 -   1.6"
"http://splav-kharkov.com/mat_start.php?name_id=239";"32Х06Л";"Сталь для отливок легированная";"0.25 -    0.35";;;;;;;;;"0.2 -   0.4";"0.4 -   0.9";;"до    0.05";"до    0.05";"0.5 -   0.8"
"http://splav-kharkov.com/mat_start.php?name_id=223";"35ГЛ";"Сталь для отливок легированная";"0.3 -    0.4";;;;;;;;;"0.2 -   0.4";"1.2 -   1.6";;"до    0.04";"до    0.04"
"http://splav-kharkov.com/mat_start.php?name_id=612";"35НГМЛ";"Сталь для отливок легированная";"0.32 -    0.42";;;;;"0.15 -   0.25";;;;"0.2 -   0.4";"0.8 -   1.2";"0.8 -   1.2";"до    0.04";"до    0.04"
"http://splav-kharkov.com/mat_start.php?name_id=1735";"35ХГЛ";"Сталь для отливок легированная";"0.3 -    0.45";;;;;;;;;"0.5 -   0.75";"0.6 -   0.9";;"до    0.04";"до    0.04";"0.5 -   0.8"
"http://splav-kharkov.com/mat_start.php?name_id=231";"35ХГСЛ";"Сталь для отливок легированная";"0.3 -    0.4";;;;;;;;;"0.6 -   0.8";"1 -   1.3";;"до    0.04";"до    0.04";"0.6 -   0.9"
"http://splav-kharkov.com/mat_start.php?name_id=1715";"35ХГФЛ";"Сталь для отливок легированная";"0.28 -    0.38";;;;;;;;;"0.2 -   0.5";"1 -   1.4";;"до    0.04";"до    0.04";"0.2 -   0.6";;;"0.1 -   0.25"
"http://splav-kharkov.com/mat_start.php?name_id=233";"35ХМФЛ";"Сталь для отливок легированная";"0.3 -    0.4";;;;;"0.08 -   0.12";;;;"0.2 -   0.4";"0.4 -   0.9";"до    0.3";"до    0.04";"до    0.04";"0.8 -   1.1";;"до    0.3";"0.06 -   0.12"
"http://splav-kharkov.com/mat_start.php?name_id=232";"35ХМЛ";"Сталь для отливок легированная";"0.3 -    0.4";;;;;"0.2 -   0.3";;;;"0.2 -   0.4";"0.4 -   0.9";;"до    0.04";"до    0.04";"0.8 -   1.1"
"http://splav-kharkov.com/mat_start.php?name_id=245";"35ХНЛ";"Сталь для отливок легированная";"0.3 -    0.38";;;;;;;;;"0.2 -   0.42";"0.4 -   0.9";"0.7 -   0.9";"до    0.04";"до    0.04";"0.5 -   0.8";;"до    0.3"
"http://splav-kharkov.com/mat_start.php?name_id=246";"35ХН2МЛ";"Сталь для отливок легированная";"0.3 -    0.4";;;;;"0.2 -   0.3";;;;"0.25 -   0.45";"0.6 -   0.9";"1.3 -   1.7";"до    0.04";"до    0.04";"0.5 -   0.8"
"http://splav-kharkov.com/mat_start.php?name_id=1708";"40Г1";"Сталь для отливок легированная";"0.35 -    0.45";;;;;;;;;"0.2 -   0.5";"1.6 -   1.9";;"до    0.04";"до    0.04";;;;"0.1 -   0.2"
"http://splav-kharkov.com/mat_start.php?name_id=1723";"40ГТЛ";"Сталь для отливок легированная";"0.34 -    0.42";"0.02 -   0.1";;;;;;;;"0.2 -   0.5";"1.2 -   1.6";;"до    0.045";"до    0.045"
"http://splav-kharkov.com/mat_start.php?name_id=227";"40ХЛ";"Сталь для отливок легированная";"0.35 -    0.45";;;;;;;;;"0.2 -   0.4";"0.4 -   0.9";;"до    0.04";"до    0.04";"0.8 -   1.1"
"http://splav-kharkov.com/mat_start.php?name_id=1718";"40ХМЛ";"Сталь для отливок легированная";"0.38 -    0.45";;;;;"0.2 -   0.3";;;;"0.2 -   0.5";"0.5 -   0.8";;"до    0.04";"до    0.04";"0.8 -   1.2"
"http://splav-kharkov.com/mat_start.php?name_id=1720";"40ХН2Л";"Сталь для отливок легированная";"0.35 -    0.45";;;;;;;;;"0.2 -   0.5";"0.6 -   0.9";"1.6 -   2";"до    0.045";"до    0.045";"0.4 -   0.7"
"http://splav-kharkov.com/mat_start.php?name_id=1719";"40ХНЛ";"Сталь для отливок легированная";"0.35 -    0.45";;;;;;;;;"0.2 -   0.5";"0.4 -   0.9";"1 -   1.5";"до    0.04";"до    0.04";"0.5 -   0.8"
"http://splav-kharkov.com/mat_start.php?name_id=1716";"40ХФЛ";"Сталь для отливок легированная";"0.35 -    0.45";;;;;;;;;"0.2 -   0.5";"0.5 -   0.8";;"до    0.04";"до    0.04";"1 -   1.4";;;"0.15 -   0.3"
"http://splav-kharkov.com/mat_start.php?name_id=243";"45ГЛ";"Сталь для отливок легированная";"0.4 -    0.5";;;;;;;;;"0.2 -   0.5";"0.8 -   1.2";;"до    0.04";"до    0.04"
"http://splav-kharkov.com/mat_start.php?name_id=226";"45ФЛ";"Сталь для отливок легированная";"0.42 -    0.5";"до    0.03";;;;;;;;"0.2 -   0.52";"0.4 -   0.9";;"до    0.06";"до    0.06";;;;"0.05 -   0.1"
"http://splav-kharkov.com/mat_start.php?name_id=1712";"50ХГЛ";"Сталь для отливок легированная";"0.45 -    0.6";;;;;;;;;"0.2 -   0.5";"0.5 -   0.9";;"до    0.04";"до    0.04";"0.6 -   0.9"
"http://splav-kharkov.com/mat_start.php?name_id=1707";"55СЛ";"Сталь для отливок легированная";"0.52 -    0.6";;;;;;;;;"0.5 -   0.7";"0.5 -   0.8";;"до    0.045";"до    0.045"
"http://splav-kharkov.com/mat_start.php?name_id=1713";"60ХГЛ";"Сталь для отливок легированная";"0.5 -    0.65";;;;;;;;;"0.2 -   0.5";"0.9 -   1.3";;"до    0.05";"до    0.05";"0.9 -   1.3"
"http://splav-kharkov.com/mat_start.php?name_id=1706";"70ГЛ";"Сталь для отливок легированная";"0.65 -    0.8";;;;;;;;;"0.2 -   0.5";"1.1 -   1.6";;"до    0.045";"до    0.045"
"http://splav-kharkov.com/mat_start.php?name_id=1714";"70Х2ГЛ";"Сталь для отливок легированная";"0.6 -    0.75";;;;;;;;;"0.2 -   0.5";"0.8 -   1.2";;"до    0.05";"до    0.05";"1.8 -   2.2"
"http://splav-kharkov.com/mat_start.php?name_id=1722";"75ХНМФЛ";"Сталь для отливок легированная";"0.7 -    0.85";;;;;"0.4 -   0.6";;;;"0.2 -   0.5";"0.6 -   0.9";"0.5 -   0.8";"до    0.05";"до    0.05";"1.3 -   1.7";;;"0.1 -   0.25"
"http://splav-kharkov.com/mat_start.php?name_id=248";"80ГСЛ";"Сталь для отливок легированная";"0.8 -    1.1";;;;;;;;;"0.8 -   1.2";"1 -   1.5";"до    0.5";"до    0.05";"до    0.05";"до    0.5"
"http://splav-kharkov.com/mat_start.php?name_id=625";"07Х17Н16ТЛ";"Сталь для отливок легированная с особыми свойствами";"0.04 -    0.1";"0.005 -   0.15";;;;;;;;"0.2 -   0.6";"1 -   2";"15 -   17";"до    0.02";"до    0.035";"16 -   18"
"http://splav-kharkov.com/mat_start.php?name_id=1732";"07Х18Н10Г2С2М2Л";"Сталь для отливок легированная с особыми свойствами";"до     0.07";;;;;"2 -   2.5";;;;"до    2";"до    2";"9 -   12";"до    0.04";"до    0.04";"17 -   19"
"http://splav-kharkov.com/mat_start.php?name_id=560";"07Х18Н9Л";"Сталь для отливок легированная с особыми свойствами";"до     0.07";;;;;;;;;"0.2 -   1";"1 -   2";"8 -   11";"до    0.03";"до    0.035";"17 -   20";;"до    0.3"
"http://splav-kharkov.com/mat_start.php?name_id=3236";"07Х21Н9С2МЛ";"Сталь для отливок легированная с особыми свойствами";"до     0.07";;;;;"0.8 -   1.3";;;;"2 -   2.5";"0.5 -   0.9";"8 -   9";"до    0.03";"до    0.03";"20.5 -   22.5";;;"0.2 -   0.7"
"http://splav-kharkov.com/mat_start.php?name_id=3228";"07Х24Н8М2Д3Л";"Сталь для отливок легированная с особыми свойствами";"до     0.07";;;;;"1.75 -   2.25";;;;"0.4 -   0.8";"0.3 -   0.8";"8 -   9";"до    0.025";"до    0.025";"23 -   25";;"2.75 -   3.25"
"http://splav-kharkov.com/mat_start.php?name_id=1736";"08Г2ДНФЛ";"Сталь для отливок легированная с особыми свойствами";"0.05 -    0.1";;;;;;;;;"0.15 -   0.4";"1.3 -   1.7";"1.15 -   1.55";"до    0.02";"до    0.02";"до    0.3";;"0.8 -   1.1";"0.02 -   0.08";;;;;;;;;;;;;;;;;;;;;;;;;;;;;;"0.02 -   0.05"
"http://splav-kharkov.com/mat_start.php?name_id=1726";"08Х12Н4ГСМЛ";"Сталь для отливок легированная с особыми свойствами";"до     0.08";;;;;"до    1";;;;"до    1";"до    1.5";"3.5 -   5";"до    0.035";"до    0.035";"11.5 -   13.5"
"http://splav-kharkov.com/mat_start.php?name_id=3235";"08Х14Н5М2ДЛ";"Сталь для отливок легированная с особыми свойствами";"до     0.08";;;;;"1.5 -   2";;"до    0.1";;"до    0.7";"до    1";"4.5 -   5.5";"до    0.03";"до    0.03";"13 -   14.5";;"1.2 -   1.75"
"http://splav-kharkov.com/mat_start.php?name_id=554";"08Х14Н7МЛ";"Сталь для отливок легированная с особыми свойствами";"до     0.08";;;;;"0.5 -   1";;;;"0.2 -   0.75";"0.3 -   0.9";"6 -   8.5";"до    0.03";"до    0.03";"13 -   15"
"http://splav-kharkov.com/mat_start.php?name_id=623";"08Х14НДЛ";"Сталь для отливок легированная с особыми свойствами";"до     0.08";;;;;;;;;"до    0.4";"0.5 -   0.8";"1.2 -   1.6";"до    0.025";"до    0.025";"13 -   14.5";;"0.8 -   1.2"
"http://splav-kharkov.com/mat_start.php?name_id=624";"08Х15Н4ДМЛ";"Сталь для отливок легированная с особыми свойствами";"до     0.08";;;;;"0.3 -   0.45";;;;"до    0.4";"1 -   1.5";"3.5 -   3.9";"до    0.025";"до    0.025";"14 -   16";;"1 -   1.4"
"http://splav-kharkov.com/mat_start.php?name_id=626";"08Х17Н34В5Т3Ю2РЛ";"Сталь для отливок легированная с особыми свойствами";"до     0.08";"2.6 -   3.2";;;"34.95 -    43.7";;;;;"0.2 -   0.5";"0.3 -   0.6";"32 -   35";"до    0.01";"до    0.01";"15 -   18";;;;"1.7 -   2.1";"4.5 -   5.5";"до    0.05";;"до    0.01"
"http://splav-kharkov.com/mat_start.php?name_id=517";"09Х16Н4БЛ";"Сталь для отливок легированная с особыми свойствами";"0.05 -    0.13";;;;;;;"0.05 -   0.2";;"0.2 -   0.6";"0.3 -   0.6";"3.5 -   4.5";"до    0.025";"до    0.03";"15 -   17"
"http://splav-kharkov.com/mat_start.php?name_id=518";"09Х17Н3СЛ";"Сталь для отливок легированная с особыми свойствами";"0.05 -    0.12";;;;;;;;;"0.8 -   1.5";"0.3 -   0.8";"2.8 -   3.8";"до    0.03";"до    0.035";"15 -   18"
"http://splav-kharkov.com/mat_start.php?name_id=3229";"10Х14Н5М2Л";"Сталь для отливок легированная с особыми свойствами";"0.12 -    0.16";;;;;"2.3 -   2.8";;;;"до    0.75";"до    0.9";"4.5 -   5.5";"до    0.025";"до    0.025";"13 -   15"
"http://splav-kharkov.com/mat_start.php?name_id=520";"10Х12НДЛ";"Сталь для отливок легированная с особыми свойствами";"до     0.1";;;;;;;;;"0.17 -   0.4";"0.2 -   0.6";"1 -   1.5";"до    0.025";"до    0.025";"12 -   13";;"0.8 -   1.1"
"http://splav-kharkov.com/mat_start.php?name_id=516";"10Х14НДЛ";"Сталь для отливок легированная с особыми свойствами";"до     0.1";;;;;;;;;"0.2 -   0.4";"0.3 -   0.6";"1.2 -   1.6";"до    0.03";"до    0.03";"13.5 -   15";;"1.2 -   1.6"
"http://splav-kharkov.com/mat_start.php?name_id=573";"10Х17Н10Г4МБЛ";"Сталь для отливок легированная с особыми свойствами";"до     0.12";;;;;"0.9 -   1.2";;"0.7 -   1";;"до    0.6";"3.5 -   4.5";"9.5 -   11";"до    0.025";"до    0.025";"16 -   18";;"до    0.3"
"http://splav-kharkov.com/mat_start.php?name_id=561";"10Х18Н11БЛ";"Сталь для отливок легированная с особыми свойствами";"до     0.1";;;;;;;"0.45 -   0.9";;"0.2 -   1";"1 -   2";"8 -   12";"до    0.03";"до    0.035";"17 -   20"
"http://splav-kharkov.com/mat_start.php?name_id=559";"10Х18Н3Г3Д2Л";"Сталь для отливок легированная с особыми свойствами";"до     0.1";;;;;;;;;"до    0.6";"2.3 -   3";"3 -   3.5";"до    0.03";"до    0.03";"13 -   19";;"1.8 -   2.2"
