Repository: a-dev-mobile/splav-kharkov

File: content/chem/article_all_1.csv (part 8 of 20)
"http://splav-kharkov.com/mat_start.php?name_id=981";"47НКХ";"Сплав прецизионный магнитно-мягкий";"до     0.03";;;;"26.33 -    30.25";;;;;"0.15 -   0.3";"0.3 -   0.6";"46 -   48";"до    0.02";"до    0.02";"1.8 -   2.2";"21.5 -   22.5"
"http://splav-kharkov.com/mat_start.php?name_id=691";"49К2ФА";"Сплав прецизионный магнитно-мягкий";"до     0.03";;;;"47.2 -    50.3";;;;;"до    0.15";"до    0.3";"до    0.3";"до    0.01";"до    0.01";;"48 -   50";;"1.7 -   2"
"http://splav-kharkov.com/mat_start.php?name_id=676";"50Н";"Сплав прецизионный магнитно-мягкий";"до     0.03";;;;"48.33 -    50.55";;;;;"0.15 -   0.3";"0.3 -   0.6";"49 -   50.5";"до    0.02";"до    0.02";;;"до    0.2"
"http://splav-kharkov.com/mat_start.php?name_id=690";"49КФ";"Сплав прецизионный магнитно-мягкий";"до     0.05";;;;"47.01 -    50.7";;;;;"до    0.3";"до    0.3";"до    0.5";"до    0.02";"до    0.02";;"48 -   50";;"1.3 -   1.8"
"http://splav-kharkov.com/mat_start.php?name_id=3230";"10Х18Н9БЛ";"Сталь для отливок легированная с особыми свойствами";"до     0.1";;;;;;;"0.8 -   0.9";;"до    1";"до    2";"8 -   12";"до    0.025";"до    0.025";"17 -   20"
"http://splav-kharkov.com/mat_start.php?name_id=253";"10Х18Н9Л";"Сталь для отливок легированная с особыми свойствами";"до     0.14";;;;;;;;;"0.2 -   1";"1 -   2";"8 -   11";"до    0.03";"до    0.035";"17 -   20"
"http://splav-kharkov.com/mat_start.php?name_id=258";"110Г13Л";"Сталь для отливок легированная с особыми свойствами";"0.9 -    1.5";;;;;;;;;"0.3 -   1";"11.5 -   15";"до    1";"до    0.05";"до    0.12";"до    1"
"http://splav-kharkov.com/mat_start.php?name_id=630";"110Г13ФТЛ";"Сталь для отливок легированная с особыми свойствами";"0.9 -    1.3";"0.01 -   0.05";;;;;;;;"0.4 -   0.9";"11.5 -   14.5";;"до    0.05";"до    0.12";;;;"0.1 -   0.3"
"http://splav-kharkov.com/mat_start.php?name_id=629";"110Г13Х2БРЛ";"Сталь для отливок легированная с особыми свойствами";"0.9 -    1.5";;;;;;;"0.08 -   0.12";;"0.3 -   1";"11.5 -   14.5";"до    0.5";"до    0.05";"до    0.12";"1 -   2";;;;;;"0.001 -   0.006"
"http://splav-kharkov.com/mat_start.php?name_id=1742";"110Г13ХБРЛ";"Сталь для отливок легированная с особыми свойствами";"0.9 -    1.3";;;;;;;"0.06 -   0.1";;"0.3 -   0.9";"11.5 -   14.5";"до    0.3";"до    0.02";"до    0.02";"0.8 -   1.5";;"до    0.3";;;;"0.002 -   0.005"
"http://splav-kharkov.com/mat_start.php?name_id=631";"120Г10ФЛ";"Сталь для отливок легированная с особыми свойствами";"0.9 -    1.4";"до    0.15";;;;;"до    0.03";"до    0.01";;"0.2 -   0.9";"8.5 -   12";"до    1";"до    0.05";"до    0.12";"до    1";;"до    0.7";"0.03 -   0.12"
"http://splav-kharkov.com/mat_start.php?name_id=572";"12Х18Н12БЛ";"Сталь для отливок легированная с особыми свойствами";"до     0.12";;;;;;;"0.7 -   1.1";;"до    0.55";"0.5 -   1";"11 -   13";"до    0.025";"до    0.02";"17 -   19"
"http://splav-kharkov.com/mat_start.php?name_id=562";"12Х18Н12М3ТЛ";"Сталь для отливок легированная с особыми свойствами";"до     0.12";"до    0.7";;;;"3 -   4";;;;"0.2 -   1";"1 -   2";"11 -   13";"до    0.03";"до    0.035";"16 -   19";;;;;;;"Ti   (5 * %C-0.6)"
"http://splav-kharkov.com/mat_start.php?name_id=254";"12Х18Н9ТЛ";"Сталь для отливок легированная с особыми свойствами";"до     0.12";"до    0.7";;;;;;;;"0.2 -   1";"1 -   2";"8 -   11";"до    0.03";"до    0.035";"17 -   20"
"http://splav-kharkov.com/mat_start.php?name_id=1730";"12Х19Н7Г2САЛ";"Сталь для отливок легированная с особыми свойствами";"до     0.12";;;;;;"0.1 -   0.2";;;"до    1.5";"до    2";"6 -   8";"до    0.04";"до    0.04";"18 -   20"
"http://splav-kharkov.com/mat_start.php?name_id=1731";"12Х21Н5Г2САЛ";"Сталь для отливок легированная с особыми свойствами";"до     0.12";;;;;;"0.1 -   0.2";;;"до    1.5";"до    2";"4 -   6";"до    0.04";"до    0.04";"20 -   22"
"http://splav-kharkov.com/mat_start.php?name_id=1727";"12Х21Н5Г2СЛ";"Сталь для отливок легированная с особыми свойствами";"до     0.12";;;;;;;;;"до    1.5";"до    2";"4.5 -   6";"до    0.035";"до    0.045";"20 -   22"
"http://splav-kharkov.com/mat_start.php?name_id=1729";"12Х21Н5Г2СМ2Л";"Сталь для отливок легированная с особыми свойствами";"до     0.12";;;;;"1.8 -   2.2";;;;"до    1.5";"до    2";"4.5 -   6";"до    0.035";"до    0.045";"20 -   22"
"http://splav-kharkov.com/mat_start.php?name_id=1728";"12Х21Н5Г2СТЛ";"Сталь для отливок легированная с особыми свойствами";"до     0.12";"до    0.7";;;;;;;;"до    1.5";"до    2";"4.5 -   6";"до    0.035";"до    0.045";"20 -   22"
"http://splav-kharkov.com/mat_start.php?name_id=556";"12Х25Н5ТМФЛ";"Сталь для отливок легированная с особыми свойствами";"до     0.12";"0.08 -   0.2";;;;"0.06 -   0.12";"0.08 -   0.2";;;"0.2 -   1";"0.3 -   0.8";"5 -   6.5";"до    0.03";"до    0.03";"23.5 -   26";;;"0.07 -   0.15"
"http://splav-kharkov.com/mat_start.php?name_id=1737";"12ХГФЛ";"Сталь для отливок легированная с особыми свойствами";"0.1 -    0.16";;;;;;;;;"0.3 -   0.5";"0.9 -   1.4";"до    0.3";"до    0.02";"до    0.02";"0.2 -   0.6";;"до    0.3";"0.05 -   0.1"
"http://splav-kharkov.com/mat_start.php?name_id=575";"130Г14ХМФАЛ";"Сталь для отливок легированная с особыми свойствами";"1.2 -    1.4";;;;;"0.2 -   0.3";"0.025 -   0.05";;;"до    0.6";"12.5 -   15";"до    1";"до    0.05";"до    0.07";"1 -   1.5";;;"0.08 -   0.12"
"http://splav-kharkov.com/mat_start.php?name_id=3233";"13Х11Н2В2МФЛ";"Сталь для отливок легированная с особыми свойствами";"0.12 -    0.16";;;;;"0.35 -   0.5";;;;"0.2 -   0.65";"0.3 -   0.8";"1.4 -   1.8";"до    0.025";"до    0.025";"10.5 -   12";;;"0.18 -   0.3";;"1.5 -   2"
"http://splav-kharkov.com/mat_start.php?name_id=3232";"14Х17Н2Л";"Сталь для отливок легированная с особыми свойствами";"0.05 -    0.1";;;;;;;;;"0.8 -   1.5";"0.3 -   0.8";"2.8 -   3.8";"до    0.025";"до    0.025";"15 -   18"
"http://splav-kharkov.com/mat_start.php?name_id=3231";"13Х14Н3В2ФРЛ";"Сталь для отливок легированная с особыми свойствами";"0.09 -    0.15";;;;;;;;;"0.2 -   0.8";"0.2 -   0.8";"2.3 -   3";"до    0.025";"до    0.025";"11.5 -   13.5";;;"0.18 -   0.28";;"1.6 -   2.2";"0.003 -   0.006"
"http://splav-kharkov.com/mat_start.php?name_id=555";"14Х18Н4Г4Л";"Сталь для отливок легированная с особыми свойствами";"до     0.14";;;;;;;;;"0.2 -   1";"4 -   5";"4 -   5";"до    0.03";"до    0.035";"16 -   20"
"http://splav-kharkov.com/mat_start.php?name_id=522";"15Х13Л";"Сталь для отливок легированная с особыми свойствами";"до     0.15";;;;;;;;;"0.2 -   0.8";"0.3 -   0.8";;"до    0.025";"до    0.03";"12 -   14"
"http://splav-kharkov.com/mat_start.php?name_id=1725";"15Х14НЛ";"Сталь для отливок легированная с особыми свойствами";"до     0.15";;;;;;;;;"до    0.6";"0.4 -   0.9";"0.7 -   1.2";"до    0.035";"до    0.035";"12 -   15"
"http://splav-kharkov.com/mat_start.php?name_id=1733";"15Х18Н10Г2С2М2Л";"Сталь для отливок легированная с особыми свойствами";"до     0.15";;;;;"2 -   2.5";;;;"до    2";"до    2";"9 -   12";"до    0.04";"до    0.04";"17 -   19"
"http://splav-kharkov.com/mat_start.php?name_id=1734";"15Х18Н10Г2С2М2ТЛ";"Сталь для отливок легированная с особыми свойствами";"до     0.15";"до    0.8";;;;"2 -   2.5";;;;"до    2";"до    2";"9 -   12";"до    0.04";"до    0.04";"17 -   19"
"http://splav-kharkov.com/mat_start.php?name_id=3237";"15Х18Н12С4Л";"Сталь для отливок легированная с особыми свойствами";"0.12 -    0.2";;;;;;;;;"3.8 -   4.5";"0.5 -   1";"10 -   13";"до    0.025";"до    0.025";"17 -   19"
"http://splav-kharkov.com/mat_start.php?name_id=3234";"15Х18Н12С4ТЮЛ";"Сталь для отливок легированная с особыми свойствами";"0.13 -    0.19";"0.4 -   0.7";;;;;;;;"3.8 -   4.5";"0.5 -   1";"10 -   13";"до    0.025";"до    0.025";"17 -   19";;;;"0.12 -   0.33"
"http://splav-kharkov.com/mat_start.php?name_id=567";"15Х18Н22В6М2Л";"Сталь для отливок легированная с особыми свойствами";"0.1 -    0.2";;;;"46.225 -    56.4";"2 -   3";;;;"0.2 -   0.6";"0.3 -   0.6";"20 -   24";"до    0.03";"до    0.035";"16 -   18";;"до    0.3";;;"5 -   7";"до    0.01"
"http://splav-kharkov.com/mat_start.php?name_id=627";"15Х18Н22В6М2РЛ";"Сталь для отливок легированная с особыми свойствами";"0.1 -    0.2";;;;"46.525 -    56.4";"2 -   3";;;;"0.2 -   0.6";"0.3 -   0.6";"20 -   24";"до    0.03";"до    0.035";"16 -   18";;;;;"5 -   7";"до    0.01"
"http://splav-kharkov.com/mat_start.php?name_id=564";"15Х23Н18Л";"Сталь для отливок легированная с особыми свойствами";"0.1 -    0.2";;;;"51.44 -    59.7";;;;;"0.2 -   1";"1 -   2";"17 -   20";"до    0.03";"до    0.03";"22 -   25"
"http://splav-kharkov.com/mat_start.php?name_id=553";"15Х25ТЛ";"Сталь для отливок легированная с особыми свойствами";"0.1 -    0.2";"0.4 -   0.8";;;;;;;;"0.5 -   1.2";"0.5 -   1.8";;"до    0.03";"до    0.035";"23 -   27"
"http://splav-kharkov.com/mat_start.php?name_id=558";"16Х18Н12С4ТЮЛ";"Сталь для отливок легированная с особыми свойствами";"0.13 -    0.19";"0.4 -   0.7";;;;;;;;"3.8 -   4.5";"0.5 -   1";"11 -   13";"до    0.03";"до    0.03";"17 -   19";;;;"0.13 -   0.35"
"http://splav-kharkov.com/mat_start.php?name_id=565";"18Х25Н19СЛ";"Сталь для отливок легированная с особыми свойствами";"до     0.18";;;;"47.955 -    59.5";;;;;"0.8 -   2";"0.7 -   1.5";"17 -   21";"до    0.03";"до    0.035";"22 -   26"
"http://splav-kharkov.com/mat_start.php?name_id=521";"20Х12ВНМФЛ";"Сталь для отливок легированная с особыми свойствами";"0.17 -    0.23";;;;;"0.5 -   0.7";;;;"0.2 -   0.6";"0.5 -   0.9";"0.5 -   0.9";"до    0.025";"до    0.03";"10.5 -   12.5";;;"0.15 -   0.3";;"0.7 -   1.1"
"http://splav-kharkov.com/mat_start.php?name_id=1738";"20ФТЛ";"Сталь для отливок легированная с особыми свойствами";"0.17 -    0.25";"0.01 -   0.025";;;;;;;;"0.3 -   0.5";"0.8 -   1.2";"до    0.3";"до    0.02";"до    0.02";"до    0.3";;"до    0.3";"0.01 -   0.06"
"http://splav-kharkov.com/mat_start.php?name_id=252";"20Х13Л";"Сталь для отливок легированная с особыми свойствами";"0.16 -    0.25";;;;;;;;;"0.2 -   0.8";"0.3 -   0.8";;"до    0.025";"до    0.03";"12 -   14"
"http://splav-kharkov.com/mat_start.php?name_id=255";"20Х20Н14С2Л";"Сталь для отливок легированная с особыми свойствами";"до     0.2";;;;;;;;;"2 -   3";"до    1.5";"12 -   15";"до    0.025";"до    0.035";"19 -   22"
"http://splav-kharkov.com/mat_start.php?name_id=569";"20Х21Н46В8Л";"Сталь для отливок легированная с особыми свойствами";"0.1 -    0.25";;;;"18.715 -    30.4";;;;;"0.2 -   0.8";"0.3 -   0.8";"43 -   48";"до    0.035";"до    0.04";"19 -   22";;"до    0.3";;;"7 -   9";"до    0.06"
"http://splav-kharkov.com/mat_start.php?name_id=628";"20Х21Н46В8РЛ";"Сталь для отливок легированная с особыми свойствами";"0.1 -    0.25";;;;"19.015 -    30.4";;;;;"0.2 -   0.8";"0.3 -   0.8";"43 -   48";"до    0.035";"до    0.04";"19 -   22";;;;;"7 -   9";"до    0.06"
"http://splav-kharkov.com/mat_start.php?name_id=316";"20Х25Н19С2Л";"Сталь для отливок легированная с особыми свойствами";"до     0.2";;;;"47.935 -    56.5";;;;;"2 -   3";"0.5 -   1.5";"18 -   20";"до    0.03";"до    0.035";"23 -   27"
"http://splav-kharkov.com/mat_start.php?name_id=513";"20Х5МЛ";"Сталь для отливок легированная с особыми свойствами";"0.15 -    0.25";;;;;"0.4 -   0.65";;;;"0.35 -   0.7";"0.4 -   0.6";;"до    0.04";"до    0.04";"4 -   6.5"
"http://splav-kharkov.com/mat_start.php?name_id=514";"20Х5ТЛ";"Сталь для отливок легированная с особыми свойствами";"0.15 -    0.25";"до    0.1";;;;;;;;"0.3 -   0.6";"0.3 -   0.6";"до    0.05";"до    0.035";"до    0.04";"4.5 -   6";;"до    0.3"
"http://splav-kharkov.com/mat_start.php?name_id=515";"20Х8ВЛ";"Сталь для отливок легированная с особыми свойствами";"0.15 -    0.25";;;;;;;;;"0.3 -   0.6";"0.3 -   0.5";;"до    0.035";"до    0.04";"7.5 -   9";;;;;"1.25 -   1.75"
"http://splav-kharkov.com/mat_start.php?name_id=1740";"27ХГСНМДТЛ";"Сталь для отливок легированная с особыми свойствами";"0.22 -    0.31";"0.03 -   0.07";;;;"0.1 -   0.3";;;;"0.7 -   1.3";"0.9 -   1.5";"0.7 -   1.2";"до    0.02";"до    0.02";"0.7 -   1.3";;"0.3 -   0.5";;;;;;;;;;;;;;;;;;;;;;;;;;;;;;;"0.02 -   0.05"
"http://splav-kharkov.com/mat_start.php?name_id=1739";"27ХН2МФЛ";"Сталь для отливок легированная с особыми свойствами";"0.23 -    0.3";;;;;"0.3 -   0.5";;;;"0.2 -   0.42";"0.6 -   0.9";"1.65 -   2";"до    0.02";"до    0.02";"0.8 -   1.2";;"до    0.3";"0.08 -   0.15"
"http://splav-kharkov.com/mat_start.php?name_id=1741";"30ХГ2СТЛ";"Сталь для отливок легированная с особыми свойствами";"0.25 -    0.35";"0.01 -   0.04";;;;;;;;"0.4 -   0.8";"1.5 -   1.8";"до    0.3";"до    0.02";"до    0.02";"0.6 -   1";;"до    0.3";;;;;;;;;;;;;;;;;;;;;;;;;;;;;;;"0.02 -   0.05"
"http://splav-kharkov.com/mat_start.php?name_id=571";"31Х19Н9МВБТЛ";"Сталь для отливок легированная с особыми свойствами";"0.26 -    0.35";"0.2 -   0.5";;;;"1 -   1.5";;"0.2 -   0.5";;"до    0.8";"0.8 -   1.5";"8 -   10";"до    0.02";"до    0.035";"18 -   20";;;;;"1 -   1.5"
"http://splav-kharkov.com/mat_start.php?name_id=570";"35Х18Н24С2Л";"Сталь для отливок легированная с особыми свойствами";"0.3 -    0.4";;;;"49.735 -    57.7";;;;;"2 -   3";"до    1.5";"23 -   25";"до    0.03";"до    0.035";"17 -   20"
"http://splav-kharkov.com/mat_start.php?name_id=557";"35Х23Н7СЛ";"Сталь для отливок легированная с особыми свойствами";"до     0.35";;;;;;;;;"0.5 -   1.2";"0.5 -   0.85";"6 -   8";"до    0.035";"до    0.035";"21 -   25"
"http://splav-kharkov.com/mat_start.php?name_id=256";"40Х24Н12СЛ";"Сталь для отливок легированная с особыми свойствами";"до     0.4";;;;;;;;;"0.5 -   1.5";"0.3 -   0.8";"11 -   13";"до    0.03";"до    0.035";"22 -   26"
"http://splav-kharkov.com/mat_start.php?name_id=519";"40Х9С2Л";"Сталь для отливок легированная с особыми свойствами";"0.35 -    0.5";;;;;;;;;"2 -   3";"0.3 -   0.7";;"до    0.03";"до    0.035";"8 -   10"
"http://splav-kharkov.com/mat_start.php?name_id=566";"45Х17Г13Н3ЮЛ";"Сталь для отливок легированная с особыми свойствами";"0.4 -    0.5";;;;;;;;;"0.8 -   1.5";"12 -   15";"2.5 -   3.5";"до    0.03";"до    0.035";"16 -   18";;;;"0.6 -   1"
"http://splav-kharkov.com/mat_start.php?name_id=563";"55Х18Г14С2ТЛ";"Сталь для отливок легированная с особыми свойствами";"0.45 -    0.65";"0.1 -   0.3";;;;;;;;"1.5 -   2.5";"12 -   16";;"до    0.03";"до    0.04";"16 -   19"
"http://splav-kharkov.com/mat_start.php?name_id=632";"85Х4М5Ф2В6Л";"Сталь для отливок легированная с особыми свойствами";"0.82 -    0.9";;;;;"4.8 -   5.3";;;;"до    0.5";"до    0.5";"до    0.4";"до    0.025";"до    0.03";"3.8 -   4.4";;;"1.7 -   2.1";;"5.5 -   6.5"
"http://splav-kharkov.com/mat_start.php?name_id=633";"90Х4М4Ф2В6Л";"Сталь для отливок легированная с особыми свойствами";"0.85 -    0.95";;;;;"3 -   4";;;;"0.2 -   0.4";"0.4 -   0.7";;"до    0.04";"до    0.04";"3 -   4";;;"2 -   2.6";;"5 -   7"
"http://splav-kharkov.com/mat_start.php?name_id=3284";"АНВ-300";"Сплав жаропрочный литейный";"до     0.1";"1.4 -   2";;;;;;;;"до    0.5";"до    0.5";"64.2 -   70.1";"до    0.01";"до    0.015";"14 -   17";;;;"4.5 -   5.5";"7 -   10";"до    0.1";"Ni - basis"
"http://splav-kharkov.com/mat_start.php?name_id=3282";"В3К";"Сплав жаропрочный литейный";"1 -    1.3";;;;"до     2";;;;;"2 -   2.75";;"до    2";"до    0.07";;"28 -   32";"54.8 -   65";;;;"4 -   5";;"Co - basis"
"http://splav-kharkov.com/mat_start.php?name_id=3279";"ВЖЛ1";"Сплав жаропрочный литейный";"0.1 -    0.17";"2 -   3";;;"6 -    7.5";"3.5 -   5";;;;"1.2 -   2";"до    0.3";"59.5 -   66.1";"до    0.02";"до    0.02";"15 -   17";;;;"2 -   2.8";"2 -   2.5";"0.09 -   0.13";"Ni - basis"
"http://splav-kharkov.com/mat_start.php?name_id=3272";"ВЖЛ12У";"Сплав жаропрочный литейный";"0.14 -    0.2";"4.2 -   4.7";"до    0.02";;"до     2";"2.7 -   3.4";;"0.5 -   1";;"до    0.4";"до    0.4";"53.8 -   63.46";"до    0.015";"до    0.015";"8.5 -   10.5";"12 -   15";;"0.5 -   1";"5 -   5.7";"1 -   1.8";"до    0.015";"Ni - basis";"до    0.02";;;;;;"до    0.001";;;"до    0.0005"
"http://splav-kharkov.com/mat_start.php?name_id=3273";"ВЖЛ12Э";"Сплав жаропрочный литейный";"0.12 -    0.2";"4.2 -   4.7";"до    0.02";;"до     2";"2.7 -   3.4";;"0.5 -   1";;"до    0.4";"до    0.4";"59.3 -   68";"до    0.015";"до    0.015";"8.5 -   10";"8 -   10";;"0.5 -   1";"5 -   5.7";"1 -   1.8";"до    0.015";"Ni - basis";"до    0.015";;;;;;"до    0.001";;;"до    0.0005";;;;;;;;;;;;;;;;;"до    0.01"
"http://splav-kharkov.com/mat_start.php?name_id=3274";"ВЖЛ14Н";"Сплав жаропрочный литейный";"0.03 -    0.08";"2.5 -   2.9";;;"8 -    10";"4 -   5";;"1.8 -   2.8";;"до    0.4";"до    0.4";"56.8 -   62.5";"до    0.015";"до    0.015";"18 -   20";;;;"1.2 -   1.5";;"до    0.005";"Ni - basis";"до    0.025"
"http://splav-kharkov.com/mat_start.php?name_id=3287";"ВЖЛ14";"Сплав жаропрочный литейный";"0.05 -    0.08";"2.6 -   2.9";;;"8 -    10";"4.5 -   5.5";;;;"до    0.4";"до    0.4";"59.1 -   63.7";"до    0.01";"до    0.01";"18 -   20";;;;"1.2 -   1.5";;"до    0.005";"Ni - basis";"до    0.02"
"http://splav-kharkov.com/mat_start.php?name_id=3275";"ВЖЛ18";"Сплав жаропрочный литейный";"0.1 -    0.15";"2.2 -   3";"до    0.02";;"до     1";"4.5 -   6";;"1.2 -   1.8";;"до    0.4";"до    0.4";"55.1 -   64.1";"до    0.015";"до    0.015";"17 -   18";"4 -   6";;;"3.4 -   4";"2.5 -   4";"до    0.06";"Ni - basis";"до    0.02";;;;;;"до    0.001";;;"до    0.0005"
"http://splav-kharkov.com/mat_start.php?name_id=3271";"ВЖЛ2";"Сплав жаропрочный литейный";"0.11 -    0.17";"2 -   3.2";;;"2 -    3.5";"12 -   15";;;;"1 -   2";;"48 -   58.2";"до    0.02";"до    0.02";"12 -   15";;;;"1.5 -   3";"8 -   10";"до    0.065";"Ni - basis"
"http://splav-kharkov.com/mat_start.php?name_id=3276";"ВХ4Л";"Сплав жаропрочный литейный";"0.03 -    0.1";"0.7 -   1.3";;;"до     0.5";"2.3 -   3.5";;"0.7 -   1.3";;"до    0.3";;"51.1 -   56.3";"до    0.01";;"32 -   35";;;;"0.7 -   1.3";"4.3 -   5.5";"до    0.008";"Ni - basis";"до    0.03";;"до    0.02";;;;;;;;;;;;;;;;;;"до    0.04"
"http://splav-kharkov.com/mat_start.php?name_id=3286";"ВЖЛ8";"Сплав жаропрочный литейный";"0.1 -    0.2";"1.8 -   2.5";;;"8 -    12";"4.5 -   6";;;;"до    0.6";"до    0.6";"57.4 -   66.1";"до    0.015";"до    0.02";"14 -   17";;;;"2.5 -   3.5";;"до    0.06";"Ni - basis";"до    0.01"
"http://splav-kharkov.com/mat_start.php?name_id=3277";"ВХ9Л";"Сплав жаропрочный литейный";"0.02 -    0.1";"0.7 -   1.3";;;"до     6";"2.9 -   3.5";;"0.7 -   1.3";;"до    0.4";"до    0.5";"44.1 -   54.8";"до    0.01";"до    0.015";"30 -   35";"0.2 -   0.8";;;"1 -   1.6";"4.7 -   5.3";"до    0.005";"Ni - basis";;;"до    0.02";;;;;;;;;;;;;;;;;;"до    0.04"
"http://splav-kharkov.com/mat_start.php?name_id=3268";"ЖС16";"Сплав жаропрочный литейный";"0.08 -    0.14";"0.7 -   1.2";"до    0.02";;"до     1";;;"1.6 -   2.1";;"до    0.2";"до    0.4";"58.9 -   65.5";"до    0.015";"до    0.015";"4.6 -   5.2";"6 -   8";;;"5.6 -   6.2";"15.3 -   16.5";"до    0.02";"Ni - basis";"до    0.02";;;;;;"до    0.001";;;"до    0.0005";;;;;;;;;;;;;;;;;"до    0.02";"0.7 -   1.2"
"http://splav-kharkov.com/mat_start.php?name_id=3266";"ЖС3";"Сплав жаропрочный литейный";"0.11 -    0.16";"1.6 -   2.3";;;"до     8";"3 -   4.5";;;;"до    0.6";"до    0.6";"56.8 -   71.1";"до    0.009";"до    0.015";"14 -   18";;;"до    0.3";"1.6 -   2.2";"4.5 -   6.5";"0.005 -   0.01";"Ni - basis"
"http://splav-kharkov.com/mat_start.php?name_id=3270";"ЖС30";"Сплав жаропрочный литейный";"0.11 -    0.2";"1.4 -   2.3";"до    0.02";;"до     1";"0.4 -   1";;"0.4 -   1.4";;"до    0.4";"до    0.4";"56.2 -   65.4";"до    0.01";"до    0.015";"5 -   9";"7.5 -   9.5";;;"4.8 -   5.8";"11 -   12.6";"до    0.02";"Ni - basis";"до    0.015";;"до    0.005";;;;;;;;;;;;;;;;;;"до    0.03";;;;;;"до    0.005";"0.3 -   1.2"
"http://splav-kharkov.com/mat_start.php?name_id=3267";"ЖС3ДК";"Сплав жаропрочный литейный";"0.06 -    0.11";"2.5 -   3.2";;;"до     2";"3.8 -   4.5";;;;"до    0.4";"до    0.4";"57.5 -   65.3";"до    0.01";"до    0.015";"11 -   12.5";"8 -   10";;;"4 -   4.8";"3.8 -   4.5";"до    0.02";"Ni - basis";"до    0.02"
"http://splav-kharkov.com/mat_start.php?name_id=3280";"ЖС3ЛС";"Сплав жаропрочный литейный";"0.05 -    0.12";"2.4 -   3";"до    0.015";;"до     2";"3 -   4.5";;;;"до    0.6";"до    0.6";"58.6 -   67.1";"до    0.015";"до    0.015";"15 -   18";"4 -   5";;;"2.4 -   3";"3 -   4.5";"до    0.015";"Ni - basis";"до    0.015"
"http://splav-kharkov.com/mat_start.php?name_id=3278";"ЖС6К";"Сплав жаропрочный литейный";"0.13 -    0.2";"2.5 -   3.2";"до    0.04";;"до     2";"3.5 -   4.5";;;;"до    0.4";"до    0.4";"60.1 -   68.4";"до    0.015";"до    0.015";"9.5 -   12";"4 -   5.5";;;"5 -   6";"4.5 -   5.5";"до    0.02";"Ni - basis";"до    0.025";;;;;;"до    0.001";;;"до    0.0005"
"http://splav-kharkov.com/mat_start.php?name_id=3269";"ЖС6У";"Сплав жаропрочный литейный";"0.13 -    0.2";"2 -   2.9";"до    0.04";;"до     1";"1.2 -   2.4";;"0.8 -   1.2";;"до    0.4";"до    0.4";"54.3 -   62.7";"до    0.01";"до    0.015";"8 -   9.5";"9 -   10.5";;;"5.1 -   6";"9.5 -   11";"до    0.035";"Ni - basis";"до    0.02";;;;;;"до    0.001";;;"до    0.0005";;;;;;;;;;;"до    0.01"
"http://splav-kharkov.com/mat_start.php?name_id=3285";"Л114";"Сплав жаропрочный литейный";"0.15 -    0.3";"2.2 -   3";;;"до     1.5";"3 -   4";;;;"до    0.4";"до    0.4";"55.5 -   64.2";"до    0.01";"до    0.015";"10 -   12";"10 -   12";;;"5.5 -   6.8";"3 -   4";"до    0.04";"Ni - basis";"до    0.01"
"http://splav-kharkov.com/mat_start.php?name_id=3283";"ЛК4";"Сплав жаропрочный литейный";"0.15 -    0.25";;;;"до     1.5";"4.5 -   5.5";;;;"до    0.5";"до    0.6";"3 -   3.75";"до    0.025";"до    0.025";"25 -   28";"min    58";;;;"до    0.5"
"http://splav-kharkov.com/mat_start.php?name_id=3295";"ВХН1";"Сплав жаропрочный";"1 -    1.25";;;;"до     5";;;;;"2 -   2.75";"до    0.5";"50 -   60";"до    0.07";"до    0.03";"35 -   40"
"http://splav-kharkov.com/mat_start.php?name_id=999";"10Х15Н35В3ТЮ";"Сплав жаропрочный";"до     0.1";"0.7 -   1";;;"36.83 -    45.6";;;;;"до    0.5";"1 -   2";"34 -   38";"до    0.03";"до    0.03";"14 -   16";;;;"1.7 -   1.5";"3 -   4";"до    0.01"
"http://splav-kharkov.com/mat_start.php?name_id=755";"ХН28ВМАБ";"Сплав жаропрочный";"до     0.1";;;;"34.655 -    47.55";"2.8 -   3.5";"0.15 -   0.3";"0.7 -   1.3";;"до    0.6";"до    1.5";"25 -   30";"до    0.02";"до    0.02";"19 -   22";;;;;"4.8 -   6";"до    0.005"
"http://splav-kharkov.com/mat_start.php?name_id=3116";"ХН33БС";"Сплав жаропрочный";"0.3 -    0.4";"0.0005 -   0.15";;;;"до    0.25";;"1 -   1.7";;"0.45 -   0.95";"0.8 -   1.45";"30 -   33";"до    0.02";"до    0.025";"20 -   23";"до    0.1";"до    0.2";"0.0005 -   0.15";"0.0005 -   0.1";"0.05 -   0.2";;"Fe - basis";"0.07 -   0.11";;;;;"до    0.01";"до    0.01";"до    0.01";;;"до    0.01"
"http://splav-kharkov.com/mat_start.php?name_id=67";"ХН32Т";"Сплав жаропрочный";"до     0.05";"0.25 -   0.6";;;"41.4 -    50.75";;;;;"до    0.7";"до    0.7";"30 -   34";"до    0.02";"до    0.03";"19 -   22";;;;"до    0.5"
"http://splav-kharkov.com/mat_start.php?name_id=1000";"ХН35ВТР";"Сплав жаропрочный";"до     0.1";"1.1 -   1.5";;;"37.725 -    45.9";;;;;"до    0.6";"до    1";"35 -   38";"до    0.02";"до    0.03";"14 -   16";;;;;"4 -   5";;;;;;;;;;;;;;;;;;;;;;;;;;"до    0.025"
"http://splav-kharkov.com/mat_start.php?name_id=69";"ХН35ВТЮ";"Сплав жаропрочный";"до     0.08";"2.4 -   3.2";;;"37.545 -    47.4";;;;;"до    0.6";"до    0.6";"33 -   37";"до    0.02";"до    0.035";"14 -   16";;;;"0.7 -   1.4";"2.5 -   3.5";"до    0.02"
"http://splav-kharkov.com/mat_start.php?name_id=68";"ХН35ВТ";"Сплав жаропрочный";"до     0.12";"1.1 -   1.5";;;"38.23 -    47.1";;;;;"до    0.6";"1 -   2";"34 -   38";"до    0.02";"до    0.03";"14 -   16";;;;;"2.8 -   3.5"
"http://splav-kharkov.com/mat_start.php?name_id=947";"ХН38ВБ";"Сплав жаропрочный";"0.06 -    0.12";;;;"30.58 -    40.94";;;"1.2 -   1.7";;"до    0.8";"до    0.7";"35 -   39";"до    0.02";"до    0.03";"20 -   23";;;;"до    0.5";"2.8 -   3.5";;;"до    0.05"
"http://splav-kharkov.com/mat_start.php?name_id=754";"ХН38ВТ";"Сплав жаропрочный";"0.06 -    0.12";"0.7 -   1.2";;;"31.08 -    41.44";;;;;"до    0.8";"до    0.7";"35 -   39";"до    0.02";"до    0.03";"20 -   23";;;;"до    0.5";"2.8 -   3.5";;;"до    0.05"
"http://splav-kharkov.com/mat_start.php?name_id=74";"ХН45Ю";"Сплав жаропрочный";"до     0.1";;;;"30.825 -    38.1";;;;;"до    1";"до    1";"44 -   46";"до    0.02";"до    0.025";"15 -   17";;;;"2.9 -   3.9";;;;"до    0.03";;;;"до    0.1"
"http://splav-kharkov.com/mat_start.php?name_id=2565";"ХН51ВМТЮКФР-ВД";"Сплав жаропрочный";"до     0.08";"2.2 -   2.9";;;"до     3";"5 -   8";;;;"до    0.5";"до    0.5";"44.3 -   57.7";"до    0.009";"до    0.015";"9 -   12";"14 -   16";"до    0.07";"0.2 -   0.8";"3.9 -   4.8";"5 -   7";"до    0.02"
"http://splav-kharkov.com/mat_start.php?name_id=957";"ХН55ВМТКЮ";"Сплав жаропрочный";"0.04 -    0.1";"1.4 -   2";;;;"4 -   6";;;;"до    0.5";"до    0.5";;"до    0.01";"до    0.015";"9 -   12";"12 -   16";;"0.2 -   0.8";"3.6 -   4.5";"4.5 -   6.5";"до    0.02"
"http://splav-kharkov.com/mat_start.php?name_id=952";"ХН55МВЮ";"Сплав жаропрочный";"до     0.08";;;;"17 -    20";"5 -   6.5";;;;"до    0.4";"до    0.4";"51.075 -   60.3";"до    0.01";"до    0.015";"9 -   11";;;;"4.2 -   5";"4.5 -   5.5";"до    0.01";;"до    0.01"
"http://splav-kharkov.com/mat_start.php?name_id=78";"ХН56ВМКЮ";"Сплав жаропрочный";"до     0.1";;;;"до     1.5";"6.5 -   8";;;;"до    0.6";"до    0.3";"52.234 -   62.6";"до    0.011";"до    0.015";"8.5 -   10.5";"11 -   13";;;"5.4 -   6.2";"6 -   7.5";"до    0.02";;"до    0.02"
"http://splav-kharkov.com/mat_start.php?name_id=79";"ХН56ВМТЮ";"Сплав жаропрочный";"до     0.1";"1.1 -   1.6";;;"до     4";"4 -   6";;;;"до    0.06";"до    0.5";"52.102 -   64.8";"до    0.015";"до    0.015";"19 -   22";;;;"2.1 -   2.6";"9 -   11";"до    0.008"
"http://splav-kharkov.com/mat_start.php?name_id=951";"ХН57МТВЮ";"Сплав жаропрочный";"до     0.07";"2.2 -   2.8";;;"8 -    10";"8.5 -   10";;;;"до    0.5";"до    0.5";"53.09 -   61.8";"до    0.01";"до    0.015";"17 -   19";;;;"1 -   1.5";"1.5 -   2.5";"до    0.005";;"до    0.01"
"http://splav-kharkov.com/mat_start.php?name_id=2563";"ХН58ВМКЮР-ВД";"Сплав жаропрочный";"до     0.08";;;;"до     1";"3 -   5.5";;;;"до    0.4";"до    0.3";"52.88 -   62.4";"до    0.01";"до    0.015";"7.5 -   9";"13.5 -   16";"до    0.07";;"6.1 -   6.7";"6 -   8";"до    0.02";;"до    0.02"
"http://splav-kharkov.com/mat_start.php?name_id=812";"ХН60ВТ";"Сплав жаропрочный";"до     0.1";"0.3 -   0.7";;;"до     4";;;;;"до    0.8";"до    0.5";"50.874 -   63.2";"до    0.013";"до    0.013";"23.5 -   26.5";;;;"до    0.5";"13 -   16"
"http://splav-kharkov.com/mat_start.php?name_id=2564";"ХН60МЮВТ-ВД";"Сплав жаропрочный";"0.04 -    0.09";"2 -   3";;;"до     4";"5 -   7";;;;"до    0.5";"до    0.5";"57.77 -   68.46";"до    0.01";"до    0.015";"17 -   19";;"до    0.07";;"3 -   4";"2.5 -   4";"до    0.02";;"до    0.02"
"http://splav-kharkov.com/mat_start.php?name_id=756";"ХН60Ю";"Сплав жаропрочный";"до     0.1";;;;"19.13 -    27.4";;;;;"до    0.8";"до    0.3";"55 -   58";"до    0.02";"до    0.02";"15 -   18";;;;"2.6 -   3.5";;;;"до    0.03";;;;"до    0.1"
"http://splav-kharkov.com/mat_start.php?name_id=953";"ХН62МВКЮ";"Сплав жаропрочный";"до     0.1";;;;"до     4";"9 -   11.5";;;;"до    0.6";"до    0.3";"56.034 -   70";"до    0.011";"до    0.015";"8.5 -   10.5";"4 -   6";;;"4.2 -   4.9";"4.3 -   6";"до    0.02";;"до    0.02"
"http://splav-kharkov.com/mat_start.php?name_id=77";"ХН65ВМТЮ";"Сплав жаропрочный";"до     0.07";"1.2 -   1.6";;;"до     3";"3.5 -   4.5";;;;"до    0.6";"до    0.6";"60.968 -   70.6";"до    0.012";"до    0.015";"15 -   17";;;;"1.2 -   1.6";"8.5 -   10";"до    0.01";;"до    0.025"
"http://splav-kharkov.com/mat_start.php?name_id=2390";"ХН67МВТЮ";"Сплав жаропрочный";"до     0.08";"2.2 -   2.8";;;"до     4";"4 -   5";;;;"до    0.6";"до    0.5";"60.48 -   68.8";"до    0.01";"до    0.015";"17 -   20";;;;"1 -   1.5";"4 -   5";"до    0.01";;"до    0.01"
"http://splav-kharkov.com/mat_start.php?name_id=835";"ХН70ВМТЮ";"Сплав жаропрочный";"до     0.12";"1.8 -   2.3";;;"до     5";"2 -   4";;;;"до    0.7";"до    0.5";"61.5 -   76.4";"до    0.02";"до    0.02";"13 -   16";;;"0.1 -   0.5";"1.7 -   2.3";"5 -   7";"до    0.02";;"до    0.02"
"http://splav-kharkov.com/mat_start.php?name_id=76";"ХН70ВМТЮФ";"Сплав жаропрочный";"до     0.12";"1.7 -   2.2";;;"до     5";"2.5 -   4";;;;"до    0.6";"до    0.5";"60.621 -   75.2";"до    0.009";"до    0.015";"13 -   16";;;"0.2 -   1";"2.4 -   2.9";"5 -   7";"до    0.015";;"до    0.02"
"http://splav-kharkov.com/mat_start.php?name_id=75";"ХН70ВМЮТ";"Сплав жаропрочный";"0.01 -    0.16";"1 -   1.4";;;"до     3";"3 -   5";;;;"до    0.6";"до    0.5";"65.02 -   76.29";"до    0.02";"до    0.02";"14 -   16";;"до    0.07";;"1.7 -   2.2";"4 -   6";"до    0.01"
"http://splav-kharkov.com/mat_start.php?name_id=950";"ХН70МВТЮБ";"Сплав жаропрочный";"до     0.12";"1.9 -   2.8";;;"до     5";"4 -   6";;"0.5 -   1.3";;"до    0.6";"до    0.5";"59.425 -   74.6";"до    0.01";"до    0.015";"16 -   19";;;;"1 -   1.7";"2 -   3.5";"до    0.01";;"до    0.02"
"http://splav-kharkov.com/mat_start.php?name_id=72";"ХН70Ю";"Сплав жаропрочный";"до     0.1";;;;"до     1";;;;;"до    0.8";"до    0.3";"65.073 -   71.2";"до    0.012";"до    0.015";"26 -   29";;"до    0.07";;"2.8 -   3.5";;;;"до    0.03";;;;"до    0.1"
"http://splav-kharkov.com/mat_start.php?name_id=954";"ХН75ВМЮ";"Сплав жаропрочный";"до     0.12";;;;"до     5";"5 -   6.5";;;;"до    0.4";"до    0.4";"65.725 -   77.49";"до    0.01";"до    0.015";"9 -   11";;;"до    0.7";"4 -   4.6";"4.5 -   5.5";"0.01 -   0.02";;"до    0.01"
"http://splav-kharkov.com/mat_start.php?name_id=757";"ХН75МБТЮ";"Сплав жаропрочный";"до     0.1";"0.35 -   0.75";;;"до     3";"1.8 -   2.3";;"0.9 -   1.3";;"до    0.8";"до    0.4";"68.568 -   77.6";"до    0.012";"до    0.02";"19 -   22";;;;"0.35 -   0.75"
"http://splav-kharkov.com/mat_start.php?name_id=2054";"ХН77ТЮ";"Сплав жаропрочный";"до     0.07";"2.4 -   2.8";;;"до     1";;;;;"до    0.6";"до    0.4";"70.083 -   77.4";"до    0.007";"до    0.015";"19 -   22";;;;"0.6 -   1";;"до    0.003";;"до    0.02";;;;;;"до    0.001"
"http://splav-kharkov.com/mat_start.php?name_id=956";"ХН77ТЮРУ";"Сплав жаропрочный";"0.04 -    0.08";"2.6 -   2.9";;;"до     1";;;;;"до    0.6";"до    0.4";"71.967 -   77.66";"до    0.007";"до    0.015";"19 -   22";;;;"0.7 -   1";;"до    0.01";;"до    0.02";;;;;;"до    0.001"
"http://splav-kharkov.com/mat_start.php?name_id=70";"ХН77ТЮР";"Сплав жаропрочный";"до     0.07";"2.4 -   2.8";;;"до     1";;;;;"до    0.6";"до    0.4";"70.076 -   77.4";"до    0.007";"до    0.015";"19 -   22";;;;"0.6 -   1";;"до    0.01";;"до    0.02";;;;;;"до    0.001"
"http://splav-kharkov.com/mat_start.php?name_id=73";"ХН78Т";"Сплав жаропрочный";"до     0.12";"0.15 -   0.35";;;"до     6";;;;;"до    0.8";"до    0.7";"70.003 -   80.85";"до    0.012";"до    0.015";"19 -   22"
"http://splav-kharkov.com/mat_start.php?name_id=71";"ХН80ТБЮ";"Сплав жаропрочный";"до     0.08";"1.8 -   2.3";;;"до     3";;;"1 -   1.5";;"до    0.8";"до    1";"72.293 -   81.7";"до    0.012";"до    0.015";"15 -   18";;;;"0.5 -   1"
"http://splav-kharkov.com/mat_start.php?name_id=3031";"ЭП975-ИД";"Сплав жаропрочный";"0.1 -    0.16";"2 -   2.7";"до    0.04";;"до     1";"0.8 -   1.5";;"1 -   2";;"до    0.4";"до    0.4";"49.11 -   58.5";"до    0.01";"до    0.015";"7.5 -   9";"14.1 -   17";;;"4.5 -   5.1";"9.5 -   11";"до    0.035";"Ni - basis";"до    0.03";;;;;;;;;;;;;;;;;;;;;;;;;;;;"всего 0.5"
"http://splav-kharkov.com/mat_start.php?name_id=340";"12МХ";"Сталь жаропрочная низколегированная";"0.09 -    0.16";"до    0.03";;;;"0.4 -   0.6";;;;"0.17 -   0.37";"0.4 -   0.7";"до    0.3";"до    0.025";"до    0.03";"0.4 -   0.7";;"до    0.2";"до    0.05";;"до    0.2"
"http://splav-kharkov.com/mat_start.php?name_id=3";"12Х1МФ";"Сталь жаропрочная низколегированная";"0.1 -    0.15";;;;;"0.25 -   0.35";;;;"0.17 -   0.37";"0.4 -   0.7";"до    0.3";"до    0.025";"до    0.03";"0.9 -   1.2";;"до    0.2";"0.15 -   0.3"
"http://splav-kharkov.com/mat_start.php?name_id=3084";"12Х1МФ-ПВ";"Сталь жаропрочная низколегированная";"0.11 -    0.15";;;;;"0.25 -   0.35";;;;"0.17 -   0.37";"0.4 -   0.7";"до    0.15";"до    0.015";"до    0.015";"0.9 -   1.2";;"до    0.15";"0.15 -   0.3"
"http://splav-kharkov.com/mat_start.php?name_id=5";"12Х2МФСР";"Сталь жаропрочная низколегированная";"0.08 -    0.15";;;;;"0.5 -   0.7";;;;"0.4 -   0.7";"0.4 -   0.7";"до    0.25";"до    0.025";"до    0.025";"1.6 -   1.9";;"до    0.25";"0.2 -   0.35";;;"0.002 -   0.005"
"http://splav-kharkov.com/mat_start.php?name_id=6";"12Х2МФБ";"Сталь жаропрочная низколегированная";"0.08 -    0.12";;;;;"0.5 -   0.7";;"0.5 -   0.8";;"0.4 -   0.7";"0.4 -   0.7";"до    0.25";"до    0.025";"до    0.025";"2.1 -   2.6";;"до    0.25";"0.2 -   0.35"
"http://splav-kharkov.com/mat_start.php?name_id=4";"15Х1М1Ф";"Сталь жаропрочная низколегированная";"0.1 -    0.16";;;;;"0.9 -   1.1";;;;"0.17 -   0.37";"0.4 -   0.7";"до    0.25";"до    0.025";"до    0.025";"1.1 -   1.4";;"до    0.25";"0.2 -   0.25"
"http://splav-kharkov.com/mat_start.php?name_id=52";"12ХМ";"Сталь жаропрочная низколегированная";"до     0.16";;;;;"0.4 -   0.55";;;;"0.17 -   0.37";"0.4 -   0.7";"до    0.3";"до    0.025";"до    0.025";"0.8 -   1.1"
"http://splav-kharkov.com/mat_start.php?name_id=992";"15Х2М2ФБС";"Сталь жаропрочная низколегированная";"0.13 -    0.18";;;;;"1.2 -   1.5";;"0.08 -   0.15";;"0.7 -   1";"0.5 -   0.8";"до    0.3";"до    0.03";"до    0.03";"1.8 -   2.3";;"до    0.3";"0.25 -   0.4"
"http://splav-kharkov.com/mat_start.php?name_id=806";"15Х5";"Сталь жаропрочная низколегированная";"до     0.15";;;;;;;;;"до    0.5";"до    0.5";"до    0.6";"до    0.025";"до    0.03";"4.5 -   6"
"http://splav-kharkov.com/mat_start.php?name_id=814";"15Х5ВФ";"Сталь жаропрочная низколегированная";"до     0.15";;;;;;;;;"0.3 -   0.6";"до    0.5";"до    0.6";"до    0.025";"до    0.03";"4.5 -   6";;;"0.4 -   0.6";;"0.4 -   0.7"
"http://splav-kharkov.com/mat_start.php?name_id=334";"15Х5М";"Сталь жаропрочная низколегированная";"до     0.15";"до    0.03";;;;"0.45 -   0.6";;;;"до    0.5";"до    0.5";"до    0.6";"до    0.025";"до    0.03";"4.5 -   6";;"до    0.2";"до    0.05";;"до    0.3"
"http://splav-kharkov.com/mat_start.php?name_id=808";"15Х6СЮ";"Сталь жаропрочная низколегированная";"до     0.15";;;;;;;;;"1.2 -   1.8";"до    0.5";;"до    0.025";"до    0.03";"5.5 -   7";;;;"0.7 -   1.1"
"http://splav-kharkov.com/mat_start.php?name_id=993";"15ХМФКР";"Сталь жаропрочная низколегированная";"0.12 -    0.18";;;;;"0.9 -   1.2";;;;"0.17 -   0.37";"0.4 -   0.7";;"до    0.03";"до    0.03";"1 -   1.3";"1.3 -   1.5";;"0.2 -   0.32";;;"0.006 -   0.01"
"http://splav-kharkov.com/mat_start.php?name_id=2";"15ХМ";"Сталь жаропрочная низколегированная";"0.11 -    0.18";;;;;"0.4 -   0.55";;;;"0.17 -   0.37";"0.4 -   0.7";"до    0.3";"до    0.035";"до    0.035";"0.8 -   1.1";;"до    0.3"
"http://splav-kharkov.com/mat_start.php?name_id=991";"16ГНМ";"Сталь жаропрочная низколегированная";"0.12 -    0.18";;;;;"0.4 -   0.55";;;;"0.17 -   0.37";"0.8 -   1.1";"1 -   1.3";"до    0.04";"до    0.035";"до    0.3";;"0.15 -   0.25"
"http://splav-kharkov.com/mat_start.php?name_id=3246";"16ГНМА";"Сталь жаропрочная низколегированная";"0.13 -    0.18";;;;;"0.4 -   0.55";;;;"0.17 -   0.37";"0.8 -   1.1";"1 -   1.3";"до    0.02";"до    0.02";"до    0.3";;"до    0.2";"0.02 -   0.03"
"http://splav-kharkov.com/mat_start.php?name_id=1360";"18Х3МВ";"Сталь жаропрочная низколегированная";"0.15 -    0.2";;;;;"0.5 -   0.7";;;;"0.17 -   0.37";"0.25 -   0.5";"до    0.3";"до    0.025";"до    0.03";"2.5 -   3";;;"0.05 -   0.15";;"0.5 -   0.8"
"http://splav-kharkov.com/mat_start.php?name_id=2388";"03Х18Н10Т";"Сталь жаропрочная высоколегированная";"до     0.03";;;;;;;;;"до    0.8";"1 -   2";"9.5 -   11";"до    0.02";"до    0.035";"17 -   18.5";;;;;;;"(5 С - 0.4) Ti, остальное Fe"
"http://splav-kharkov.com/mat_start.php?name_id=2389";"05Х18Н10Т";"Сталь жаропрочная высоколегированная";"до     0.05";;;;;;;;;"до    0.8";"1 -   2";"9 -   10.5";"до    0.02";"до    0.035";"17 -   18.5";;;;;;;"(5 С - 0.6) Ti, остальное Fe"
"http://splav-kharkov.com/mat_start.php?name_id=3093";"06Х16Н15М3Б";"Сталь жаропрочная высоколегированная";"0.04 -    0.06";;;;;"2.7 -   3.2";;"до    0.9";;"до    0.3";"0.4 -   0.8";"15 -   16";"до    0.01";"до    0.015";"15 -   16"
"http://splav-kharkov.com/mat_start.php?name_id=26";"08Х15Н24В4ТР";"Сталь жаропрочная высоколегированная";"до     0.08";"1.4 -   1.8";;;"50.435 -    58.1";;;;;"до    0.6";"0.5 -   1";"22 -   25";"до    0.02";"до    0.035";"14 -   16";;;;;"4 -   5";"до    0.005";;"до    0.025"
"http://splav-kharkov.com/mat_start.php?name_id=997";"08Х15Н25М3ТЮБ";"Сталь жаропрочная высоколегированная";"до     0.1";"0.9 -   1.3";;;"47.25 -    56.5";"2.8 -   3.5";;;;"до    0.5";"1 -   2";"24 -   28";"до    0.02";"до    0.02";"14 -   16";;;;"0.8 -   1.3";;"до    0.01"
"http://splav-kharkov.com/mat_start.php?name_id=48";"08Х16Н11М3";"Сталь жаропрочная высоколегированная";"до     0.08";;;;;"1.5 -   2";;;;"до    0.6";"1 -   1.5";"8.5 -   10";"до    0.02";"до    0.035";"15.5 -   17"
"http://splav-kharkov.com/mat_start.php?name_id=22";"08Х16Н13М2Б";"Сталь жаропрочная высоколегированная";"0.06 -    0.12";;;;;"2 -   2.5";;"0.9 -   1.3";;"до    0.8";"до    1";"12.5 -   14.5";"до    0.02";"до    0.035";"15 -   17"
"http://splav-kharkov.com/mat_start.php?name_id=3081";"08Х16Н9М2";"Сталь жаропрочная высоколегированная";"до     0.08";;;;;"1.5 -   2";;;;"до    0.6";"1 -   1.5";"8.5 -   10";"до    0.02";"до    0.035";"15.5 -   17"
"http://splav-kharkov.com/mat_start.php?name_id=810";"08Х20Н14С2";"Сталь жаропрочная высоколегированная";"до     0.08";;;;;;;;;"2 -   3";"до    1.5";"12 -   15";"до    0.025";"до    0.035";"19 -   22"
"http://splav-kharkov.com/mat_start.php?name_id=23";"09Х14Н16Б";"Сталь жаропрочная высоколегированная";"0.07 -    0.12";;;;;;;"0.9 -   1.3";;"до    0.6";"1 -   2";"14 -   17";"до    0.02";"до    0.035";"13 -   15";;;;;;"до    0.005";;"до    0.02"
"http://splav-kharkov.com/mat_start.php?name_id=55";"08Х21Н6М2Т";"Сталь жаропрочная высоколегированная";"до     0.08";"0.2 -   0.4";;;;"1.8 -   2.5";;;;"до    0.8";"до    0.8";"5.5 -   6.5";"до    0.025";"до    0.035";"20 -   22"
"http://splav-kharkov.com/mat_start.php?name_id=66";"09Х14Н19В2БР";"Сталь жаропрочная высоколегированная";"0.07 -    0.12";;;;;;;"0.9 -   1.3";;"до    0.6";"до    2";"18 -   20";"до    0.02";"до    0.035";"13 -   15";;;;;"2 -   2.8";"до    0.005"
"http://splav-kharkov.com/mat_start.php?name_id=25";"09Х14Н19В2БР1";"Сталь жаропрочная высоколегированная";"0.07 -    0.12";;;;;;;"0.9 -   1.3";;"до    0.6";"до    2";"18 -   20";"до    0.02";"до    0.035";"13 -   15";;;;;"2 -   2.8";"до    0.025";;"до    0.02"
"http://splav-kharkov.com/mat_start.php?name_id=815";"09Х16Н15М3Б";"Сталь жаропрочная высоколегированная";"до     0.09";;;;;"2.5 -   3";;"0.6 -   0.9";;"до    0.8";"до    0.8";"14 -   16";"до    0.02";"до    0.035";"15 -   17"
"http://splav-kharkov.com/mat_start.php?name_id=50";"09Х16Н16МВ2БР";"Сталь жаропрочная высоколегированная";"0.06 -    0.11";;;;;"0.4 -   0.9";;"0.6 -   1";;"до    0.8";"до    0.6";"15 -   17";"до    0.02";"до    0.03";"15 -   17";;;;;"2 -   3";"до    0.005"
"http://splav-kharkov.com/mat_start.php?name_id=3240";"10ГН2МФА";"Сталь жаропрочная высоколегированная";"0.08 -    0.12";;;;;"0.4 -   0.7";;;;"0.17 -   0.37";"0.8 -   1.1";"1.8 -   2.3";"до    0.02";"до    0.02";"до    0.3";;"до    0.3";"0.03 -   0.07"
"http://splav-kharkov.com/mat_start.php?name_id=3241";"10ГН2МФА-Ш";"Сталь жаропрочная высоколегированная";"0.08 -    0.12";;;;;"0.4 -   0.7";;;;"0.17 -   0.37";"0.8 -   1.1";"1.8 -   2.3";"до    0.005";"до    0.008";"до    0.3";;"до    0.3";"0.03 -   0.07"
"http://splav-kharkov.com/mat_start.php?name_id=958";"10Х11Н20Т2Р";"Сталь жаропрочная высоколегированная";"до     0.1";"2.3 -   2.8";;;;;;;;"до    1";"до    1";"18 -   21";"до    0.02";"до    0.03";"10 -   12.5";;;;"до    0.8";;"до    0.008"
"http://splav-kharkov.com/mat_start.php?name_id=24";"10Х11Н20Т3Р";"Сталь жаропрочная высоколегированная";"до     0.1";"2.6 -   3.2";;;;;;;;"до    1";"до    1";"18 -   21";"до    0.02";"до    0.035";"10 -   12.5";;;;"до    0.8";;"до    0.02"
"http://splav-kharkov.com/mat_start.php?name_id=817";"10Х11Н23Т3МР";"Сталь жаропрочная высоколегированная";"до     0.1";"2.6 -   3.2";;;;"1 -   1.6";;;;"до    0.6";"до    0.6";"21 -   25";"до    0.01";"до    0.025";"10 -   12.5";;;;"до    0.8";;"до    0.02"
"http://splav-kharkov.com/mat_start.php?name_id=3080";"10Х13Г12БС2Н2Д2";"Сталь жаропрочная высоколегированная";"0.06 -    0.1";"до    0.1";"до    0.1";;;;;"0.6 -   1";;"1.8 -   2.2";"12 -   13.5";"1.8 -   2.5";"до    0.02";"до    0.03";"11.5 -   13";;"2 -   2.5";;"до    0.25";;"до    0.003";;"до    0.08"
"http://splav-kharkov.com/mat_start.php?name_id=811";"10Х13СЮ";"Сталь жаропрочная высоколегированная";"0.07 -    0.12";;;;;;;;;"1.2 -   2";"до    0.8";;"до    0.025";"до    0.03";"12 -   14";;;;"1 -   1.8"
