Repository: a-dev-mobile/splav-kharkov

File: content/chem/article_all_1.csv (part 9 of 20)
"http://splav-kharkov.com/mat_start.php?name_id=981";"47НКХ";"Сплав прецизионный магнитно-мягкий";"до     0.03";;;;"26.33 -    30.25";;;;;"0.15 -   0.3";"0.3 -   0.6";"46 -   48";"до    0.02";"до    0.02";"1.8 -   2.2";"21.5 -   22.5"
"http://splav-kharkov.com/mat_start.php?name_id=691";"49К2ФА";"Сплав прецизионный магнитно-мягкий";"до     0.03";;;;"47.2 -    50.3";;;;;"до    0.15";"до    0.3";"до    0.3";"до    0.01";"до    0.01";;"48 -   50";;"1.7 -   2"
"http://splav-kharkov.com/mat_start.php?name_id=676";"50Н";"Сплав прецизионный магнитно-мягкий";"до     0.03";;;;"48.33 -    50.55";;;;;"0.15 -   0.3";"0.3 -   0.6";"49 -   50.5";"до    0.02";"до    0.02";;;"до    0.2"
"http://splav-kharkov.com/mat_start.php?name_id=690";"49КФ";"Сплав прецизионный магнитно-мягкий";"до     0.05";;;;"47.01 -    50.7";;;;;"до    0.3";"до    0.3";"до    0.5";"до    0.02";"до    0.02";;"48 -   50";;"1.3 -   1.8"
"http://splav-kharkov.com/mat_start.php?name_id=995";"10Х15Н25В3ТЮ";"Сталь жаропрочная высоколегированная";"до     0.1";"0.8 -   1.2";;;"47.35 -    56.6";;;;;"до    0.5";"1 -   2";"24 -   28";"до    0.02";"до    0.02";"14 -   16";;;;"0.8 -   1.3";"2.8 -   3.5";"до    0.01"
"http://splav-kharkov.com/mat_start.php?name_id=996";"10Х15Н25М3В3ТЮК";"Сталь жаропрочная высоколегированная";"до     0.1";"0.9 -   1.3";;;"43.75 -    54.8";"2 -   3";;;;"до    0.5";"1 -   2";"24 -   28";"до    0.02";"до    0.02";"14 -   16";"0.5 -   1";;;"0.8 -   1.3";"2 -   3";"до    0.01"
"http://splav-kharkov.com/mat_start.php?name_id=64";"10Х18Н18Ю4Д";"Сталь жаропрочная высоколегированная";"0.07 -    0.13";;;;;;;;;"до    0.8";"до    0.8";"18 -   19.5";"до    0.02";"до    0.035";"18 -   19.5";;"0.4 -   0.6";;"3.2 -   4.2";;;;"до    0.03"
"http://splav-kharkov.com/mat_start.php?name_id=337";"10Х23Н18";"Сталь жаропрочная высоколегированная";"до     0.1";"до    0.2";;;;;;;;"до    1";"до    2";"17 -   20";"до    0.02";"до    0.035";"22 -   25";;"до    0.3"
"http://splav-kharkov.com/mat_start.php?name_id=13";"10Х7МВФБР";"Сталь жаропрочная высоколегированная";"0.07 -    0.12";;;;;"0.7 -   1";;"0.15 -   0.4";;;;"0.5 -   1";"до    0.025";"до    0.025";"6 -   8";;;"0.3 -   0.5";;;"до    0.005"
"http://splav-kharkov.com/mat_start.php?name_id=998";"10Х25Н25ТР";"Сталь жаропрочная высоколегированная";"0.07 -    0.12";"1.1 -   1.6";;;"42.415 -    50.83";;;;;"до    0.8";"1 -   2";"24 -   27";"до    0.02";"до    0.035";"23 -   26";;;;;;"до    0.01"
"http://splav-kharkov.com/mat_start.php?name_id=821";"11Х11Н2В2МФ";"Сталь жаропрочная высоколегированная";"0.09 -    0.13";;;;;"0.35 -   0.5";;;;"до    0.6";"до    0.6";"1.5 -   1.8";"до    0.025";"до    0.03";"10.5 -   12";;;"0.18 -   0.3";;"1.6 -   2"
"http://splav-kharkov.com/mat_start.php?name_id=15";"12Х12МВФБР";"Сталь жаропрочная высоколегированная";"0.1 -    0.15";;;;;"0.7 -   1";;"0.15 -   0.3";;"до    0.5";"0.5 -   1";"0.5 -   1";"до    0.025";"до    0.025";"11 -   13";;;"0.15 -   0.3";;"0.55 -   0.85";"до    0.08"
"http://splav-kharkov.com/mat_start.php?name_id=49";"12Х14Н14В2М";"Сталь жаропрочная высоколегированная";"до     0.15";;;;;"0.4 -   0.6";;;;"0.3 -   0.8";"до    0.7";"13 -   15";"до    0.03";"до    0.035";"13 -   15";;;;;"2 -   2.75"
"http://splav-kharkov.com/mat_start.php?name_id=16";"12Х2МВ8ФБ";"Сталь жаропрочная высоколегированная";"0.07 -    0.12";;;;;"0.5 -   0.7";;"0.8 -   1.2";;"0.4 -   0.7";"0.4 -   0.7";"до    0.5";"до    0.025";"до    0.025";"2.1 -   2.6";;;"0.2 -   0.35";;"7 -   8.5"
"http://splav-kharkov.com/mat_start.php?name_id=62";"12Х25Н16Г7АР";"Сталь жаропрочная высоколегированная";"до     0.12";;;;"47.815 -    57";;;;;"до    1";"5 -   7";"15 -   18";"до    0.02";"до    0.035";"23 -   26";;;;;;"до    0.01"
"http://splav-kharkov.com/mat_start.php?name_id=813";"12Х8ВФ";"Сталь жаропрочная высоколегированная";"0.08 -    0.15";;;;;;;;;"до    0.6";"до    0.5";"до    0.6";"до    0.025";"до    0.03";"7 -   8.5";;;"0.3 -   0.5";;"0.6 -   1"
"http://splav-kharkov.com/mat_start.php?name_id=11";"13Х11Н2В2МФ";"Сталь жаропрочная высоколегированная";"0.1 -    0.16";;;;;"0.35 -   0.5";;;;"до    0.6";"до    0.6";"1.5 -   1.8";"до    0.03";"до    0.03";"10.5 -   12";;;"0.18 -   0.3";;"1.6 -   2"
"http://splav-kharkov.com/mat_start.php?name_id=818";"13Х14Н3В2ФР";"Сталь жаропрочная высоколегированная";"0.1 -    0.16";"до    0.05";;;;;;;;"до    0.6";"до    0.6";"2.8 -   3.4";"до    0.025";"до    0.03";"13 -   15";;;"0.18 -   0.28";;"1.6 -   2.2";"до    0.004"
"http://splav-kharkov.com/mat_start.php?name_id=17";"15Х12ВНМФ";"Сталь жаропрочная высоколегированная";"0.12 -    0.18";"до    0.2";;;;"0.5 -   0.7";;;;"до    0.4";"0.5 -   0.9";"0.4 -   0.8";"до    0.025";"до    0.03";"11 -   13";;"до    0.3";"0.15 -   0.3";;"0.7 -   1.1"
"http://splav-kharkov.com/mat_start.php?name_id=9";"15Х11МФ";"Сталь жаропрочная высоколегированная";"0.12 -    0.19";;;;;"0.6 -   0.8";;;;"до    0.5";"до    0.7";"до    0.6";"до    0.025";"до    0.03";"10 -   11.5";;"до    0.3";"0.25 -   0.4"
"http://splav-kharkov.com/mat_start.php?name_id=809";"15Х18СЮ";"Сталь жаропрочная высоколегированная";"до     0.15";;;;;;;;;"1 -   1.5";"до    0.8";;"до    0.025";"до    0.035";"17 -   20";;;;"0.7 -   1.2"
"http://splav-kharkov.com/mat_start.php?name_id=948";"16Х11Н2В2МФ";"Сталь жаропрочная высоколегированная";"0.14 -    0.18";;;;;"0.35 -   0.5";;;;"до    0.6";"до    0.6";"1.4 -   1.8";"до    0.025";"до    0.03";"10 -   12";;;"0.18 -   0.3";;"1.6 -   2"
"http://splav-kharkov.com/mat_start.php?name_id=14";"18Х12ВМБФР";"Сталь жаропрочная высоколегированная";"0.15 -    0.22";;;;;"0.4 -   0.6";;"0.2 -   0.4";;"до    0.5";"до    0.5";"до    0.06";"до    0.025";"до    0.03";"11 -   13";;;"0.15 -   0.18";;"0.4 -   0.7";"до    0.003"
"http://splav-kharkov.com/mat_start.php?name_id=819";"18Х11МНФБ";"Сталь жаропрочная высоколегированная";"0.15 -    0.21";;;;;"0.8 -   1.1";;"0.2 -   0.45";;"до    0.6";"0.6 -   1";"0.5 -   1";"до    0.025";"до    0.03";"10 -   11.5";;;"0.2 -   0.4"
"http://splav-kharkov.com/mat_start.php?name_id=820";"20Х12ВНМФ";"Сталь жаропрочная высоколегированная";"0.17 -    0.23";;;;;"0.5 -   0.7";;;;"до    0.6";"0.5 -   0.9";"0.5 -   0.9";"до    0.025";"до    0.03";"10.5 -   12.5";;;"0.15 -   0.3";;"0.7 -   1.1"
"http://splav-kharkov.com/mat_start.php?name_id=994";"20Х12Н2В2МФ";"Сталь жаропрочная высоколегированная";"0.09 -    0.13";;;;;"0.35 -   0.5";;;;"до    0.6";"до    0.6";"1.5 -   1.8";"до    0.025";"до    0.03";"10.5 -   12";;;"0.18 -   0.3";;"1.6 -   2"
"http://splav-kharkov.com/mat_start.php?name_id=339";"20Х20Н14С2";"Сталь жаропрочная высоколегированная";"до     0.2";"до    0.2";;;;;;;;"2 -   3";"до    1.5";"12 -   15";"до    0.025";"до    0.035";"19 -   22";;"до    0.3"
"http://splav-kharkov.com/mat_start.php?name_id=59";"20Х23Н18";"Сталь жаропрочная высоколегированная";"до     0.2";;;;;;;;;"до    1";"до    2";"17 -   20";"до    0.02";"до    0.035";"22 -   25"
"http://splav-kharkov.com/mat_start.php?name_id=336";"20Х23Н13";"Сталь жаропрочная высоколегированная";"до     0.2";"до    0.2";;;;;;;;"до    1";"до    2";"12 -   15";"до    0.025";"до    0.035";"22 -   25";;"до    0.3"
"http://splav-kharkov.com/mat_start.php?name_id=807";"30Х13Н7С2";"Сталь жаропрочная высоколегированная";"0.25 -    0.34";;;;;;;;;"2 -   3";"до    0.8";"6 -   7.5";"до    0.025";"до    0.03";"12 -   14"
"http://splav-kharkov.com/mat_start.php?name_id=338";"20Х25Н20С2";"Сталь жаропрочная высоколегированная";"до     0.2";"до    0.2";;;"46.045 -    56";"до    0.3";;;;"2 -   3";"до    1.5";"18 -   21";"до    0.02";"до    0.035";"24 -   27";;"до    0.3";"до    0.2";;"до    0.2"
"http://splav-kharkov.com/mat_start.php?name_id=18";"31Х19Н9МВБТ";"Сталь жаропрочная высоколегированная";"0.28 -    0.35";"0.2 -   0.5";;;;"1 -   1.5";;"0.2 -   0.5";;"до    0.8";"0.8 -   1.5";"8 -   10";"до    0.02";"до    0.035";"18 -   20";;;;;"1 -   1.5"
"http://splav-kharkov.com/mat_start.php?name_id=60";"36Х18Н25С2";"Сталь жаропрочная высоколегированная";"0.32 -    0.4";;;;"50.045 -    57.68";;;;;"2 -   3";"до    1.5";"23 -   26";"до    0.02";"до    0.035";"17 -   19"
"http://splav-kharkov.com/mat_start.php?name_id=21";"37Х12Н8Г8МФБ";"Сталь жаропрочная высоколегированная";"0.34 -    0.4";;;;;"1.1 -   1.4";;"0.25 -   0.45";;"0.3 -   0.8";"7.5 -   9.5";"7 -   9";"до    0.03";"до    0.035";"11.5 -   13.5";;"до    0.3";"1.25 -   1.55"
"http://splav-kharkov.com/mat_start.php?name_id=335";"40Х10С2М";"Сталь жаропрочная высоколегированная";"0.35 -    0.45";"до    0.2";;;;"0.7 -   0.9";;;;"1.9 -   2.6";"до    0.8";"до    0.6";"до    0.025";"до    0.03";"9 -   10.5";;"до    0.3"
"http://splav-kharkov.com/mat_start.php?name_id=341";"40Х15Н7Г7Ф2МС";"Сталь жаропрочная высоколегированная";"0.38 -    0.47";;;;;"0.65 -   0.95";;;;"0.9 -   1.4";"6 -   8";"6 -   8";"до    0.02";"до    0.035";"14 -   16";;"до    0.3";"1.5 -   1.9";;"до    0.2"
"http://splav-kharkov.com/mat_start.php?name_id=372";"40Х9С2";"Сталь жаропрочная высоколегированная";"0.35 -    0.45";"до    0.2";;;;;;;;"2 -   3";"до    0.8";"до    0.6";"до    0.025";"до    0.03";"8 -   10";;"до    0.3"
"http://splav-kharkov.com/mat_start.php?name_id=19";"45Х14НМВ2М";"Сталь жаропрочная высоколегированная";"0.4 -    0.5";;;;;"0.25 -   0.4";;;;"до    0.8";"до    0.7";"13 -   15";"до    0.02";"до    0.035";"13 -   15";;"до    0.3";;;"2 -   2.75"
"http://splav-kharkov.com/mat_start.php?name_id=816";"45Х14Н14В2М";"Сталь жаропрочная высоколегированная";"0.4 -    0.5";;;;;"0.25 -   0.4";;;;"до    0.8";"до    0.7";"13 -   15";"до    0.02";"до    0.035";"13 -   15";;;;;"2 -   2.8"
"http://splav-kharkov.com/mat_start.php?name_id=949";"45Х22Н4М3";"Сталь жаропрочная высоколегированная";"0.4 -    0.5";;;;;"2.5 -   3";;;;"0.1 -   1";"0.85 -   1.25";"4 -   5";"до    0.03";"до    0.035";"21 -   23"
"http://splav-kharkov.com/mat_start.php?name_id=946";"55Х20Г9АН4";"Сталь жаропрочная высоколегированная";"0.5 -    0.6";;;;;;"0.3 -   0.6";;;"до    0.45";"8 -   10";"3.5 -   4.5";"до    0.03";"до    0.04";"20 -   22";;"до    0.3"
"http://splav-kharkov.com/mat_start.php?name_id=2053";"55Х20Г9АН4Б";"Сталь жаропрочная высоколегированная";"0.5 -    0.6";;;;;;"0.3 -   0.6";"0.4 -   1";;"до    0.45";"8 -   10";"3.5 -   4.5";"до    0.03";"до    0.04";"20 -   22";;"до    0.3"
"http://splav-kharkov.com/mat_start.php?name_id=1361";"20Х1М1Ф1БР";"Сталь жаропрочная релаксационностойкая";"0.18 -    0.25";"до    0.06";;;;"0.8 -   1.1";;"0.05 -   0.15";;"до    0.37";"0.5 -   0.8";"до    0.3";"до    0.03";"до    0.03";"1 -   1.5";;;"0.7 -   1";;;"до    0.005";;"0.05 -   0.1"
"http://splav-kharkov.com/mat_start.php?name_id=38";"20Х1М1Ф1ТР";"Сталь жаропрочная релаксационностойкая";"0.17 -    0.24";"0.05 -   0.12";;;;"0.8 -   1.1";;;;"до    0.37";"до    0.5";"до    0.5";"до    0.03";"до    0.03";"0.9 -   1.4";;;"0.7 -   1";;;"до    0.005"
"http://splav-kharkov.com/mat_start.php?name_id=41";"20Х3МВФ";"Сталь жаропрочная релаксационностойкая";"0.15 -    0.23";;;;;"0.35 -   0.55";;;;"0.17 -   0.37";"0.25 -   0.5";"до    0.3";"до    0.025";"до    0.03";"2.8 -   3.3";;"до    0.2";"0.6 -   0.85";;"0.3 -   0.5"
"http://splav-kharkov.com/mat_start.php?name_id=39";"20ХМФБР";"Сталь жаропрочная релаксационностойкая";"0.17 -    0.26";;;;;"0.8 -   1.1";;"до    0.15";;"до    0.37";"0.5 -   0.8";"до    0.45";"до    0.03";"до    0.03";"1 -   1.5";;"до    0.2";"0.7 -   1";;;"до    0.005"
"http://splav-kharkov.com/mat_start.php?name_id=40";"25Х1М1Ф";"Сталь жаропрочная релаксационностойкая";"0.22 -    0.29";;;;;"0.6 -   0.8";;;;"0.17 -   0.37";"0.4 -   0.7";"до    0.3";"до    0.025";"до    0.03";"1.5 -   1.8";;"до    0.2";"0.15 -   0.3"
"http://splav-kharkov.com/mat_start.php?name_id=3249";"25Х1М1ФА";"Сталь жаропрочная релаксационностойкая";"0.21 -    0.29";;;;;"0.9 -   1.05";;;;"до    0.37";"0.3 -   0.6";"до    0.4";"до    0.022";"до    0.035";"1.5 -   1.8";;"до    0.25";"0.22 -   0.32";;;;"S+P ="
"http://splav-kharkov.com/mat_start.php?name_id=35";"25Х1МФ";"Сталь жаропрочная релаксационностойкая";"0.22 -    0.29";;;;;"0.25 -   0.35";;;;"0.17 -   0.37";"0.4 -   0.7";"до    0.3";"до    0.025";"до    0.03";"1.5 -   1.8";;"до    0.2";"0.15 -   0.3"
"http://splav-kharkov.com/mat_start.php?name_id=37";"25Х2М1Ф";"Сталь жаропрочная релаксационностойкая";"0.22 -    0.29";;;;;"0.9 -   1.1";;;;"0.17 -   0.37";"0.4 -   0.7";"до    0.25";"до    0.025";"до    0.03";"2.1 -   2.6";;"до    0.2";"0.3 -   0.5"
"http://splav-kharkov.com/mat_start.php?name_id=33";"30ХМ";"Сталь жаропрочная релаксационностойкая";"0.26 -    0.34";;;;;"0.15 -   0.25";;;;"0.17 -   0.37";"0.4 -   0.7";"до    0.3";"до    0.035";"до    0.035";"0.8 -   1.1";;"до    0.3"
"http://splav-kharkov.com/mat_start.php?name_id=369";"30ХМА";"Сталь жаропрочная релаксационностойкая";"0.26 -    0.33";;;;;"0.15 -   0.25";;;;"0.17 -   0.37";"0.4 -   0.7";"до    0.3";"до    0.025";"до    0.025";"0.8 -   1.1";;"до    0.3"
"http://splav-kharkov.com/mat_start.php?name_id=34";"35ХМ";"Сталь жаропрочная релаксационностойкая";"0.32 -    0.4";;;;;"0.15 -   0.25";;;;"0.17 -   0.37";"0.4 -   0.7";"до    0.3";"до    0.035";"до    0.035";"0.8 -   1.1";;"до    0.3"
"http://splav-kharkov.com/mat_start.php?name_id=42";"38Х2МЮА";"Сталь жаропрочная релаксационностойкая";"0.35 -    0.42";;;;;"0.15 -   0.25";;;;"0.2 -   0.45";"0.3 -   0.6";"до    0.3";"до    0.025";"до    0.025";"1.35 -   1.65";;"до    0.3";;"0.7 -   1.1"
"http://splav-kharkov.com/mat_start.php?name_id=2477";"03Х15Н35Г7М6Б";"Сплав коррозионно-стойкий";"до     0.03";;;;"30.22 -    39.8";"5 -   7.5";;"1.2 -   1.8";;"до    0.9";"5 -   7.5";"33 -   36";"до    0.02";"до    0.035";"13 -   16"
"http://splav-kharkov.com/mat_start.php?name_id=759";"03ХН28МДТ";"Сплав коррозионно-стойкий";"до     0.03";"0.5 -   0.9";;;"36.915 -    46.5";"2.5 -   3";;;;"до    0.8";"до    0.8";"26 -   29";"до    0.02";"до    0.035";"22 -   25";;"2.5 -   3.5"
"http://splav-kharkov.com/mat_start.php?name_id=760";"06ХН28МТ";"Сплав коррозионно-стойкий";"до     0.06";"0.4 -   0.7";;;"41.085 -    49.8";"1.8 -   2.5";;;;"до    0.8";"до    0.8";"26 -   29";"до    0.02";"до    0.035";"22 -   25"
"http://splav-kharkov.com/mat_start.php?name_id=1869";"35Н32КХМ";"Сплав коррозионно-стойкий";"до     0.025";"до    1";;;"до     1";"9 -   10.5";;;;"до    0.15";"до    0.15";"33 -   37";"до    0.01";"до    0.015";"19 -   21";"31 -   33"
"http://splav-kharkov.com/mat_start.php?name_id=332";"06ХН28МДТ";"Сплав коррозионно-стойкий";"до     0.06";"0.5 -   0.9";;;"36.885 -    46.5";"2.5 -   3";;;;"до    0.8";"до    0.8";"26 -   29";"до    0.02";"до    0.035";"22 -   25";;"2.5 -   3.5"
"http://splav-kharkov.com/mat_start.php?name_id=1870";"45КХНМВТ";"Сплав коррозионно-стойкий";"до     0.05";"0.5 -   3.5";;;"4 -    6";"3 -   4";;;;"до    0.5";"до    1";"15 -   25";"до    0.01";"до    0.015";"18 -   22";"44 -   46";;;;"3 -   4"
"http://splav-kharkov.com/mat_start.php?name_id=1871";"48КХВН";"Сплав коррозионно-стойкий";"до     0.15";;;;"до     3";;;;;"до    1";"до    2";"9 -   11";"до    0.015";"до    0.015";"19 -   21";"47 -   49";;;;"14 -   16"
"http://splav-kharkov.com/mat_start.php?name_id=805";"Н70МФ";"Сплав коррозионно-стойкий";"до     0.05";;;;"до     4";"25 -   29";;;;"до    0.2";"до    0.5";"64.21 -   73.6";"до    0.02";"до    0.02";"до    0.3";;;"1.4 -   1.7"
"http://splav-kharkov.com/mat_start.php?name_id=761";"Н70МФВ";"Сплав коррозионно-стойкий";"до     0.02";"до    0.15";;;"до     0.8";"25 -   27";;;;"до    0.1";"до    0.05";"69.403 -   73.5";"до    0.012";"до    0.015";"до    0.3";;;"1.4 -   1.7";;"0.1 -   0.45"
"http://splav-kharkov.com/mat_start.php?name_id=1868";"ХК62М6Л";"Сплав коррозионно-стойкий";"до     0.35";;;;"до     1";"4.5 -   7";;;;"до    1";"до    1";"до    1";"до    0.015";"до    0.02";"26.5 -   30";"59.6 -   69"
"http://splav-kharkov.com/mat_start.php?name_id=758";"ХН58В";"Сплав коррозионно-стойкий";"до     0.03";;;;"до     0.8";;;;;"до    0.15";"до    1";"55.493 -   60.5";"до    0.012";"до    0.015";"39 -   41";;;;;"0.5 -   1.5"
"http://splav-kharkov.com/mat_start.php?name_id=762";"ХН65МВ";"Сплав коррозионно-стойкий";"до     0.03";;;;"до     1";"15 -   17";;;;"до    0.15";"до    1";"59.793 -   67.5";"до    0.012";"до    0.015";"14.5 -   16.5";;;;;"3 -   4.5"
"http://splav-kharkov.com/mat_start.php?name_id=763";"ХН65МВУ";"Сплав коррозионно-стойкий";"до     0.02";;;;"до     0.5";"15 -   17";;;;"до    0.1";"до    1";"60.353 -   67.5";"до    0.012";"до    0.015";"14.5 -   16.5";;;;;"3 -   4.5"
"http://splav-kharkov.com/mat_start.php?name_id=3120";"02Х18Н11";"Сталь коррозионно-стойкая обыкновенная";"до     0.025";;;;;;;;;"до    0.25";"до    2";"10.5 -   12.5";"до    0.02";"до    0.025";"17 -   19"
"http://splav-kharkov.com/mat_start.php?name_id=741";"03Х16Н15М3";"Сталь коррозионно-стойкая обыкновенная";"до     0.03";;;;;"2.5 -   3";;;;"до    0.6";"до    0.8";"14 -   16";"до    0.015";"до    0.02";"15 -   17"
"http://splav-kharkov.com/mat_start.php?name_id=742";"03Х16Н15М3Б";"Сталь коррозионно-стойкая обыкновенная";"до     0.03";;;;;"2.5 -   3";;"0.25 -   0.5";;"до    0.6";"до    0.8";"14 -   16";"до    0.015";"до    0.02";"15 -   17"
"http://splav-kharkov.com/mat_start.php?name_id=749";"03Х18Н11";"Сталь коррозионно-стойкая обыкновенная";"до     0.03";;;;;;;;;"до    0.8";"до    2";"10.5 -   12.5";"до    0.02";"до    0.035";"17 -   19"
"http://splav-kharkov.com/mat_start.php?name_id=751";"03Х18Н12";"Сталь коррозионно-стойкая обыкновенная";"до     0.03";"до    0.005";;;;;;;;"до    0.4";"до    0.4";"11.5 -   13";"до    0.02";"до    0.03";"17 -   19"
"http://splav-kharkov.com/mat_start.php?name_id=2401";"03Х18Н16М3";"Сталь коррозионно-стойкая обыкновенная";"до     0.03";;;;;"2.6 -   3.1";"до    0.1";;;"до    0.4";"до    2";"14.5 -   16.5";"до    0.01";"до    0.025";"17 -   18.5";;"до    0.3"
"http://splav-kharkov.com/mat_start.php?name_id=804";"03Х21Н21М4ГБ";"Сталь коррозионно-стойкая обыкновенная";"до     0.03";;;;;"3.4 -   3.7";;;;"до    0.6";"1.8 -   2.5";"20 -   22";"до    0.02";"до    0.03";"20 -   22";;;;;;;"С*15-0.8 ниобий"
"http://splav-kharkov.com/mat_start.php?name_id=945";"03Х22Н6М2";"Сталь коррозионно-стойкая обыкновенная";"до     0.03";"до    0.05";;;;"1.8 -   2.5";;;;"до    0.4";"1 -   2";"5.5 -   6.5";"до    0.02";"до    0.035";"21 -   23";;"до    0.3"
"http://splav-kharkov.com/mat_start.php?name_id=944";"03Х23Н6";"Сталь коррозионно-стойкая обыкновенная";"до     0.03";"до    0.05";;;;;;;;"до    0.4";"1 -   2";"5.6 -   6.3";"до    0.02";"до    0.035";"22 -   24";;"до    0.3"
"http://splav-kharkov.com/mat_start.php?name_id=2479";"04Х17Т";"Сталь коррозионно-стойкая обыкновенная";"до     0.04";;;;;;;;;"до    0.8";"до    0.8";;"до    0.025";"до    0.035";"16.5 -   18.5";;;;;;;"5*С"
"http://splav-kharkov.com/mat_start.php?name_id=747";"04Х18Н10";"Сталь коррозионно-стойкая обыкновенная";"до     0.04";;;;;;;;;"до    0.8";"до    2";"9 -   11";"до    0.02";"до    0.035";"17 -   19"
"http://splav-kharkov.com/mat_start.php?name_id=750";"06Х18Н11";"Сталь коррозионно-стойкая обыкновенная";"до     0.06";;;;;;;;;"до    0.8";"до    2";"10 -   12";"до    0.02";"до    0.035";"17 -   19"
"http://splav-kharkov.com/mat_start.php?name_id=1922";"07Х16Н4Б";"Сталь коррозионно-стойкая обыкновенная";"0.05 -    0.1";;;;;;;"0.2 -   0.4";;"до    0.6";"0.2 -   0.5";"3.5 -   4.5";"до    0.02";"до    0.025";"15 -   16.5"
"http://splav-kharkov.com/mat_start.php?name_id=733";"07Х16Н6";"Сталь коррозионно-стойкая обыкновенная";"0.05 -    0.09";;;;;;;;;"до    0.8";"до    0.8";"5 -   8";"до    0.02";"до    0.035";"15.5 -   17.5"
"http://splav-kharkov.com/mat_start.php?name_id=740";"08Х10Н20Т2";"Сталь коррозионно-стойкая обыкновенная";"до     0.08";"1.5 -   2.5";;;;;;;;"до    0.8";"до    2";"18 -   20";"до    0.03";"до    0.035";"10 -   12";;;;"до    1"
"http://splav-kharkov.com/mat_start.php?name_id=746";"08Х17Н15М3Т";"Сталь коррозионно-стойкая обыкновенная";"до     0.08";"0.3 -   0.6";;;;"3 -   4";;;;"до    0.8";"до    2";"14 -   16";"до    0.02";"до    0.035";"16 -   18"
"http://splav-kharkov.com/mat_start.php?name_id=323";"08Х17Н13М2Т";"Сталь коррозионно-стойкая обыкновенная";"до     0.08";;;;;"2 -   3";;;;"до    0.8";"до    2";"12 -   14";"до    0.02";"до    0.035";"16 -   18";;"до    0.3";;;;;"(5 С - 0.7) Ti, остальное Fe"
"http://splav-kharkov.com/mat_start.php?name_id=736";"08Х17Н5М3";"Сталь коррозионно-стойкая обыкновенная";"0.06 -    0.1";;;;;"3 -   3.5";;;;"до    0.8";"до    0.8";"4.5 -   5.5";"до    0.02";"до    0.035";"16 -   17.5"
"http://splav-kharkov.com/mat_start.php?name_id=737";"08Х17Н6Т";"Сталь коррозионно-стойкая обыкновенная";"до     0.08";"0.15 -   0.35";;;;;;;;"до    0.8";"до    0.8";"5.5 -   6.5";"до    0.02";"до    0.035";"16.5 -   18";;;;;;"до    0.003"
"http://splav-kharkov.com/mat_start.php?name_id=331";"08Х18Г8Н2Т";"Сталь коррозионно-стойкая обыкновенная";"до     0.08";"0.2 -   0.5";;;;;;;;"до    0.8";"7 -   9";"1.8 -   2.8";"до    0.025";"до    0.035";"17 -   19";;"до    0.3"
"http://splav-kharkov.com/mat_start.php?name_id=803";"08Х18Н12Б";"Сталь коррозионно-стойкая обыкновенная";"до     0.08";;;;;;;;;"до    0.8";"до    2";"11 -   13";"до    0.02";"до    0.035";"17 -   19";;;;;;;"10*С-1.1  ниобий"
"http://splav-kharkov.com/mat_start.php?name_id=752";"08Х18Н12Т";"Сталь коррозионно-стойкая обыкновенная";"до     0.08";;;;;;;;;"до    0.8";"до    2";"11 -   13";"до    0.02";"до    0.035";"17 -   19";;;;;;;"5(С - 0.6) Ti, остальное Fe"
"http://splav-kharkov.com/mat_start.php?name_id=979";"08Х18Тч";"Сталь коррозионно-стойкая обыкновенная";"до     0.08";;;;;;;;;"до    0.8";"до    0.8";;"до    0.025";"до    0.035";"17 -   19";;;;"до    0.1";;;"5(С - 0.6) Ti, остальное Fe";"до    0.1";;"до    0.05"
"http://splav-kharkov.com/mat_start.php?name_id=54";"08Х22Н6Т";"Сталь коррозионно-стойкая обыкновенная";"до     0.08";;;;;;;;;"до    0.8";"до    0.8";"5.3 -   6.3";"до    0.025";"до    0.035";"21 -   23";;"до    0.3";;;;;"(5 С - 0.65) Ti, остальное Fe"
"http://splav-kharkov.com/mat_start.php?name_id=3298";"08ХГСБДП";"Сталь коррозионно-стойкая обыкновенная";"до     0.1";;;;;;;"0.02 -   0.05";;"0.5 -   0.8";"0.8 -   1.2";;"до    0.035";"0.05 -   0.08";"0.5 -   0.8";;"0.2 -   0.4";;;;;;;;;;;;;;;;;;"до    0.02"
"http://splav-kharkov.com/mat_start.php?name_id=3297";"08ХГСДП";"Сталь коррозионно-стойкая обыкновенная";"до     0.1";;;;;;;;;"0.5 -   0.8";"0.8 -   1.2";;"до    0.035";"0.05 -   0.08";"0.5 -   0.8";;"0.2 -   0.4";;"до    0.02"
"http://splav-kharkov.com/mat_start.php?name_id=802";"09Х15Н8Ю";"Сталь коррозионно-стойкая обыкновенная";"до     0.09";;;;;;;;;"до    0.8";"до    0.8";"7 -   9.4";"до    0.025";"до    0.035";"14 -   16";;;;"0.7 -   1.3"
"http://splav-kharkov.com/mat_start.php?name_id=732";"09Х16Н4Б";"Сталь коррозионно-стойкая обыкновенная";"0.08 -    0.12";;;;;;;"0.05 -   0.15";;"до    0.6";"до    0.5";"4 -   4.5";"до    0.015";"до    0.03";"15 -   16.5"
"http://splav-kharkov.com/mat_start.php?name_id=734";"09Х17Н7Ю";"Сталь коррозионно-стойкая обыкновенная";"до     0.09";;;;;;;;;"до    0.8";"до    0.08";"7 -   8";"до    0.02";"до    0.03";"16 -   17.5";;;;"0.5 -   0.8"
"http://splav-kharkov.com/mat_start.php?name_id=735";"09Х17Н7Ю1";"Сталь коррозионно-стойкая обыкновенная";"до     0.09";;;;;;;;;"до    0.8";"до    0.8";"6.5 -   7.5";"до    0.025";"до    0.035";"16.5 -   18";;;;"0.7 -   1.1"
"http://splav-kharkov.com/mat_start.php?name_id=3073";"0Х18Н5Г12АБ";"Сталь коррозионно-стойкая обыкновенная";"до     0.08";;;;;;"0.45 -   0.52";;;"до    0.8";"11.5 -   13.5";"4.5 -   5.5";"до    0.03";"до    0.045";"18 -   19.5";;;"0.2 -   0.35";;;;"Nb+Ta=0.8-1.1"
"http://splav-kharkov.com/mat_start.php?name_id=3072";"0Х20Н4АГ10";"Сталь коррозионно-стойкая обыкновенная";"до     0.08";;;;;;"0.4 -   0.47";;;"до    0.8";"10 -   12.5";"4 -   5";"до    0.03";"до    0.045";"18 -   20";;;"0.2 -   0.35"
"http://splav-kharkov.com/mat_start.php?name_id=318";"10Х14АГ15";"Сталь коррозионно-стойкая обыкновенная";"до     0.1";"до    0.2";;;;;"0.15 -   0.25";;;"до    0.8";"14.5 -   16.5";"до    0.6";"до    0.03";"до    0.045";"13 -   15";;"до    0.3"
"http://splav-kharkov.com/mat_start.php?name_id=731";"10Х14Г14Н3";"Сталь коррозионно-стойкая обыкновенная";"0.09 -    0.14";;;;;;;;;"до    0.7";"13 -   15";"2.8 -   3.5";"до    0.02";"до    0.035";"12.5 -   14"
"http://splav-kharkov.com/mat_start.php?name_id=324";"10Х17Н13М2Т";"Сталь коррозионно-стойкая обыкновенная";"до     0.1";;;;;"2 -   3";;;;"до    0.8";"до    2";"12 -   14";"до    0.02";"до    0.035";"16 -   18";;"до    0.3";;;;;"(5 С - 0.7) Ti, остальное Fe"
"http://splav-kharkov.com/mat_start.php?name_id=745";"10Х17Н13М3Т";"Сталь коррозионно-стойкая обыкновенная";"до     0.1";;;;;"3 -   4";;;;"до    0.8";"до    2";"12 -   14";"до    0.02";"до    0.035";"16 -   18";;;;;;;"5(С - 0.7) Ti, остальное Fe"
"http://splav-kharkov.com/mat_start.php?name_id=743";"12Х17Г9АН4";"Сталь коррозионно-стойкая обыкновенная";"до     0.12";;;;;;"0.15 -   0.25";;;"до    0.8";"8 -   10.5";"3.5 -   4.5";"до    0.02";"до    0.035";"16 -   18"
"http://splav-kharkov.com/mat_start.php?name_id=748";"12Х18Н10Е";"Сталь коррозионно-стойкая обыкновенная";"до     0.12";;;;;;;;;"до    0.8";"до    2";"9 -   11";"до    0.02";"до    0.035";"17 -   19";;;;;;;;;;;;;;;;;;;;;;;;;;;;;;;"0.18 -   0.35"
"http://splav-kharkov.com/mat_start.php?name_id=578";"15Х17АГ14";"Сталь коррозионно-стойкая обыкновенная";"до     0.15";;;;;;"0.25 -   0.37";;;"до    0.8";"13.5 -   15.5";"до    0.6";"до    0.03";"до    0.05";"16 -   18"
"http://splav-kharkov.com/mat_start.php?name_id=738";"12Х21Н5Т";"Сталь коррозионно-стойкая обыкновенная";"0.09 -    0.14";"0.25 -   0.5";;;;;;;;"до    0.8";"до    0.8";"4.8 -   5.8";"до    0.025";"до    0.035";"20 -   22";;;;"до    0.8"
"http://splav-kharkov.com/mat_start.php?name_id=739";"15Х18Н12С4ТЮ";"Сталь коррозионно-стойкая обыкновенная";"0.12 -    0.17";"0.4 -   0.7";;;;;;;;"3.8 -   4.5";"0.5 -   1";"11 -   13";"до    0.03";"до    0.035";"17 -   19";;;;"0.13 -   0.35"
"http://splav-kharkov.com/mat_start.php?name_id=326";"17Х18Н9";"Сталь коррозионно-стойкая обыкновенная";"0.13 -    0.21";"до    0.5";;;;;;;;"до    0.8";"до    0.2";"8 -   10";"до    0.02";"до    0.035";"17 -   19";;"до    0.3"
"http://splav-kharkov.com/mat_start.php?name_id=730";"20Х13Н4Г9";"Сталь коррозионно-стойкая обыкновенная";"0.15 -    0.3";;;;;;;;;"до    0.8";"8 -   10";"3.7 -   4.7";"до    0.025";"до    0.05";"12 -   14"
"http://splav-kharkov.com/mat_start.php?name_id=577";"20Х17Н2";"Сталь коррозионно-стойкая обыкновенная";"0.17 -    0.25";;;;;;;;;"до    0.8";"до    0.8";"1.5 -   2.5";"до    0.025";"до    0.035";"16 -   18"
"http://splav-kharkov.com/mat_start.php?name_id=3121";"25Х17Н2В-Ш";"Сталь коррозионно-стойкая обыкновенная";"0.22 -    0.28";;;;;;;"0.05 -   0.1";;"0.3 -   0.7";"0.3 -   0.7";"2.3 -   2.8";"до    0.015";"до    0.02";"16.3 -   17.7";;"до    0.25"
"http://splav-kharkov.com/mat_start.php?name_id=322";"25Х13Н2";"Сталь коррозионно-стойкая обыкновенная";"0.2 -    0.3";"до    0.2";;;;;;;;"до    0.5";"0.8 -   1.2";"1.5 -   2";"0.15 -   0.25";"0.08 -   0.15";"12 -   14";;"до    0.3"
"http://splav-kharkov.com/mat_start.php?name_id=1291";"30Х10Г10";"Сталь коррозионно-стойкая обыкновенная";"0.3 -    0.4";;;;;;;;;;"9 -   11";;;;"9 -   11"
"http://splav-kharkov.com/mat_start.php?name_id=2386";"65Х13";"Сталь коррозионно-стойкая обыкновенная";"0.6 -    0.7";;;;;;;;;"0.2 -   0.5";"0.25 -   0.8";"до    0.5";"до    0.025";"до    0.03";"12 -   14"
"http://splav-kharkov.com/mat_start.php?name_id=320";"95Х18";"Сталь коррозионно-стойкая обыкновенная";"0.9 -    1";"до    0.2";;;;;;;;"до    0.8";"до    0.8";"до    0.6";"до    0.025";"до    0.03";"17 -   19";;"до    0.3"
"http://splav-kharkov.com/mat_start.php?name_id=3095";"03Х21Н32М3Б";"Сталь коррозионно-стойкая жаропрочная";"до     0.03";;;;;"3 -   4";;"0.9 -   1.2";;"до    0.35";"1.3 -   1.7";"31.5 -   33";"до    0.01";"до    0.015";"20 -   22"
"http://splav-kharkov.com/mat_start.php?name_id=3118";"06Х16Н15М2Г2ТФР-ИД";"Сталь коррозионно-стойкая жаропрочная";"0.05 -    0.08";"0.2 -   0.5";;;;"1.9 -   2.5";;;;"0.3 -   0.6";"1.3 -   2";"14 -   15.5";"до    0.012";"до    0.02";"15.5 -   17";;;"0.1 -   0.3"
"http://splav-kharkov.com/mat_start.php?name_id=3250";"06Х12Н3Д";"Сталь коррозионно-стойкая жаропрочная";"до     0.06";;;;;;;;;"до    0.3";"до    0.6";"2.8 -   3.2";"до    0.025";"до    0.03";"12 -   13.5";;"0.8 -   1.1"
"http://splav-kharkov.com/mat_start.php?name_id=2356";"06Х18Н10Т";"Сталь коррозионно-стойкая жаропрочная";"до     0.06";;;;;;;;;"до    0.8";"1 -   2";"9 -   11";"до    0.02";"до    0.035";"17 -   19";;;;;;;"(5 С - 0.6) Ti, остальное Fe"
"http://splav-kharkov.com/mat_start.php?name_id=3092";"08Х14МФ";"Сталь коррозионно-стойкая жаропрочная";"0.05 -    0.1";;;;;"0.2 -   0.4";;;;"0.2 -   0.45";"0.8 -   1.2";;"до    0.02";"до    0.035";"13 -   14.8";;;"0.15 -   0.3"
"http://splav-kharkov.com/mat_start.php?name_id=43";"08Х13";"Сталь коррозионно-стойкая жаропрочная";"до     0.08";;;;;;;;;"до    0.8";"до    0.8";"до    0.6";"до    0.025";"до    0.03";"12 -   14"
"http://splav-kharkov.com/mat_start.php?name_id=3296";"08Х15Н5Д2Т-Ш";"Сталь коррозионно-стойкая жаропрочная";"до     0.08";"0.15 -   0.3";;;;;;;;"до    0.7";"до    1";"4.7 -   5.5";"до    0.018";"до    0.02";"14 -   15";;"1.75 -   2.5"
"http://splav-kharkov.com/mat_start.php?name_id=3113";"08Х14Ф";"Сталь коррозионно-стойкая жаропрочная";"до     0.08";;;;;;;;;"до    0.8";"до    0.8";;"до    0.02";"до    0.035";"13 -   15";;;"0.15 -   0.3"
"http://splav-kharkov.com/mat_start.php?name_id=3300";"08Х15Н5Д2ТУ";"Сталь коррозионно-стойкая жаропрочная";"до     0.08";"0.03 -   0.15";;;;;;;;"до    0.7";"до    1";"4.8 -   5.8";"до    0.018";"до    0.02";"13.5 -   14.8";;"1.75 -   2.5"
"http://splav-kharkov.com/mat_start.php?name_id=319";"08Х17Т";"Сталь коррозионно-стойкая жаропрочная";"до     0.08";"до    0.8";;;;;;;;"до    0.8";"до    0.8";"до    0.6";"до    0.025";"до    0.035";"16 -   18";;"до    0.3"
"http://splav-kharkov.com/mat_start.php?name_id=330";"08Х18Н10Т";"Сталь коррозионно-стойкая жаропрочная";"до     0.08";;;;;;;;;"до    0.8";"до    2";"9 -   11";"до    0.02";"до    0.035";"17 -   19";;"до    0.3";;;;;"(5 С - 0.7) Ti, остальное Fe"
"http://splav-kharkov.com/mat_start.php?name_id=327";"08Х18Н10";"Сталь коррозионно-стойкая жаропрочная";"до     0.08";"до    0.5";;;;;;;;"до    0.8";"до    2";"9 -   11";"до    0.02";"до    0.035";"17 -   19";;"до    0.3"
"http://splav-kharkov.com/mat_start.php?name_id=3096";"09Х17Н";"Сталь коррозионно-стойкая жаропрочная";"до     0.09";;;;;;;;;"0.4 -   0.8";"до    0.5";"0.8 -   1.2";"до    0.025";"до    0.03";"15.6 -   17.6";;"до    0.25"
"http://splav-kharkov.com/mat_start.php?name_id=321";"08Х18Т1";"Сталь коррозионно-стойкая жаропрочная";"до     0.08";"0.6 -   1";;;;;;;;"до    0.8";"до    0.7";"до    0.6";"до    0.025";"до    0.035";"17 -   19";;"до    0.3"
"http://splav-kharkov.com/mat_start.php?name_id=2357";"09Х18Н10Т";"Сталь коррозионно-стойкая жаропрочная";"0.07 -    0.1";;;;;;;;;"до    0.8";"1 -   2";"9 -   11";"до    0.02";"до    0.035";"17 -   19";;;;;;;"(5 С - 0.7) Ti, остальное Fe"
"http://splav-kharkov.com/mat_start.php?name_id=3251";"10Х12НД";"Сталь коррозионно-стойкая жаропрочная";"до     0.1";;;;;;;;;"до    0.4";"0.3 -   0.6";"1.1 -   1.5";"до    0.025";"до    0.025";"12 -   13.5";;"0.8 -   1.1"
"http://splav-kharkov.com/mat_start.php?name_id=2478";"10Х18Н10Т";"Сталь коррозионно-стойкая жаропрочная";"до     0.1";;;;;;;;;"до    0.8";"1 -   2";"10 -   11";"до    0.02";"до    0.035";"17 -   19";;;;;;;"5(С - 0.02)"
"http://splav-kharkov.com/mat_start.php?name_id=3082";"10Х9МФБ-Ш";"Сталь коррозионно-стойкая жаропрочная";"0.08 -    0.12";"до    0.05";;;;"0.6 -   0.8";;"0.1 -   0.2";;"до    0.5";"0.3 -   0.6";"до    0.7";"до    0.015";"до    0.03";"8.6 -   10";;"до    0.3";"0.1 -   0.2"
"http://splav-kharkov.com/mat_start.php?name_id=3083";"12Х11В2МФ";"Сталь коррозионно-стойкая жаропрочная";"0.09 -    0.14";"до    0.05";;;;"0.6 -   0.9";;;;"до    0.5";"0.5 -   0.8";"до    0.6";"до    0.025";"до    0.025";"10 -   12";;"до    0.3";"0.15 -   0.3";;"1.7 -   2.2"
"http://splav-kharkov.com/mat_start.php?name_id=3119";"12Х12М1БФР-Ш";"Сталь коррозионно-стойкая жаропрочная";"0.1 -    0.15";;;;;"1.2 -   1.8";;"0.25 -   0.55";;"до    0.5";"до    0.8";"0.05 -   0.3";"до    0.015";"до    0.025";"11 -   13.5";;;"0.1 -   0.3"
"http://splav-kharkov.com/mat_start.php?name_id=58";"12Х17";"Сталь коррозионно-стойкая жаропрочная";"до     0.12";;;;;;;;;"до    0.8";"до    0.8";;"до    0.025";"до    0.035";"16 -   18"
"http://splav-kharkov.com/mat_start.php?name_id=57";"12Х13";"Сталь коррозионно-стойкая жаропрочная";"0.09 -    0.15";;;;;;;;;"до    0.8";"до    0.8";"до    0.6";"до    0.025";"до    0.03";"12 -   14"
"http://splav-kharkov.com/mat_start.php?name_id=65";"12Х18Н12Т";"Сталь коррозионно-стойкая жаропрочная";"до     0.12";;;;;;;;;"до    0.8";"до    2";"11 -   13";"до    0.02";"до    0.035";"17 -   19";;"до    0.3";;;;;"(5 С - 0.7) Ti, остальное Fe"
"http://splav-kharkov.com/mat_start.php?name_id=47";"12Х18Н9";"Сталь коррозионно-стойкая жаропрочная";"до     0.12";;;;;;;;;"до    0.8";"до    2";"8 -   10";"до    0.02";"до    0.035";"17 -   19"
"http://splav-kharkov.com/mat_start.php?name_id=328";"12Х18Н9Т";"Сталь коррозионно-стойкая жаропрочная";"до     0.12";;;;;;;;;"до    0.8";"до    2";"8 -   9.5";"до    0.02";"до    0.035";"17 -   19";;"до    0.3";;;;;"(5 С - 0.8) Ti, остальное Fe"
"http://splav-kharkov.com/mat_start.php?name_id=3252";"13Х16Н3Б";"Сталь коррозионно-стойкая жаропрочная";"0.1 -    0.15";;;;;;;"0.07 -   0.15";;"0.2 -   0.7";"0.4 -   0.8";"2.2 -   2.8";"до    0.025";"до    0.025";"15.5 -   17";;"до    0.3"
"http://splav-kharkov.com/mat_start.php?name_id=325";"14Х17Н2";"Сталь коррозионно-стойкая жаропрочная";"0.11 -    0.17";"до    0.2";;;;;;;;"до    0.8";"до    0.8";"1.5 -   2.5";"до    0.025";"до    0.03";"16 -   18";;"до    0.3"
"http://splav-kharkov.com/mat_start.php?name_id=61";"15Х25Т";"Сталь коррозионно-стойкая жаропрочная";"до     0.15";;;;;;;;;"до    1";"до    0.8";;"до    0.025";"до    0.035";"24 -   27";;;;;;;"(5 С - 0.9) Ti, остальное Fe"
"http://splav-kharkov.com/mat_start.php?name_id=63";"15Х28";"Сталь коррозионно-стойкая жаропрочная";"до     0.15";;;;;;;;;"до    1";"до    0.8";;"до    0.025";"до    0.035";"27 -   30";;;;;;;"(5 С - 0.9) Ti, остальное Fe"
"http://splav-kharkov.com/mat_start.php?name_id=3299";"18Х15Н3М-Ш";"Сталь коррозионно-стойкая жаропрочная";"0.15 -    0.21";;;;;"0.3 -   0.5";;;;"до    0.6";"до    0.6";"2.5 -   3";"до    0.015";"до    0.03";"14.5 -   16.5";;"до    0.25";;;"до    0.5";;"Остаточная доля Сu до 0.25%"
"http://splav-kharkov.com/mat_start.php?name_id=7";"20Х13";"Сталь коррозионно-стойкая жаропрочная";"0.16 -    0.25";;;;;;;;;"до    0.6";"до    0.6";"до    0.6";"до    0.025";"до    0.03";"12 -   14"
"http://splav-kharkov.com/mat_start.php?name_id=8";"30Х13";"Сталь коррозионно-стойкая жаропрочная";"0.26 -    0.35";"до    0.2";;;;;;;;"до    0.8";"до    0.8";"до    0.6";"до    0.025";"до    0.03";"12 -   14";;"до    0.3"
"http://splav-kharkov.com/mat_start.php?name_id=56";"40Х13";"Сталь коррозионно-стойкая жаропрочная";"0.35 -    0.44";;;;;;;;;"до    0.6";"до    0.6";"до    0.6";"до    0.025";"до    0.03";"12 -   14"
"http://splav-kharkov.com/mat_start.php?name_id=897";"1211";"Сталь электротехническая сернистая";;;;;;;;;;"0.8 -   1.8";;;;;;;;;;;;"Химический состав не нормируется"
"http://splav-kharkov.com/mat_start.php?name_id=898";"1212";"Сталь электротехническая сернистая";;;;;;;;;;"0.8 -   1.8";;;;;;;;;;;;"Химический состав не нормируется"
"http://splav-kharkov.com/mat_start.php?name_id=899";"1213";"Сталь электротехническая сернистая";;;;;;;;;;"0.8 -   1.8";;;;;;;;;;;;"Химический состав не нормируется"
"http://splav-kharkov.com/mat_start.php?name_id=900";"1311";"Сталь электротехническая сернистая";;;;;;;;;;"1.8 -   2.8";;;;;;;;;;;;"Химический состав не нормируется"
"http://splav-kharkov.com/mat_start.php?name_id=901";"1312";"Сталь электротехническая сернистая";;;;;;;;;;"1.8 -   2.8";;;;;;;;;;;;"Химический состав не нормируется"
"http://splav-kharkov.com/mat_start.php?name_id=902";"1313";"Сталь электротехническая сернистая";;;;;;;;;;"1.8 -   2.8";;;;;;;;;;;;"Химический состав не нормируется"
"http://splav-kharkov.com/mat_start.php?name_id=903";"1411";"Сталь электротехническая сернистая";;;;;;;;;;"2.8 -   3.8";;;;;;;;;;;;"Химический состав не нормируется"
"http://splav-kharkov.com/mat_start.php?name_id=904";"1412";"Сталь электротехническая сернистая";;;;;;;;;;"2.8 -   3.8";;;;;;;;;;;;"Химический состав не нормируется"
"http://splav-kharkov.com/mat_start.php?name_id=906";"1511";"Сталь электротехническая сернистая";;;;;;;;;;"3.8 -   4.8";;;;;;;;;;;;"Химический состав не нормируется"
"http://splav-kharkov.com/mat_start.php?name_id=905";"1413";"Сталь электротехническая сернистая";;;;;;;;;;"2.8 -   3.8";;;;;;;;;;;;"Химический состав не нормируется"
"http://splav-kharkov.com/mat_start.php?name_id=907";"1512";"Сталь электротехническая сернистая";;;;;;;;;;"3.8 -   4.8";;;;;;;;;;;;"Химический состав не нормируется"
"http://splav-kharkov.com/mat_start.php?name_id=908";"1513";"Сталь электротехническая сернистая";;;;;;;;;;"3.8 -   4.8";;;;;;;;;;;;"Химический состав не нормируется"
"http://splav-kharkov.com/mat_start.php?name_id=909";"1514";"Сталь электротехническая сернистая";;;;;;;;;;"3.8 -   4.8";;;;;;;;;;;;"Химический состав не нормируется"
"http://splav-kharkov.com/mat_start.php?name_id=910";"1521";"Сталь электротехническая сернистая";;;;;;;;;;"3.8 -   4.8";;;;;;;;;;;;"Химический состав не нормируется"
"http://splav-kharkov.com/mat_start.php?name_id=912";"1562";"Сталь электротехническая сернистая";;;;;;;;;;"3.8 -   4.8";;;;;;;;;;;;"Химический состав не нормируется"
"http://splav-kharkov.com/mat_start.php?name_id=911";"1561";"Сталь электротехническая сернистая";;;;;;;;;;"3.8 -   4.8";;;;;;;;;;;;"Химический состав не нормируется"
"http://splav-kharkov.com/mat_start.php?name_id=913";"1571";"Сталь электротехническая сернистая";;;;;;;;;;"3.8 -   4.8";;;;;;;;;;;;"Химический состав не нормируется"
"http://splav-kharkov.com/mat_start.php?name_id=914";"1572";"Сталь электротехническая сернистая";;;;;;;;;;"3.8 -   4.8";;;;;;;;;;;;"Химический состав не нормируется"
"http://splav-kharkov.com/mat_start.php?name_id=915";"2011";"Сталь электротехническая сернистая";;;;;;;;;;"до    0.4";;;;;;;;;;;;"Химический состав не нормируется"
"http://splav-kharkov.com/mat_start.php?name_id=917";"2013";"Сталь электротехническая сернистая";;;;;;;;;;"до    0.4";;;;;;;;;;;;"Химический состав не нормируется"
"http://splav-kharkov.com/mat_start.php?name_id=916";"2012";"Сталь электротехническая сернистая";;;;;;;;;;"до    0.4";;;;;;;;;;;;"Химический состав не нормируется"
"http://splav-kharkov.com/mat_start.php?name_id=918";"2111";"Сталь электротехническая сернистая";;;;;;;;;;"0.4 -   0.8";;;;;;;;;;;;"Химический состав не нормируется"
"http://splav-kharkov.com/mat_start.php?name_id=919";"2112";"Сталь электротехническая сернистая";;;;;;;;;;"0.4 -   0.8";;;;;;;;;;;;"Химический состав не нормируется"
"http://splav-kharkov.com/mat_start.php?name_id=920";"2211";"Сталь электротехническая сернистая";;;;;;;;;;"0.8 -   1.8";;;;;;;;;;;;"Химический состав не нормируется"
"http://splav-kharkov.com/mat_start.php?name_id=921";"2212";"Сталь электротехническая сернистая";;;;;;;;;;"0.8 -   1.8";;;;;;;;;;;;"Химический состав не нормируется"
"http://splav-kharkov.com/mat_start.php?name_id=2377";"2213";"Сталь электротехническая сернистая";;;;;;;;;;;;;;;;;;;;;;;;;;;;;;;;;;;;;"-";"мм";"-";"МПа";"МПа";"%";"%";"кДж / м2";"-"
"http://splav-kharkov.com/mat_start.php?name_id=2377";"2213";"Сталь электротехническая сернистая";;;;;;;;;;;;;;;;;;;;;;;;;;;;;;;;;;;;;"Лист холоднокатан., ГОСТ 21427.2-83";;;"300-450";;"20-35"
"http://splav-kharkov.com/mat_start.php?name_id=2378";"2214";"Сталь электротехническая сернистая";;;;;;;;;;;;;;;;;;;;;;;;;;;;;;;;;;;;;"-";"мм";"-";"МПа";"МПа";"%";"%";"кДж / м2";"-"
"http://splav-kharkov.com/mat_start.php?name_id=2378";"2214";"Сталь электротехническая сернистая";;;;;;;;;;;;;;;;;;;;;;;;;;;;;;;;;;;;;"Лист холоднокатан., ГОСТ 21427.2-83";;;"300-450";;"20-35"
"http://splav-kharkov.com/mat_start.php?name_id=2379";"2215";"Сталь электротехническая сернистая";;;;;;;;;;;;;;;;;;;;;;;;;;;;;;;;;;;;;"-";"мм";"-";"МПа";"МПа";"%";"%";"кДж / м2";"-"
"http://splav-kharkov.com/mat_start.php?name_id=2379";"2215";"Сталь электротехническая сернистая";;;;;;;;;;;;;;;;;;;;;;;;;;;;;;;;;;;;;"Лист холоднокатан., ГОСТ 21427.2-83";;;"300-450";;"20-35"
"http://splav-kharkov.com/mat_start.php?name_id=2380";"2216";"Сталь электротехническая сернистая";;;;;;;;;;;;;;;;;;;;;;;;;;;;;;;;;;;;;"-";"мм";"-";"МПа";"МПа";"%";"%";"кДж / м2";"-"
"http://splav-kharkov.com/mat_start.php?name_id=2380";"2216";"Сталь электротехническая сернистая";;;;;;;;;;;;;;;;;;;;;;;;;;;;;;;;;;;;;"Лист холоднокатан., ГОСТ 21427.2-83";;;"300-450";;"20-35"
