Repository: a-dev-mobile/splav-kharkov

File: content/chem/article_all_1.csv (part 10 of 20)
"http://splav-kharkov.com/mat_start.php?name_id=981";"47НКХ";"Сплав прецизионный магнитно-мягкий";"до     0.03";;;;"26.33 -    30.25";;;;;"0.15 -   0.3";"0.3 -   0.6";"46 -   48";"до    0.02";"до    0.02";"1.8 -   2.2";"21.5 -   22.5"
"http://splav-kharkov.com/mat_start.php?name_id=691";"49К2ФА";"Сплав прецизионный магнитно-мягкий";"до     0.03";;;;"47.2 -    50.3";;;;;"до    0.15";"до    0.3";"до    0.3";"до    0.01";"до    0.01";;"48 -   50";;"1.7 -   2"
"http://splav-kharkov.com/mat_start.php?name_id=676";"50Н";"Сплав прецизионный магнитно-мягкий";"до     0.03";;;;"48.33 -    50.55";;;;;"0.15 -   0.3";"0.3 -   0.6";"49 -   50.5";"до    0.02";"до    0.02";;;"до    0.2"
"http://splav-kharkov.com/mat_start.php?name_id=690";"49КФ";"Сплав прецизионный магнитно-мягкий";"до     0.05";;;;"47.01 -    50.7";;;;;"до    0.3";"до    0.3";"до    0.5";"до    0.02";"до    0.02";;"48 -   50";;"1.3 -   1.8"
"http://splav-kharkov.com/mat_start.php?name_id=922";"2311";"Сталь электротехническая сернистая";;;;;;;;;;"1.8 -   2.8";;;;;;;;;;;;"Химический состав не нормируется"
"http://splav-kharkov.com/mat_start.php?name_id=923";"2312";"Сталь электротехническая сернистая";;;;;;;;;;"1.8 -   2.8";;;;;;;;;;;;"Химический состав не нормируется"
"http://splav-kharkov.com/mat_start.php?name_id=925";"2412";"Сталь электротехническая сернистая";;;;;;;;;;"2.8 -   3.8";;;;;;;;;;;;"Химический состав не нормируется"
"http://splav-kharkov.com/mat_start.php?name_id=924";"2411";"Сталь электротехническая сернистая";;;;;;;;;;"2.8 -   3.8";;;;;;;;;;;;"Химический состав не нормируется"
"http://splav-kharkov.com/mat_start.php?name_id=2381";"2413";"Сталь электротехническая сернистая";;;;;;;;;;;;;;;;;;;;;;;;;;;;;;;;;;;;;"-";"мм";"-";"МПа";"МПа";"%";"%";"кДж / м2";"-"
"http://splav-kharkov.com/mat_start.php?name_id=2381";"2413";"Сталь электротехническая сернистая";;;;;;;;;;;;;;;;;;;;;;;;;;;;;;;;;;;;;"Лист холоднокатан., ГОСТ 21427.2-83";;;"330-470";;"20-35"
"http://splav-kharkov.com/mat_start.php?name_id=2382";"2414";"Сталь электротехническая сернистая";;;;;;;;;;;;;;;;;;;;;;;;;;;;;;;;;;;;;"-";"мм";"-";"МПа";"МПа";"%";"%";"кДж / м2";"-"
"http://splav-kharkov.com/mat_start.php?name_id=2382";"2414";"Сталь электротехническая сернистая";;;;;;;;;;;;;;;;;;;;;;;;;;;;;;;;;;;;;"Лист холоднокатан., ГОСТ 21427.2-83";;;"370-600";;"15-30"
"http://splav-kharkov.com/mat_start.php?name_id=2383";"2421";"Сталь электротехническая сернистая";;;;;;;;;;;;;;;;;;;;;;;;;;;;;;;;;;;;;"-";"мм";"-";"МПа";"МПа";"%";"%";"кДж / м2";"-"
"http://splav-kharkov.com/mat_start.php?name_id=2383";"2421";"Сталь электротехническая сернистая";;;;;;;;;;;;;;;;;;;;;;;;;;;;;;;;;;;;;"Лист холоднокатан., ГОСТ 21427.2-83";;;"370-600";;"15-30"
"http://splav-kharkov.com/mat_start.php?name_id=2375";"3311";"Сталь электротехническая сернистая";"1.8 -    2.8";;;;;;;;;;;;;;;;;;;;;"Химический состав не нормируется"
"http://splav-kharkov.com/mat_start.php?name_id=932";"3404";"Сталь электротехническая сернистая";;;;;;;;;;"2.8 -   3.8";;;;;;;;;;;;"Химический состав не нормируется"
"http://splav-kharkov.com/mat_start.php?name_id=933";"3405";"Сталь электротехническая сернистая";;;;;;;;;;"2.8 -   3.8";;;;;;;;;;;;"Химический состав не нормируется"
"http://splav-kharkov.com/mat_start.php?name_id=934";"3406";"Сталь электротехническая сернистая";;;;;;;;;;"2.8 -   3.8";;;;;;;;;;;;"Химический состав не нормируется"
"http://splav-kharkov.com/mat_start.php?name_id=2373";"3407";"Сталь электротехническая сернистая";"2.8 -    3.8";;;;;;;;;;;;;;;;;;;;;"Химический состав не нормируется"
"http://splav-kharkov.com/mat_start.php?name_id=2374";"3408";"Сталь электротехническая сернистая";"2.8 -    3.8";;;;;;;;;;;;;;;;;;;;;"Химический состав не нормируется"
"http://splav-kharkov.com/mat_start.php?name_id=2376";"3409";"Сталь электротехническая сернистая";"2.8 -    3.8";;;;;;;;;;;;;;;;;;;;;"Химический состав не нормируется"
"http://splav-kharkov.com/mat_start.php?name_id=926";"3411";"Сталь электротехническая сернистая";;;;;;;;;;"2.8 -   3.8";;;;;;;;;;;;"Химический состав не нормируется"
"http://splav-kharkov.com/mat_start.php?name_id=927";"3412";"Сталь электротехническая сернистая";;;;;;;;;;"2.8 -   3.8";;;;;;;;;;;;"Химический состав не нормируется"
"http://splav-kharkov.com/mat_start.php?name_id=928";"3413";"Сталь электротехническая сернистая";;;;;;;;;;"2.8 -   3.8";;;;;;;;;;;;"Химический состав не нормируется"
"http://splav-kharkov.com/mat_start.php?name_id=930";"3415";"Сталь электротехническая сернистая";;;;;;;;;;"2.8 -   3.8";;;;;;;;;;;;"Химический состав не нормируется"
"http://splav-kharkov.com/mat_start.php?name_id=929";"3414";"Сталь электротехническая сернистая";;;;;;;;;;"2.8 -   3.8";;;;;;;;;;;;"Химический состав не нормируется"
"http://splav-kharkov.com/mat_start.php?name_id=935";"3421";"Сталь электротехническая сернистая";;;;;;;;;;"2.8 -   3.8";;;;;;;;;;;;"Химический состав не нормируется"
"http://splav-kharkov.com/mat_start.php?name_id=936";"3422";"Сталь электротехническая сернистая";;;;;;;;;;"2.8 -   3.8";;;;;;;;;;;;"Химический состав не нормируется"
"http://splav-kharkov.com/mat_start.php?name_id=931";"3416";"Сталь электротехническая сернистая";;;;;;;;;;"2.8 -   3.8";;;;;;;;;;;;"Химический состав не нормируется"
"http://splav-kharkov.com/mat_start.php?name_id=937";"3423";"Сталь электротехническая сернистая";;;;;;;;;;"2.8 -   3.8";;;;;;;;;;;;"Химический состав не нормируется"
"http://splav-kharkov.com/mat_start.php?name_id=938";"3424";"Сталь электротехническая сернистая";;;;;;;;;;"2.8 -   3.8";;;;;;;;;;;;"Химический состав не нормируется"
"http://splav-kharkov.com/mat_start.php?name_id=939";"3425";"Сталь электротехническая сернистая";;;;;;;;;;"2.8 -   3.8";;;;;;;;;;;;"Химический состав не нормируется"
"http://splav-kharkov.com/mat_start.php?name_id=971";"10832";"Сталь электротехническая нелегированная";"до     0.04";;;;;;;;;"до    0.3";"до    0.3"
"http://splav-kharkov.com/mat_start.php?name_id=2369";"10850";"Сталь электротехническая нелегированная";"до     0.035";;;;;;;;;"до    0.3";"до    0.3";;"до    0.03";"до    0.02";;;"до    0.3"
"http://splav-kharkov.com/mat_start.php?name_id=975";"10848";"Сталь электротехническая нелегированная";"до     0.04";;;;;;;;;"до    0.3";"до    0.3"
"http://splav-kharkov.com/mat_start.php?name_id=2365";"10860";"Сталь электротехническая нелегированная";"до     0.035";;;;;;;;;"до    0.3";"до    0.3";;"до    0.03";"до    0.02";;;"до    0.3"
"http://splav-kharkov.com/mat_start.php?name_id=959";"10864";"Сталь электротехническая нелегированная";"до     0.035";;;;;;;;;"до    0.3";"до    0.3";;"до    0.03";"до    0.02";;;"до    0.3"
"http://splav-kharkov.com/mat_start.php?name_id=963";"10895";"Сталь электротехническая нелегированная";"до     0.035";;;;;;;;;"до    0.3";"до    0.3";;"до    0.03";"до    0.02";;;"до    0.3"
"http://splav-kharkov.com/mat_start.php?name_id=961";"10880";"Сталь электротехническая нелегированная";"до     0.035";;;;;;;;;"до    0.3";"до    0.3";;"до    0.03";"до    0.02";;;"до    0.3"
"http://splav-kharkov.com/mat_start.php?name_id=973";"11832";"Сталь электротехническая нелегированная";"до     0.04";;;;;;;;;"до    0.3";"до    0.3"
"http://splav-kharkov.com/mat_start.php?name_id=977";"11848";"Сталь электротехническая нелегированная";"до     0.04";;;;;;;;;"до    0.3";"до    0.3"
"http://splav-kharkov.com/mat_start.php?name_id=2370";"11850";"Сталь электротехническая нелегированная";"до     0.035";;;;;;;;;"до    0.3";"до    0.3";;"до    0.03";"до    0.02";;;"до    0.3"
"http://splav-kharkov.com/mat_start.php?name_id=2367";"11860";"Сталь электротехническая нелегированная";"до     0.035";;;;;;;;;"до    0.3";"до    0.3";;"до    0.03";"до    0.02";;;"до    0.3"
"http://splav-kharkov.com/mat_start.php?name_id=965";"11864";"Сталь электротехническая нелегированная";"до     0.035";;;;;;;;;"до    0.3";"до    0.3";;"до    0.03";"до    0.02";;;"до    0.3"
"http://splav-kharkov.com/mat_start.php?name_id=967";"11880";"Сталь электротехническая нелегированная";"до     0.035";;;;;;;;;"до    0.3";"до    0.3";;"до    0.03";"до    0.02";;;"до    0.3"
"http://splav-kharkov.com/mat_start.php?name_id=972";"20832";"Сталь электротехническая нелегированная";"до     0.04";;;;;;;;;"до    0.3";"до    0.3"
"http://splav-kharkov.com/mat_start.php?name_id=969";"11895";"Сталь электротехническая нелегированная";"до     0.035";;;;;;;;;"до    0.3";"до    0.3";;"до    0.03";"до    0.02";;;"до    0.3"
"http://splav-kharkov.com/mat_start.php?name_id=976";"20848";"Сталь электротехническая нелегированная";"до     0.04";;;;;;;;;"до    0.3";"до    0.3"
"http://splav-kharkov.com/mat_start.php?name_id=2371";"20850";"Сталь электротехническая нелегированная";"до     0.035";;;;;;;;;"до    0.3";"до    0.3";;"до    0.03";"до    0.02";;;"до    0.3"
"http://splav-kharkov.com/mat_start.php?name_id=2366";"20860";"Сталь электротехническая нелегированная";"до     0.035";;;;;;;;;"до    0.3";"до    0.3";;"до    0.03";"до    0.02";;;"до    0.3"
"http://splav-kharkov.com/mat_start.php?name_id=960";"20864";"Сталь электротехническая нелегированная";"до     0.035";;;;;;;;;"до    0.3";"до    0.3";;"до    0.03";"до    0.02";;;"до    0.3"
"http://splav-kharkov.com/mat_start.php?name_id=962";"20880";"Сталь электротехническая нелегированная";"до     0.035";;;;;;;;;"до    0.3";"до    0.3";;"до    0.03";"до    0.02";;;"до    0.3"
"http://splav-kharkov.com/mat_start.php?name_id=964";"20895";"Сталь электротехническая нелегированная";"до     0.035";;;;;;;;;"до    0.3";"до    0.3";;"до    0.03";"до    0.02";;;"до    0.3"
"http://splav-kharkov.com/mat_start.php?name_id=978";"21848";"Сталь электротехническая нелегированная";"до     0.04";;;;;;;;;"до    0.3";"до    0.3"
"http://splav-kharkov.com/mat_start.php?name_id=974";"21832";"Сталь электротехническая нелегированная";"до     0.04";;;;;;;;;"до    0.3";"до    0.3"
"http://splav-kharkov.com/mat_start.php?name_id=2372";"21850";"Сталь электротехническая нелегированная";"до     0.035";;;;;;;;;"до    0.3";"до    0.3";;"до    0.03";"до    0.02";;;"до    0.3"
"http://splav-kharkov.com/mat_start.php?name_id=2368";"21860";"Сталь электротехническая нелегированная";"до     0.035";;;;;;;;;"до    0.3";"до    0.3";;"до    0.03";"до    0.02";;;"до    0.3"
"http://splav-kharkov.com/mat_start.php?name_id=966";"21864";"Сталь электротехническая нелегированная";"до     0.035";;;;;;;;;"до    0.3";"до    0.3";;"до    0.03";"до    0.02";;;"до    0.3"
"http://splav-kharkov.com/mat_start.php?name_id=968";"21880";"Сталь электротехническая нелегированная";"до     0.035";;;;;;;;;"до    0.3";"до    0.3";;"до    0.03";"до    0.02";;;"до    0.3"
"http://splav-kharkov.com/mat_start.php?name_id=970";"21895";"Сталь электротехническая нелегированная";"до     0.035";;;;;;;;;"до    0.3";"до    0.3";;"до    0.03";"до    0.02";;;"до    0.3"
"http://splav-kharkov.com/mat_start.php?name_id=1790";"1";"Сталь для рельсового транспорта";"0.44 -    0.52";;;;;;;;;"0.4 -   0.65";"0.8 -   1.2";;"до    0.03";"до    0.035";;;;"0.08 -   0.15"
"http://splav-kharkov.com/mat_start.php?name_id=1791";"2";"Сталь для рельсового транспорта";"0.55 -    0.65";;;;;;;;;"0.22 -   0.45";"0.5 -   0.9";;"до    0.03";"до    0.035";;;;"до    0.1"
"http://splav-kharkov.com/mat_start.php?name_id=1792";"3";"Сталь для рельсового транспорта";"0.58 -    0.67";;;;;;;;;"0.22 -   0.45";"0.5 -   0.9";;"до    0.02";"до    0.03";;;;"0.08 -   0.15"
"http://splav-kharkov.com/mat_start.php?name_id=1829";"63";"Сталь для рельсового транспорта";"0.53 -    0.73";;;;;;;;;"0.15 -   0.35";"0.6 -   1";"до    0.3";"до    0.05";"до    0.05";"до    0.3";;"до    0.3";;;;;;;;;;;"до    0.08"
"http://splav-kharkov.com/mat_start.php?name_id=2649";"76";"Сталь для рельсового транспорта";"0.71 -    0.84";;;;;;;;;"0.18 -   0.55";"0.75 -   1.25";;"до    0.045";"до    0.035"
"http://splav-kharkov.com/mat_start.php?name_id=2651";"76Т";"Сталь для рельсового транспорта";"0.71 -    0.84";"0.004 -   0.025";;;;;;;;"0.18 -   0.55";"0.75 -   1.25";;"до    0.045";"до    0.035"
"http://splav-kharkov.com/mat_start.php?name_id=2650";"76Ф";"Сталь для рельсового транспорта";"0.71 -    0.87";;;;;;;;;"0.18 -   0.55";"0.75 -   1.25";;"до    0.045";"до    0.035";;;;"0.03 -   0.1"
"http://splav-kharkov.com/mat_start.php?name_id=2652";"76Ц";"Сталь для рельсового транспорта";"0.71 -    0.84";;"0.001 -   0.01";;;;;;;"0.18 -   0.55";"0.75 -   1.25";;"до    0.045";"до    0.035"
"http://splav-kharkov.com/mat_start.php?name_id=1775";"А1";"Сталь для рельсового транспорта";"до     0.4";;;;;"до    0.08";;;;"до    0.5";"до    1.2";;"до    0.04";"до    0.04";"до    0.3";;"до    0.3";"до    0.05"
"http://splav-kharkov.com/mat_start.php?name_id=1776";"А2";"Сталь для рельсового транспорта";"до     0.5";;;;;"до    0.08";;;;"до    0.5";"до    1.2";;"до    0.04";"до    0.04";"до    0.3";;"до    0.3";"до    0.05"
"http://splav-kharkov.com/mat_start.php?name_id=1777";"А3";"Сталь для рельсового транспорта";"до     0.4";;;;;"до    0.4";;;;"до    0.5";"до    1.6";;"до    0.04";"до    0.04";"до    0.5";;"до    0.3";"до    0.1"
"http://splav-kharkov.com/mat_start.php?name_id=1778";"А4";"Сталь для рельсового транспорта";"до     0.4";;;;;"до    0.35";;;;"до    0.5";"до    0.8";;"до    0.04";"до    0.04";"до    1.2";;"до    0.3";"до    0.1"
"http://splav-kharkov.com/mat_start.php?name_id=940";"К63";"Сталь для рельсового транспорта";"0.53 -    0.73";;;;;;"до    0.008";;;"0.15 -   0.35";"0.6 -   1";"до    0.3";"до    0.05";"до    0.05";"до    0.3";;"до    0.3";;;;;;;;;;;"до    0.08"
"http://splav-kharkov.com/mat_start.php?name_id=1786";"К76";"Сталь для рельсового транспорта";"0.71 -    0.82";;;;;;;;;"0.25 -   0.6";"0.75 -   1.15";;"до    0.025";"до    0.025";;;;;"до    0.025"
"http://splav-kharkov.com/mat_start.php?name_id=1784";"К76Т";"Сталь для рельсового транспорта";"0.71 -    0.82";;;;;;;;;"0.25 -   0.6";"0.75 -   1.15";;"до    0.025";"до    0.025";;;;;"до    0.02"
"http://splav-kharkov.com/mat_start.php?name_id=1782";"К76Ф";"Сталь для рельсового транспорта";"0.71 -    0.82";;;;;;;;;"0.25 -   0.6";"0.75 -   1.15";;"до    0.025";"до    0.025";;;;"0.03 -   0.15";"до    0.02"
"http://splav-kharkov.com/mat_start.php?name_id=1773";"М54";"Сталь для рельсового транспорта";"0.45 -    0.62";;;;;;;;;"0.15 -   0.35";"0.5 -   0.85";;"до    0.05";"до    0.04";;;;;;;;;;;;;;"до    0.08"
"http://splav-kharkov.com/mat_start.php?name_id=1779";"К78ХСФ";"Сталь для рельсового транспорта";"0.74 -    0.82";;;;;;;;;"0.4 -   0.8";"0.75 -   1.15";;"до    0.025";"до    0.025";"0.4 -   0.6";;;"0.05 -   0.15";"до    0.005"
"http://splav-kharkov.com/mat_start.php?name_id=1788";"К86Ф";"Сталь для рельсового транспорта";"0.83 -    0.9";;;;;;;;;"0.25 -   0.6";"0.75 -   1.15";;"до    0.025";"до    0.025";"до    0.3";;;"0.03 -   0.15";"до    0.01"
"http://splav-kharkov.com/mat_start.php?name_id=2605";"М68";"Сталь для рельсового транспорта";"0.62 -    0.73";;;;;;;;;"0.13 -   0.28";"0.7 -   1";;"до    0.045";"до    0.035"
"http://splav-kharkov.com/mat_start.php?name_id=2606";"М73В";"Сталь для рельсового транспорта";"0.67 -    0.78";;;;;;;;;"0.18 -   0.45";"0.75 -   1.05";;"до    0.04";"до    0.035";;;;"0.03 -   0.06"
"http://splav-kharkov.com/mat_start.php?name_id=2607";"М73Т";"Сталь для рельсового транспорта";"0.67 -    0.78";"0.007 -   0.015";;;;;;;;"0.18 -   0.45";"0.75 -   1.05";;"до    0.04";"до    0.035"
"http://splav-kharkov.com/mat_start.php?name_id=2608";"М73Ц";"Сталь для рельсового транспорта";"0.67 -    0.78";;"0.001 -   0.05";;;;;;;"0.18 -   0.45";"0.75 -   1.05";;"до    0.04";"до    0.035"
"http://splav-kharkov.com/mat_start.php?name_id=1200";"М74";"Сталь для рельсового транспорта";"0.69 -    0.8";;;;;;;;;"0.18 -   0.4";"0.75 -   1.05";;"до    0.045";"до    0.035"
"http://splav-kharkov.com/mat_start.php?name_id=1197";"М74Т";"Сталь для рельсового транспорта";"0.69 -    0.8";"0.007 -   0.025";;;;;;;;"0.18 -   0.4";"0.75 -   1.05";;"до    0.045";"до    0.035"
"http://splav-kharkov.com/mat_start.php?name_id=1198";"М74Ц";"Сталь для рельсового транспорта";"0.69 -    0.8";;"0.001 -   0.05";;;;;;;"0.18 -   0.4";"0.75 -   1.05";;"до    0.045";"до    0.035"
"http://splav-kharkov.com/mat_start.php?name_id=1199";"М76";"Сталь для рельсового транспорта";"0.71 -    0.82";;;;;;;;;"0.25 -   0.6";"0.75 -   1.15";;"до    0.04";"до    0.035";;;;;"до    0.025"
"http://splav-kharkov.com/mat_start.php?name_id=1193";"М76В";"Сталь для рельсового транспорта";"0.71 -    0.82";;;;;;;;;"0.25 -   0.45";"0.75 -   1.05";;"до    0.045";"до    0.035";;;;"0.03 -   0.07"
"http://splav-kharkov.com/mat_start.php?name_id=1195";"М76ВТ";"Сталь для рельсового транспорта";"0.71 -    0.82";"0.005 -   0.025";;;;;;;;"0.18 -   0.4";"0.75 -   1.05";;"до    0.045";"до    0.035";;;;"0.01 -   0.02"
"http://splav-kharkov.com/mat_start.php?name_id=1194";"М76Т";"Сталь для рельсового транспорта";"0.71 -    0.82";"до    0.007";;;;;;;;"0.25 -   0.6";"0.75 -   1.15";;"до    0.04";"до    0.035";;;;;"до    0.02"
"http://splav-kharkov.com/mat_start.php?name_id=1781";"М76Ф";"Сталь для рельсового транспорта";"0.71 -    0.82";;;;;;;;;"0.25 -   0.6";"0.75 -   1.15";;"до    0.04";"до    0.035";;;;"0.03 -   0.15";"до    0.02"
"http://splav-kharkov.com/mat_start.php?name_id=1196";"М76Ц";"Сталь для рельсового транспорта";"0.71 -    0.82";;"0.001 -   0.05";;;;;;;"0.18 -   0.4";"0.75 -   1.05";;"до    0.045";"до    0.035"
"http://splav-kharkov.com/mat_start.php?name_id=1793";"Н50";"Сталь для рельсового транспорта";"0.4 -    0.55";;;;;;;;;"до    0.13";"до    0.5";;"до    0.045";"до    0.04";;;;;;;;;;;;;;"до    0.15"
"http://splav-kharkov.com/mat_start.php?name_id=1774";"ОС";"Сталь для рельсового транспорта";"0.42 -    0.5";;;;;;;;;"0.15 -   0.35";"0.6 -   0.9";"до    0.3";"до    0.04";"до    0.04";"до    0.3";;"до    0.25"
"http://splav-kharkov.com/mat_start.php?name_id=1795";"ПТ70";"Сталь для рельсового транспорта";"0.67 -    0.82";;;;;;;;;"до    0.13";"до    0.5";;"до    0.045";"до    0.04";;;;;;;;;;;;;;"до    0.15"
"http://splav-kharkov.com/mat_start.php?name_id=2609";"СтальГОСТ5257-98";"Сталь для рельсового транспорта";"0.57 -    0.67";;;;;;;;;"0.2 -   0.45";"0.5 -   0.9";;"до    0.04";"до    0.035"
"http://splav-kharkov.com/mat_start.php?name_id=1794";"Т60";"Сталь для рельсового транспорта";"0.56 -    0.66";;;;;;;;;"до    0.13";"до    0.5";;"до    0.045";"до    0.04";;;;;;;;;;;;;;"до    0.15"
"http://splav-kharkov.com/mat_start.php?name_id=1787";"Э76";"Сталь для рельсового транспорта";"0.71 -    0.82";;;;;;;;;"0.25 -   0.6";"0.75 -   1.15";;"до    0.025";"до    0.025";;;;;"до    0.025"
"http://splav-kharkov.com/mat_start.php?name_id=1785";"Э76Т";"Сталь для рельсового транспорта";"0.71 -    0.82";"до    0.025";;;;;;;;"0.25 -   0.6";"0.75 -   1.15";;"до    0.025";"до    0.025";;;;;"до    0.02"
"http://splav-kharkov.com/mat_start.php?name_id=1783";"Э76Ф";"Сталь для рельсового транспорта";"0.71 -    0.82";;;;;;;;;"0.25 -   0.6";"0.75 -   1.15";;"до    0.025";"до    0.025";;;;"0.03 -   0.15";"до    0.02"
"http://splav-kharkov.com/mat_start.php?name_id=1780";"Э78ХСФ";"Сталь для рельсового транспорта";"0.74 -    0.82";;;;;;;;;"0.4 -   0.8";"0.75 -   1.15";;"до    0.025";"до    0.025";"0.4 -   0.6";;;"0.05 -   0.15";"до    0.005"
"http://splav-kharkov.com/mat_start.php?name_id=1789";"Э86Ф";"Сталь для рельсового транспорта";"0.83 -    0.9";;;;;;;;;"0.25 -   0.6";"0.75 -   1.15";;"до    0.025";"до    0.025";"до    0.3";;;"0.03 -   0.15";"до    0.01"
"http://splav-kharkov.com/mat_start.php?name_id=1767";"A27S";"Сталь для судостроения";"до     0.18";;;;;;"до    0.008";;;"0.15 -   0.35";"0.6 -   1.4";"до    0.4";"до    0.04";"до    0.04";"до    0.3";;"до    0.35";;"0.015 -   0.06";;;;;;;;;"до    0.08"
"http://splav-kharkov.com/mat_start.php?name_id=2437";"A27SW";"Сталь для судостроения";"до     0.12";;;;;"до    0.08";;"0.02 -   0.05";;"0.15 -   0.35";"0.6 -   1.4";"до    0.4";"до    0.05";"до    0.01";"до    0.2";;"до    0.35";"0.05 -   0.1";"0.02 -   0.06"
"http://splav-kharkov.com/mat_start.php?name_id=2413";"A27SZ25";"Сталь для судостроения";"до     0.18";;;;;"до    0.08";;"0.02 -   0.05";;"0.15 -   0.35";"0.6 -   1.4";"до    0.4";"до    0.08";"до    0.01";"до    0.2";;"до    0.35";"0.05 -   0.1";"0.02 -   0.06"
"http://splav-kharkov.com/mat_start.php?name_id=2416";"A27SZ35";"Сталь для судостроения";"до     0.18";;;;;"до    0.08";;"0.02 -   0.05";;"0.15 -   0.35";"0.6 -   1.4";"до    0.4";"до    0.05";"до    0.01";"до    0.2";;"до    0.35";"0.05 -   0.1";"0.02 -   0.06"
"http://splav-kharkov.com/mat_start.php?name_id=848";"A32";"Сталь для судостроения";"до     0.18";;;;;"до    0.08";"до    0.008";;;"0.15 -   0.5";"0.9 -   1.6";"до    0.4";"до    0.035";"до    0.035";"до    0.2";;"до    0.35";;"0.015 -   0.06";;;;;;;;;"до    0.08"
"http://splav-kharkov.com/mat_start.php?name_id=2419";"A32Z25";"Сталь для судостроения";"до     0.18";;;;;"до    0.08";;"0.02 -   0.05";;"0.15 -   0.35";"0.9 -   1.6";"до    0.4";"до    0.08";"до    0.01";"до    0.2";;"до    0.35";"0.05 -   0.1";"0.02 -   0.06"
"http://splav-kharkov.com/mat_start.php?name_id=2440";"A32W";"Сталь для судостроения";"до     0.12";;;;;"до    0.08";;"0.02 -   0.05";;"0.15 -   0.35";"0.9 -   1.6";"до    0.4";"до    0.05";"до    0.01";"до    0.2";;"до    0.35";"0.05 -   0.1";"0.02 -   0.06"
"http://splav-kharkov.com/mat_start.php?name_id=2428";"A32Z35";"Сталь для судостроения";"до     0.18";;;;;"до    0.08";;"0.02 -   0.05";;"0.15 -   0.35";"0.9 -   1.6";"до    0.4";"до    0.05";"до    0.01";"до    0.2";;"до    0.35";"0.05 -   0.1";"0.02 -   0.06"
"http://splav-kharkov.com/mat_start.php?name_id=851";"A36";"Сталь для судостроения";"до     0.18";;;;;"до    0.08";"до    0.008";"до    0.05";;"0.15 -   0.5";"0.9 -   1.6";"до    0.4";"до    0.035";"до    0.035";"до    0.2";;"до    0.35";"до    0.1";"0.015 -   0.06";;;;;;;;;"до    0.08"
"http://splav-kharkov.com/mat_start.php?name_id=2443";"A36W";"Сталь для судостроения";"до     0.12";;;;;"до    0.08";;"0.02 -   0.05";;"0.15 -   0.35";"0.9 -   1.6";"до    0.4";"до    0.05";"до    0.01";"до    0.2";;"до    0.35";"0.05 -   0.1";"0.02 -   0.06"
"http://splav-kharkov.com/mat_start.php?name_id=2422";"A36Z25";"Сталь для судостроения";"до     0.18";;;;;"до    0.08";;"0.02 -   0.05";;"0.15 -   0.35";"0.9 -   1.6";"до    0.4";"до    0.08";"до    0.01";"до    0.2";;"до    0.35";"0.05 -   0.1";"0.02 -   0.06"
"http://splav-kharkov.com/mat_start.php?name_id=2431";"A36Z35";"Сталь для судостроения";"до     0.18";;;;;"до    0.08";;"0.02 -   0.05";;"0.15 -   0.35";"0.9 -   1.6";"до    0.4";"до    0.05";"до    0.01";"до    0.2";;"до    0.35";"0.05 -   0.1";"0.02 -   0.06"
"http://splav-kharkov.com/mat_start.php?name_id=854";"A40";"Сталь для судостроения";"до     0.18";;;;;"до    0.08";"до    0.008";"0.02 -   0.05";;"0.15 -   0.5";"0.9 -   1.6";"до    0.4";"до    0.035";"до    0.035";"до    0.2";;"до    0.35";"0.05 -   0.1";"0.015 -   0.06";;;;;;;;;"до    0.08"
"http://splav-kharkov.com/mat_start.php?name_id=1770";"A40S";"Сталь для судостроения";"до     0.12";;;;;;"до    0.008";;;"0.8 -   1.1";"0.5 -   0.8";"0.5 -   0.8";"до    0.035";"до    0.035";"0.6 -   0.9";;"0.4 -   0.6";;"0.015 -   0.06";;;;;;;;;"до    0.08"
"http://splav-kharkov.com/mat_start.php?name_id=2449";"A40SW";"Сталь для судостроения";"до     0.12";;;;;"до    0.08";;"0.02 -   0.05";;"0.8 -   1.1";"0.5 -   0.8";"0.5 -   0.8";"до    0.05";"до    0.01";"0.6 -   0.9";;"0.4 -   0.6";"0.05 -   0.1";"0.02 -   0.06"
"http://splav-kharkov.com/mat_start.php?name_id=2446";"A40W";"Сталь для судостроения";"до     0.12";;;;;"до    0.08";;"0.02 -   0.05";;"0.15 -   0.35";"0.9 -   1.6";"до    0.4";"до    0.05";"до    0.01";"до    0.2";;"до    0.35";"0.05 -   0.1";"0.02 -   0.06"
"http://splav-kharkov.com/mat_start.php?name_id=2425";"A40Z25";"Сталь для судостроения";"до     0.18";;;;;"до    0.08";;"0.02 -   0.05";;"0.15 -   0.35";"0.9 -   1.6";"до    0.4";"до    0.08";"до    0.01";"до    0.2";;"до    0.35";"0.05 -   0.1";"0.02 -   0.06"
"http://splav-kharkov.com/mat_start.php?name_id=2434";"A40Z35";"Сталь для судостроения";"до     0.18";;;;;"до    0.08";;"0.02 -   0.05";;"0.15 -   0.35";"0.9 -   1.6";"до    0.4";"до    0.05";"до    0.01";"до    0.2";;"до    0.35";"0.05 -   0.1";"0.02 -   0.06"
"http://splav-kharkov.com/mat_start.php?name_id=2409";"BW";"Сталь для судостроения";"до     0.12";;;;;;;;;"0.15 -   0.35";"0.6 -   1";"до    0.4";"до    0.005";"до    0.01";"до    0.3";;"до    0.35";;"0.02 -   0.06"
"http://splav-kharkov.com/mat_start.php?name_id=2403";"BZ25";"Сталь для судостроения";"до     0.21";;;;;;;;;"0.15 -   0.35";"0.6 -   1";"до    0.4";"до    0.008";"до    0.01";"до    0.3";;"до    0.35";;"0.02 -   0.06"
"http://splav-kharkov.com/mat_start.php?name_id=846";"D";"Сталь для судостроения";"до     0.21";;;;;;"до    0.008";;;"0.15 -   0.35";"0.6 -   1.4";"до    0.4";"до    0.04";"до    0.04";"до    0.3";;"до    0.35";;"0.015 -   0.06";;;;;;;;;"до    0.08"
"http://splav-kharkov.com/mat_start.php?name_id=2405";"BZ35";"Сталь для судостроения";"до     0.21";;;;;;;;;"0.15 -   0.35";"0.6 -   1";"до    0.4";"до    0.005";"до    0.01";"до    0.3";;"до    0.35";;"0.02 -   0.06"
"http://splav-kharkov.com/mat_start.php?name_id=1768";"D27S";"Сталь для судостроения";"до     0.18";;;;;;"до    0.008";;;"0.15 -   0.35";"0.6 -   1.4";"до    0.4";"до    0.04";"до    0.04";"до    0.3";;"до    0.35";;"0.015 -   0.06";;;;;;;;;"до    0.08"
"http://splav-kharkov.com/mat_start.php?name_id=2438";"D27SW";"Сталь для судостроения";"до     0.12";;;;;"до    0.08";;"0.02 -   0.05";;"0.15 -   0.35";"0.6 -   1.4";"до    0.4";"до    0.05";"до    0.01";"до    0.2";;"до    0.35";"0.05 -   0.1";"0.02 -   0.06"
"http://splav-kharkov.com/mat_start.php?name_id=2414";"D27SZ25";"Сталь для судостроения";"до     0.18";;;;;"до    0.08";;"0.02 -   0.05";;"0.15 -   0.35";"0.6 -   1.4";"до    0.4";"до    0.08";"до    0.01";"до    0.2";;"до    0.35";"0.05 -   0.1";"0.02 -   0.06"
"http://splav-kharkov.com/mat_start.php?name_id=2417";"D27SZ35";"Сталь для судостроения";"до     0.18";;;;;"до    0.08";;"0.02 -   0.05";;"0.15 -   0.35";"0.6 -   1.4";"до    0.4";"до    0.05";"до    0.01";"до    0.2";;"до    0.35";"0.05 -   0.1";"0.02 -   0.06"
"http://splav-kharkov.com/mat_start.php?name_id=849";"D32";"Сталь для судостроения";"до     0.18";;;;;"до    0.08";"до    0.008";;;"0.15 -   0.5";"0.9 -   1.6";"до    0.4";"до    0.035";"до    0.035";"до    0.2";;"до    0.35";;"0.015 -   0.06";;;;;;;;;"до    0.08"
"http://splav-kharkov.com/mat_start.php?name_id=2441";"D32W";"Сталь для судостроения";"до     0.12";;;;;"до    0.08";;"0.02 -   0.05";;"0.15 -   0.35";"0.9 -   1.6";"до    0.4";"до    0.05";"до    0.01";"до    0.2";;"до    0.35";"0.05 -   0.1";"0.02 -   0.06"
"http://splav-kharkov.com/mat_start.php?name_id=2420";"D32Z25";"Сталь для судостроения";"до     0.18";;;;;"до    0.08";;"0.02 -   0.05";;"0.15 -   0.35";"0.9 -   1.6";"до    0.4";"до    0.08";"до    0.01";"до    0.2";;"до    0.35";"0.05 -   0.1";"0.02 -   0.06"
"http://splav-kharkov.com/mat_start.php?name_id=2429";"D32Z35";"Сталь для судостроения";"до     0.18";;;;;"до    0.08";;"0.02 -   0.05";;"0.15 -   0.35";"0.9 -   1.6";"до    0.4";"до    0.05";"до    0.01";"до    0.2";;"до    0.35";"0.05 -   0.1";"0.02 -   0.06"
"http://splav-kharkov.com/mat_start.php?name_id=852";"D36";"Сталь для судостроения";"до     0.18";;;;;"до    0.08";"до    0.008";"до    0.05";;"0.15 -   0.5";"0.9 -   1.6";"до    0.4";"до    0.035";"до    0.035";"до    0.2";;"до    0.35";"до    0.1";"0.015 -   0.06";;;;;;;;;"до    0.08"
"http://splav-kharkov.com/mat_start.php?name_id=2444";"D36W";"Сталь для судостроения";"до     0.12";;;;;"до    0.08";;"0.02 -   0.05";;"0.15 -   0.35";"0.9 -   1.6";"до    0.4";"до    0.05";"до    0.01";"до    0.2";;"до    0.35";"0.05 -   0.1";"0.02 -   0.06"
"http://splav-kharkov.com/mat_start.php?name_id=2423";"D36Z25";"Сталь для судостроения";"до     0.18";;;;;"до    0.08";;"0.02 -   0.05";;"0.15 -   0.35";"0.9 -   1.6";"до    0.4";"до    0.08";"до    0.01";"до    0.2";;"до    0.35";"0.05 -   0.1";"0.02 -   0.06"
"http://splav-kharkov.com/mat_start.php?name_id=2432";"D36Z35";"Сталь для судостроения";"до     0.18";;;;;"до    0.08";;"0.02 -   0.05";;"0.15 -   0.35";"0.9 -   1.6";"до    0.4";"до    0.05";"до    0.01";"до    0.2";;"до    0.35";"0.05 -   0.1";"0.02 -   0.06"
"http://splav-kharkov.com/mat_start.php?name_id=1771";"D40S";"Сталь для судостроения";"до     0.12";;;;;;"до    0.008";;;"0.8 -   1.1";"0.5 -   0.8";"0.5 -   0.8";"до    0.035";"до    0.035";"0.6 -   0.9";;"0.4 -   0.6";;"0.015 -   0.06";;;;;;;;;"до    0.08"
"http://splav-kharkov.com/mat_start.php?name_id=855";"D40";"Сталь для судостроения";"до     0.18";;;;;"до    0.08";"до    0.008";"0.02 -   0.05";;"0.15 -   0.5";"0.9 -   1.6";"до    0.4";"до    0.035";"до    0.035";"до    0.2";;"до    0.35";"0.05 -   0.1";"0.015 -   0.06";;;;;;;;;"до    0.08"
"http://splav-kharkov.com/mat_start.php?name_id=2447";"D40W";"Сталь для судостроения";"до     0.12";;;;;"до    0.08";;"0.02 -   0.05";;"0.15 -   0.35";"0.9 -   1.6";"до    0.4";"до    0.05";"до    0.01";"до    0.2";;"до    0.35";"0.05 -   0.1";"0.02 -   0.06"
"http://splav-kharkov.com/mat_start.php?name_id=2450";"D40SW";"Сталь для судостроения";"до     0.12";;;;;"до    0.08";;"0.02 -   0.05";;"0.8 -   1.1";"0.5 -   0.8";"0.5 -   0.8";"до    0.05";"до    0.01";"0.6 -   0.9";;"0.4 -   0.6";"0.05 -   0.1";"0.02 -   0.06"
"http://splav-kharkov.com/mat_start.php?name_id=2435";"D40Z35";"Сталь для судостроения";"до     0.18";;;;;"до    0.08";;"0.02 -   0.05";;"0.15 -   0.35";"0.9 -   1.6";"до    0.4";"до    0.05";"до    0.01";"до    0.2";;"до    0.35";"0.05 -   0.1";"0.02 -   0.06"
"http://splav-kharkov.com/mat_start.php?name_id=2426";"D40Z25";"Сталь для судостроения";"до     0.18";;;;;"до    0.08";;"0.02 -   0.05";;"0.15 -   0.35";"0.9 -   1.6";"до    0.4";"до    0.08";"до    0.01";"до    0.2";;"до    0.35";"0.05 -   0.1";"0.02 -   0.06"
"http://splav-kharkov.com/mat_start.php?name_id=2457";"D460W";"Сталь для судостроения";"0.08 -    0.11";;;;;"до    0.08";;"0.02 -   0.05";;"0.1 -   0.4";"1.15 -   1.6";"0.65 -   1.05";"до    0.005";"до    0.01";"до    0.2";;"0.3 -   0.6";"0.02 -   0.06";"0.02 -   0.06"
"http://splav-kharkov.com/mat_start.php?name_id=2460";"D500W";"Сталь для судостроения";"0.08 -    0.12";;;;;"0.1 -   0.18";;"0.02 -   0.05";;"0.2 -   0.4";"0.45 -   0.75";"1.85 -   2.15";"до    0.005";"до    0.01";"1.05 -   1.3";;"0.35 -   0.65";"0.02 -   0.06";"0.01 -   0.05"
"http://splav-kharkov.com/mat_start.php?name_id=2410";"DW";"Сталь для судостроения";"до     0.12";;;;;;;;;"0.15 -   0.35";"0.6 -   1";"до    0.4";"до    0.005";"до    0.01";"до    0.3";;"до    0.35";;"0.02 -   0.06"
"http://splav-kharkov.com/mat_start.php?name_id=2404";"DZ25";"Сталь для судостроения";"до     0.21";;;;;;;;;"0.15 -   0.35";"0.6 -   1";"до    0.4";"до    0.008";"до    0.01";"до    0.3";;"до    0.35";;"0.02 -   0.06"
"http://splav-kharkov.com/mat_start.php?name_id=2406";"DZ35";"Сталь для судостроения";"до     0.21";;;;;;;;;"0.15 -   0.35";"0.6 -   1";"до    0.4";"до    0.005";"до    0.01";"до    0.3";;"до    0.35";;"0.02 -   0.06"
"http://splav-kharkov.com/mat_start.php?name_id=1769";"E27S";"Сталь для судостроения";"до     0.18";;;;;;"до    0.008";;;"0.15 -   0.35";"0.6 -   1.4";"до    0.4";"до    0.04";"до    0.04";"до    0.3";;"до    0.35";;"0.015 -   0.06";;;;;;;;;"до    0.08"
"http://splav-kharkov.com/mat_start.php?name_id=2439";"E27SW";"Сталь для судостроения";"до     0.12";;;;;"до    0.08";;"0.02 -   0.05";;"0.15 -   0.35";"0.6 -   1.4";"до    0.4";"до    0.05";"до    0.01";"до    0.2";;"до    0.35";"0.05 -   0.1";"0.02 -   0.06"
"http://splav-kharkov.com/mat_start.php?name_id=2415";"E27SZ25";"Сталь для судостроения";"до     0.18";;;;;"до    0.08";;"0.02 -   0.05";;"0.15 -   0.35";"0.6 -   1.4";"до    0.4";"до    0.08";"до    0.01";"до    0.2";;"до    0.35";"0.05 -   0.1";"0.02 -   0.06"
"http://splav-kharkov.com/mat_start.php?name_id=2418";"E27SZ35";"Сталь для судостроения";"до     0.18";;;;;"до    0.08";;"0.02 -   0.05";;"0.15 -   0.35";"0.6 -   1.4";"до    0.4";"до    0.05";"до    0.01";"до    0.2";;"до    0.35";"0.05 -   0.1";"0.02 -   0.06"
"http://splav-kharkov.com/mat_start.php?name_id=850";"E32";"Сталь для судостроения";"до     0.18";;;;;"до    0.08";"до    0.008";;;"0.15 -   0.5";"0.9 -   1.6";"до    0.4";"до    0.035";"до    0.035";"до    0.2";;"до    0.35";;"0.015 -   0.06";;;;;;;;;"до    0.08"
"http://splav-kharkov.com/mat_start.php?name_id=2442";"E32W";"Сталь для судостроения";"до     0.12";;;;;"до    0.08";;"0.02 -   0.05";;"0.15 -   0.35";"0.9 -   1.6";"до    0.4";"до    0.05";"до    0.01";"до    0.2";;"до    0.35";"0.05 -   0.1";"0.02 -   0.06"
"http://splav-kharkov.com/mat_start.php?name_id=2421";"E32Z25";"Сталь для судостроения";"до     0.18";;;;;"до    0.08";;"0.02 -   0.05";;"0.15 -   0.35";"0.9 -   1.6";"до    0.4";"до    0.08";"до    0.01";"до    0.2";;"до    0.35";"0.05 -   0.1";"0.02 -   0.06"
"http://splav-kharkov.com/mat_start.php?name_id=2430";"E32Z35";"Сталь для судостроения";"до     0.18";;;;;"до    0.08";;"0.02 -   0.05";;"0.15 -   0.35";"0.9 -   1.6";"до    0.4";"до    0.05";"до    0.01";"до    0.2";;"до    0.35";"0.05 -   0.1";"0.02 -   0.06"
"http://splav-kharkov.com/mat_start.php?name_id=853";"E36";"Сталь для судостроения";"до     0.18";;;;;"до    0.08";"до    0.008";"0.02 -   0.05";;"0.15 -   0.5";"0.9 -   1.6";"до    0.4";"до    0.035";"до    0.035";"до    0.2";;"до    0.35";"0.05 -   0.1";"0.015 -   0.06";;;;;;;;;"до    0.08"
"http://splav-kharkov.com/mat_start.php?name_id=2445";"E36W";"Сталь для судостроения";"до     0.12";;;;;"до    0.08";;"0.02 -   0.05";;"0.15 -   0.35";"0.9 -   1.6";"до    0.4";"до    0.05";"до    0.01";"до    0.2";;"до    0.35";"0.05 -   0.1";"0.02 -   0.06"
"http://splav-kharkov.com/mat_start.php?name_id=2424";"E36Z25";"Сталь для судостроения";"до     0.18";;;;;"до    0.08";;"0.02 -   0.05";;"0.15 -   0.35";"0.9 -   1.6";"до    0.4";"до    0.08";"до    0.01";"до    0.2";;"до    0.35";"0.05 -   0.1";"0.02 -   0.06"
"http://splav-kharkov.com/mat_start.php?name_id=2433";"E36Z35";"Сталь для судостроения";"до     0.18";;;;;"до    0.08";;"0.02 -   0.05";;"0.15 -   0.35";"0.9 -   1.6";"до    0.4";"до    0.05";"до    0.01";"до    0.2";;"до    0.35";"0.05 -   0.1";"0.02 -   0.06"
"http://splav-kharkov.com/mat_start.php?name_id=1772";"E40S";"Сталь для судостроения";"до     0.12";;;;;;"до    0.008";;;"0.8 -   1.1";"0.5 -   0.8";"0.5 -   0.8";"до    0.035";"до    0.035";"0.6 -   0.9";;"0.4 -   0.6";;"0.015 -   0.06";;;;;;;;;"до    0.08"
"http://splav-kharkov.com/mat_start.php?name_id=856";"E40";"Сталь для судостроения";"до     0.18";;;;;"до    0.08";"до    0.008";"0.02 -   0.05";;"0.15 -   0.5";"0.9 -   1.6";"до    0.4";"до    0.035";"до    0.035";"до    0.2";;"до    0.35";"0.05 -   0.1";"0.015 -   0.06";;;;;;;;;"до    0.08"
"http://splav-kharkov.com/mat_start.php?name_id=2448";"E40W";"Сталь для судостроения";"до     0.12";;;;;"до    0.08";;"0.02 -   0.05";;"0.15 -   0.35";"0.9 -   1.6";"до    0.4";"до    0.05";"до    0.01";"до    0.2";;"до    0.35";"0.05 -   0.1";"0.02 -   0.06"
"http://splav-kharkov.com/mat_start.php?name_id=2451";"E40SW";"Сталь для судостроения";"до     0.12";;;;;"до    0.08";;"0.02 -   0.05";;"0.8 -   1.1";"0.5 -   0.8";"0.5 -   0.8";"до    0.05";"до    0.01";"0.6 -   0.9";;"0.4 -   0.6";"0.05 -   0.1";"0.02 -   0.06"
"http://splav-kharkov.com/mat_start.php?name_id=2427";"E40Z25";"Сталь для судостроения";"до     0.18";;;;;"до    0.08";;"0.02 -   0.05";;"0.15 -   0.35";"0.9 -   1.6";"до    0.4";"до    0.08";"до    0.01";"до    0.2";;"до    0.35";"0.05 -   0.1";"0.02 -   0.06"
"http://splav-kharkov.com/mat_start.php?name_id=2436";"E40Z35";"Сталь для судостроения";"до     0.18";;;;;"до    0.08";;"0.02 -   0.05";;"0.15 -   0.35";"0.9 -   1.6";"до    0.4";"до    0.05";"до    0.01";"до    0.2";;"до    0.35";"0.05 -   0.1";"0.02 -   0.06"
"http://splav-kharkov.com/mat_start.php?name_id=2458";"E460W";"Сталь для судостроения";"0.08 -    0.11";;;;;"до    0.08";;"0.02 -   0.05";;"0.1 -   0.4";"1.15 -   1.6";"0.65 -   1.05";"до    0.005";"до    0.01";"до    0.2";;"0.3 -   0.6";"0.02 -   0.06";"0.02 -   0.06"
"http://splav-kharkov.com/mat_start.php?name_id=2411";"EW";"Сталь для судостроения";"до     0.12";;;;;;;;;"0.15 -   0.35";"0.6 -   1";"до    0.4";"до    0.005";"до    0.01";"до    0.3";;"до    0.35";;"0.02 -   0.06"
"http://splav-kharkov.com/mat_start.php?name_id=2461";"E500W";"Сталь для судостроения";"0.08 -    0.12";;;;;"0.1 -   0.18";;"0.02 -   0.05";;"0.2 -   0.4";"0.45 -   0.75";"1.85 -   2.15";"до    0.005";"до    0.01";"1.05 -   1.3";;"0.35 -   0.65";"0.02 -   0.06";"0.01 -   0.05"
"http://splav-kharkov.com/mat_start.php?name_id=2407";"EZ25";"Сталь для судостроения";"до     0.18";;;;;;;;;"0.15 -   0.35";"0.6 -   1";"до    0.4";"до    0.008";"до    0.01";"до    0.3";;"до    0.35";;"0.02 -   0.06"
"http://splav-kharkov.com/mat_start.php?name_id=2408";"EZ35";"Сталь для судостроения";"до     0.18";;;;;;;;;"0.15 -   0.35";"0.6 -   1";"до    0.4";"до    0.008";"до    0.01";"до    0.3";;"до    0.35";;"0.02 -   0.06"
"http://splav-kharkov.com/mat_start.php?name_id=2452";"F32W";"Сталь для судостроения";"0.07 -    0.12";;;;;"до    0.08";;"0.02 -   0.05";;"0.15 -   0.35";"0.6 -   0.9";"до    0.4";"до    0.05";"до    0.01";"до    0.3";;"до    0.35";"0.02 -   0.05";"0.02 -   0.06"
"http://splav-kharkov.com/mat_start.php?name_id=2455";"F36SW";"Сталь для судостроения";"0.08 -    0.11";;;;;"до    0.08";;"0.02 -   0.05";;"0.1 -   0.4";"1.15 -   1.6";"0.65 -   1.05";"до    0.05";"до    0.01";"до    0.2";;"до    0.25";"0.02 -   0.1";"0.02 -   0.06"
"http://splav-kharkov.com/mat_start.php?name_id=2453";"F36W";"Сталь для судостроения";"0.07 -    0.11";;;;;"до    0.08";;"0.02 -   0.05";;"0.1 -   0.4";"1.15 -   1.6";"до    0.8";"до    0.05";"до    0.01";"до    0.2";;"до    0.35";"0.02 -   0.1";"0.02 -   0.06"
"http://splav-kharkov.com/mat_start.php?name_id=2454";"F40W";"Сталь для судостроения";"0.07 -    0.11";;;;;"до    0.08";;"0.02 -   0.05";;"0.1 -   0.4";"1.15 -   1.6";"до    0.8";"до    0.05";"до    0.01";"до    0.2";;"до    0.35";"0.02 -   0.1";"0.02 -   0.06"
"http://splav-kharkov.com/mat_start.php?name_id=2456";"F40SW";"Сталь для судостроения";"0.08 -    0.11";;;;;"до    0.08";;"0.02 -   0.05";;"0.1 -   0.4";"1.15 -   1.6";"0.65 -   1.05";"до    0.05";"до    0.01";"до    0.2";;"до    0.25";"0.02 -   0.1";"0.02 -   0.06"
"http://splav-kharkov.com/mat_start.php?name_id=2462";"F500W";"Сталь для судостроения";"0.08 -    0.12";;;;;"0.1 -   0.18";;"0.02 -   0.05";;"0.2 -   0.4";"0.45 -   0.75";"1.85 -   2.15";"до    0.005";"до    0.01";"1.05 -   1.3";;"0.35 -   0.65";"0.02 -   0.06";"0.01 -   0.05"
"http://splav-kharkov.com/mat_start.php?name_id=2459";"F460W";"Сталь для судостроения";"0.08 -    0.11";;;;;"до    0.08";;"0.02 -   0.05";;"0.1 -   0.4";"1.15 -   1.6";"0.65 -   1.05";"до    0.005";"до    0.01";"до    0.2";;"0.3 -   0.6";"0.02 -   0.06";"0.02 -   0.06"
"http://splav-kharkov.com/mat_start.php?name_id=2412";"FW";"Сталь для судостроения";"до     0.12";;;;;;;;;"0.15 -   0.35";"0.6 -   1";"до    0.4";"до    0.005";"до    0.01";"до    0.3";;"до    0.35";;"0.02 -   0.06"
"http://splav-kharkov.com/mat_start.php?name_id=844";"А";"Сталь для судостроения";"до     0.21";;;;;;"до    0.008";;;"0.15 -   0.35";"0.4 -   1";"до    0.4";"до    0.04";"до    0.04";"до    0.3";;"до    0.35";;;;;;;;;;;"до    0.08"
"http://splav-kharkov.com/mat_start.php?name_id=847";"Е";"Сталь для судостроения";"до     0.18";;;;;;"до    0.008";;;"0.15 -   0.35";"0.7 -   1.4";"до    0.4";"до    0.04";"до    0.04";"до    0.3";;"до    0.35";;"0.015 -   0.06";;;;;;;;;"до    0.08"
"http://splav-kharkov.com/mat_start.php?name_id=845";"В";"Сталь для судостроения";"до     0.21";;;;;;"до    0.008";;;"0.15 -   0.35";"0.6 -   1";"до    0.4";"до    0.04";"до    0.04";"до    0.3";;"до    0.35";;"0.015 -   0.06";;;;;;;;;"до    0.08"
"http://splav-kharkov.com/mat_start.php?name_id=881";"С235";"Сталь для строительных конструкций";"до     0.22";;;;;;"до    0.012";;;"до    0.05";"до    0.6";"до    0.3";"до    0.05";"до    0.04";"до    0.3";;"до    0.3"
"http://splav-kharkov.com/mat_start.php?name_id=884";"С255";"Сталь для строительных конструкций";"до     0.22";;;;;;"до    0.012";;;"0.15 -   0.3";"до    0.65";"до    0.3";"до    0.05";"до    0.04";"до    0.3";;"до    0.3"
"http://splav-kharkov.com/mat_start.php?name_id=883";"С275";"Сталь для строительных конструкций";"до     0.22";;;;;;"до    0.012";;;"0.05 -   0.15";"до    0.65";"до    0.3";"до    0.05";"до    0.04";"до    0.3";;"до    0.3"
"http://splav-kharkov.com/mat_start.php?name_id=882";"С245";"Сталь для строительных конструкций";"до     0.22";;;;;;"до    0.012";;;"0.05 -   0.15";"до    0.65";"до    0.3";"до    0.05";"до    0.04";"до    0.3";;"до    0.3"
"http://splav-kharkov.com/mat_start.php?name_id=943";"С285";"Сталь для строительных конструкций";"до     0.22";;;;;;"до    0.012";;;"0.15 -   0.3";"до    0.65";"до    0.3";"до    0.05";"до    0.04";"до    0.3";;"до    0.3"
