Repository: a-dev-mobile/splav-kharkov

File: content/chem/article_all_1.csv (part 11 of 20)
"http://splav-kharkov.com/mat_start.php?name_id=981";"47НКХ";"Сплав прецизионный магнитно-мягкий";"до     0.03";;;;"26.33 -    30.25";;;;;"0.15 -   0.3";"0.3 -   0.6";"46 -   48";"до    0.02";"до    0.02";"1.8 -   2.2";"21.5 -   22.5"
"http://splav-kharkov.com/mat_start.php?name_id=691";"49К2ФА";"Сплав прецизионный магнитно-мягкий";"до     0.03";;;;"47.2 -    50.3";;;;;"до    0.15";"до    0.3";"до    0.3";"до    0.01";"до    0.01";;"48 -   50";;"1.7 -   2"
"http://splav-kharkov.com/mat_start.php?name_id=676";"50Н";"Сплав прецизионный магнитно-мягкий";"до     0.03";;;;"48.33 -    50.55";;;;;"0.15 -   0.3";"0.3 -   0.6";"49 -   50.5";"до    0.02";"до    0.02";;;"до    0.2"
"http://splav-kharkov.com/mat_start.php?name_id=690";"49КФ";"Сплав прецизионный магнитно-мягкий";"до     0.05";;;;"47.01 -    50.7";;;;;"до    0.3";"до    0.3";"до    0.5";"до    0.02";"до    0.02";;"48 -   50";;"1.3 -   1.8"
"http://splav-kharkov.com/mat_start.php?name_id=885";"С345";"Сталь для строительных конструкций";"до     0.15";;;;;;"до    0.012";;;"до    0.8";"1.3 -   1.7";"до    0.3";"до    0.04";"до    0.035";"до    0.3";;"до    0.3"
"http://splav-kharkov.com/mat_start.php?name_id=893";"С345Д";"Сталь для строительных конструкций";"до     0.15";;;;;;"до    0.012";;;"до    0.8";"1.3 -   1.7";"до    0.3";"до    0.04";"до    0.035";"до    0.3";;"0.15 -   0.3"
"http://splav-kharkov.com/mat_start.php?name_id=1796";"С345Т";"Сталь для строительных конструкций";"до     0.22";;;;;;"до    0.012";;;"0.05 -   0.15";"0.8 -   1.1";"до    0.3";"до    0.05";"до    0.04";"до    0.3";;"до    0.3"
"http://splav-kharkov.com/mat_start.php?name_id=886";"С375";"Сталь для строительных конструкций";"до     0.15";;;;;;"до    0.012";;;"до    0.8";"1.3 -   1.7";"до    0.3";"до    0.04";"до    0.035";"до    0.3";;"до    0.3"
"http://splav-kharkov.com/mat_start.php?name_id=894";"С375Д";"Сталь для строительных конструкций";"до     0.15";;;;;;"до    0.012";;;"до    0.8";"1.3 -   1.7";"до    0.3";"до    0.04";"до    0.035";"до    0.3";;"0.15 -   0.3"
"http://splav-kharkov.com/mat_start.php?name_id=1797";"С375Т";"Сталь для строительных конструкций";"до     0.2";;;;;;"до    0.012";;;"0.15 -   0.3";"0.8 -   1.1";"до    0.3";"до    0.05";"до    0.04";"до    0.3";;"до    0.3"
"http://splav-kharkov.com/mat_start.php?name_id=888";"С390";"Сталь для строительных конструкций";"до     0.18";;;;;;"0.015 -   0.025";;;"до    0.6";"1.2 -   1.6";"до    0.3";"до    0.04";"до    0.035";"до    0.4";;"до    0.3";"0.07 -   0.12"
"http://splav-kharkov.com/mat_start.php?name_id=895";"С390Д";"Сталь для строительных конструкций";"до     0.18";;;;;;"0.015 -   0.025";;;"до    0.6";"1.2 -   1.6";"до    0.3";"до    0.04";"до    0.035";"до    0.4";;"0.15 -   0.3";"0.07 -   0.12"
"http://splav-kharkov.com/mat_start.php?name_id=887";"С345К";"Сталь для строительных конструкций";"до     0.12";;;;;;"до    0.012";;;"0.17 -   0.37";"0.3 -   0.6";"0.3 -   0.6";"до    0.04";"0.07 -   0.12";"0.5 -   0.8";;"0.3 -   0.5";;"0.08 -   0.15"
"http://splav-kharkov.com/mat_start.php?name_id=889";"С390К";"Сталь для строительных конструкций";"до     0.18";;;;;;"0.015 -   0.025";;;"до    0.17";"1.2 -   1.6";"до    0.3";"до    0.04";"до    0.035";"до    0.3";;"0.2 -   0.4";"0.08 -   0.15"
"http://splav-kharkov.com/mat_start.php?name_id=1798";"С390Т";"Сталь для строительных конструкций";"до     0.15";;;;;;;;;"до    0.8";"1.3 -   1.7";"до    0.3";"до    0.04";"до    0.035";"до    0.3";;"до    0.3"
"http://splav-kharkov.com/mat_start.php?name_id=890";"С440";"Сталь для строительных конструкций";"до     0.2";;;;;;"0.015 -   0.025";;;"до    0.6";"1.3 -   1.7";"до    0.3";"до    0.04";"до    0.035";"до    0.4";;"до    0.3";"0.08 -   0.14"
"http://splav-kharkov.com/mat_start.php?name_id=896";"С440Д";"Сталь для строительных конструкций";"до     0.2";;;;;;"0.015 -   0.025";;;"до    0.6";"1.3 -   1.7";"до    0.3";"до    0.04";"до    0.035";"до    0.4";;"0.15 -   0.3";"0.08 -   0.14"
"http://splav-kharkov.com/mat_start.php?name_id=891";"С590";"Сталь для строительных конструкций";"до     0.15";;;;;"0.15 -   0.25";"до    0.012";;;"0.4 -   0.7";"1.3 -   1.7";"до    0.3";"до    0.035";"до    0.035";"до    0.3";;"до    0.3";"0.07 -   0.15"
"http://splav-kharkov.com/mat_start.php?name_id=892";"С590К";"Сталь для строительных конструкций";"до     0.14";;;;;"0.15 -   0.25";"0.02 -   0.03";;;"0.2 -   0.5";"0.9 -   1.4";"1.4 -   1.75";"до    0.035";"до    0.035";"0.2 -   0.5";;"до    0.3";"0.05 -   0.1";"0.05 -   0.1"
"http://splav-kharkov.com/mat_start.php?name_id=1799";"С590КШ";"Сталь для строительных конструкций";"до     0.14";;;;;"0.15 -   0.25";"0.02 -   0.03";;;"0.2 -   0.5";"0.9 -   1.4";"1.4 -   1.75";"до    0.01";"до    0.02";"0.2 -   0.5";;"до    0.3";"0.05 -   0.1";"0.05 -   0.1"
"http://splav-kharkov.com/mat_start.php?name_id=443";"Л1";"Чугун литейный";;;;;;;;;;"3.2 -   3.6";"до    1.5";;"до    0.04";"до    1.2"
"http://splav-kharkov.com/mat_start.php?name_id=444";"Л2";"Чугун литейный";;;;;;;;;;"2.8 -   3.2";"до    1.5";;"до    0.04";"до    1.2"
"http://splav-kharkov.com/mat_start.php?name_id=445";"Л3";"Чугун литейный";;;;;;;;;;"2.4 -   2.8";"до    1.5";;"до    0.04";"до    1.2"
"http://splav-kharkov.com/mat_start.php?name_id=446";"Л4";"Чугун литейный";;;;;;;;;;"2 -   2.4";"до    1.5";;"до    0.05";"до    1.2"
"http://splav-kharkov.com/mat_start.php?name_id=448";"Л6";"Чугун литейный";;;;;;;;;;"1.2 -   1.6";"до    1.5";;"до    0.05";"до    1.2"
"http://splav-kharkov.com/mat_start.php?name_id=449";"ЛР1";"Чугун литейный";;"до    0.06";;;;;;;;"3.2 -   3.6";"до    1";;"до    0.01";"до    0.12";"до    0.04";;;"до    0.05";"до    0.005";;;;;;;"до    0.019";;;"до    0.005"
"http://splav-kharkov.com/mat_start.php?name_id=450";"ЛР2";"Чугун литейный";;"до    0.06";;;;;;;;"2.8 -   3.2";"до    1";;"до    0.01";"до    0.12";"до    0.04";;;"до    0.05";"до    0.005";;;;;;;"до    0.019";;;"до    0.005"
"http://splav-kharkov.com/mat_start.php?name_id=451";"ЛР3";"Чугун литейный";;"до    0.05";;;;;;;;"2.4 -   2.8";"до    1";;"до    0.01";"до    0.12";"до    0.04";;;"до    0.05";"до    0.005";;;;;;;"до    0.019";;;"до    0.005"
"http://splav-kharkov.com/mat_start.php?name_id=452";"ЛР4";"Чугун литейный";;"до    0.05";;;;;;;;"2 -   2.4";"до    1";;"до    0.01";"до    0.12";"до    0.04";;;"до    0.05";"до    0.005";;;;;;;"до    0.019";;;"до    0.005"
"http://splav-kharkov.com/mat_start.php?name_id=453";"ЛР5";"Чугун литейный";;"до    0.05";;;;;;;;"1.6 -   2";"до    1";;"до    0.01";"до    0.12";"до    0.04";;;"до    0.05";"до    0.005";;;;;;;"до    0.019";;;"до    0.005"
"http://splav-kharkov.com/mat_start.php?name_id=454";"ЛР6";"Чугун литейный";;"до    0.05";;;;;;;;"1.2 -   1.6";"до    1";;"до    0.01";"до    0.12";"до    0.04";;;"до    0.05";"до    0.005";;;;;;;"до    0.019";;;"до    0.005"
"http://splav-kharkov.com/mat_start.php?name_id=447";"Л5";"Чугун литейный";;;;;;;;;;"1.6 -   2";"до    1.5";;"до    0.05";"до    1.2"
"http://splav-kharkov.com/mat_start.php?name_id=455";"ЛР7";"Чугун литейный";;"до    0.05";;;;;;;;"0.8 -   1.2";"до    1";;"до    0.01";"до    0.12";"до    0.04";;;"до    0.05";"до    0.005";;;;;;;"до    0.019";;;"до    0.005"
"http://splav-kharkov.com/mat_start.php?name_id=433";"П1";"Чугун передельный";;;;;;;;;;"0.5 -   0.9";"до    1.5";;"до    0.05";"до    0.3"
"http://splav-kharkov.com/mat_start.php?name_id=440";"ПВК1";"Чугун передельный";;;;;;;;;;"0.9 -   1.2";"до    1.5";;"до    0.025";"до    0.05"
"http://splav-kharkov.com/mat_start.php?name_id=434";"П2";"Чугун передельный";;;;;;;;;;"до    0.5";"до    1.5";;"до    0.05";"до    0.3"
"http://splav-kharkov.com/mat_start.php?name_id=442";"ПВК3";"Чугун передельный";;;;;;;;;;"до    0.5";"до    1.5";;"до    0.025";"до    0.05"
"http://splav-kharkov.com/mat_start.php?name_id=441";"ПВК2";"Чугун передельный";;;;;;;;;;"0.5 -   0.9";"до    1.5";;"до    0.025";"до    0.05"
"http://splav-kharkov.com/mat_start.php?name_id=435";"ПЛ1";"Чугун передельный";;;;;;;;;;"0.9 -   1.2";"до    1.5";;"до    0.05";"до    0.3"
"http://splav-kharkov.com/mat_start.php?name_id=436";"ПЛ2";"Чугун передельный";;;;;;;;;;"0.5 -   0.9";"до    1.5";;"до    0.05";"до    0.3"
"http://splav-kharkov.com/mat_start.php?name_id=437";"ПФ1";"Чугун передельный";;;;;;;;;;"0.9 -   1.2";"до    2";;"до    0.07";"0.3 -   2";;;;;;;;;;;;;;"до    0.2"
"http://splav-kharkov.com/mat_start.php?name_id=438";"ПФ2";"Чугун передельный";;;;;;;;;;"0.5 -   0.9";"до    2";;"до    0.07";"0.3 -   2";;;;;;;;;;;;;;"до    0.2"
"http://splav-kharkov.com/mat_start.php?name_id=439";"ПФ3";"Чугун передельный";;;;;;;;;;"до    0.5";"до    2";;"до    0.07";"0.3 -   2";;;;;;;;;;;;;;"до    0.2"
"http://splav-kharkov.com/mat_start.php?name_id=456";"СЧ10";"Чугун серый";"3.5 -    3.7";;;;;;;;;"2.2 -   2.6";"0.5 -   0.8";;"до    0.15";"до    0.3"
"http://splav-kharkov.com/mat_start.php?name_id=458";"СЧ20";"Чугун серый";"3.3 -    3.5";;;;;;;;;"1.4 -   2.4";"0.7 -   1";;"до    0.15";"до    0.2"
"http://splav-kharkov.com/mat_start.php?name_id=457";"СЧ15";"Чугун серый";"3.5 -    3.7";;;;;;;;;"2 -   2.4";"0.5 -   0.8";;"до    0.15";"до    0.2"
"http://splav-kharkov.com/mat_start.php?name_id=460";"СЧ30";"Чугун серый";"3 -    3.2";;;;;;;;;"1.3 -   1.9";"0.7 -   1";;"до    0.12";"до    0.2"
"http://splav-kharkov.com/mat_start.php?name_id=459";"СЧ25";"Чугун серый";"3.2 -    3.4";;;;;;;;;"1.4 -   2.2";"0.7 -   1";;"до    0.15";"до    0.2"
"http://splav-kharkov.com/mat_start.php?name_id=461";"СЧ35";"Чугун серый";"2.9 -    3";;;;;;;;;"1.2 -   1.5";"0.7 -   1.1";;"до    0.12";"до    0.2"
"http://splav-kharkov.com/mat_start.php?name_id=422";"КЧ30-6";"Чугун ковкий";"2.6 -    2.9";;;;;;;;;"1 -   1.6";"0.4 -   0.6";;"до    0.2";"до    0.18";"до    0.08";;;;;;;"C+Si  = 3.7 - 4.2"
"http://splav-kharkov.com/mat_start.php?name_id=423";"КЧ33-8";"Чугун ковкий";"2.5 -    2.9";;;;;;;;;"1 -   1.6";"0.4 -   0.6";;"до    0.2";"до    0.18";"до    0.08";;;;;;;"C+Si = 3.7 - 4.2"
"http://splav-kharkov.com/mat_start.php?name_id=424";"КЧ35-10";"Чугун ковкий";"2.5 -    2.8";;;;;;;;;"1.1 -   1.3";"0.3 -   0.6";;"до    0.2";"до    0.12";"до    0.06";;;;;;;"C+Si = 3.6 - 4"
"http://splav-kharkov.com/mat_start.php?name_id=425";"КЧ37-12";"Чугун ковкий";"2.4 -    2.7";;;;;;;;;"1.2 -   1.4";"0.2 -   0.4";;"до    0.06";"до    0.12";"до    0.06";;;;;;;"C+Si = 3.6 - 4"
"http://splav-kharkov.com/mat_start.php?name_id=499";"КЧ45-7";"Чугун ковкий";"2.5 -    2.8";;;;;;;;;"1.1 -   1.3";"0.3 -   1";;"до    0.2";"до    0.1";"до    0.08";;;;;;;"C+Si = 3.6 - 3.9"
"http://splav-kharkov.com/mat_start.php?name_id=1505";"КЧ50-5";"Чугун ковкий";"2.5 -    2.8";;;;;;;;;"1.1 -   1.3";"0.3 -   1";;"до    0.2";"до    0.1";"до    0.08";;;;;;;"C+Si = 3.6 - 3.9"
"http://splav-kharkov.com/mat_start.php?name_id=1506";"КЧ55-4";"Чугун ковкий";"2.5 -    2.8";;;;;;;;;"1.1 -   1.3";"0.3 -   1";;"до    0.2";"до    0.1";"до    0.08";;;;;;;"C+Si = 3.6 - 3.9"
"http://splav-kharkov.com/mat_start.php?name_id=1507";"КЧ60-3";"Чугун ковкий";"2.5 -    2.8";;;;;;;;;"1.1 -   1.3";"0.3 -   1";;"до    0.2";"до    0.1";"до    0.08";;;;;;;"C+Si = 3.6 - 3.9"
"http://splav-kharkov.com/mat_start.php?name_id=500";"КЧ65-3";"Чугун ковкий";"2.4 -    2.7";;;;;;;;;"1.2 -   1.4";"0.3 -   1";;"до    0.06";"до    0.1";"до    0.08";;;;;;;"C+Si = 3.6 - 3.9"
"http://splav-kharkov.com/mat_start.php?name_id=1508";"КЧ70-2";"Чугун ковкий";"2.4 -    2.7";;;;;;;;;"1.2 -   1.4";"0.3 -   1";;"до    0.06";"до    0.1";"до    0.08";;;;;;;"C+Si = 3.6 - 3.9"
"http://splav-kharkov.com/mat_start.php?name_id=1509";"КЧ80-1.5";"Чугун ковкий";"2.4 -    2.7";;;;;;;;;"1.2 -   1.4";"0.3 -   1";;"до    0.06";"до    0.1";"до    0.08";;;;;;;"C+Si = 3.6 - 3.9"
"http://splav-kharkov.com/mat_start.php?name_id=492";"ЧН2Х";"Чугун низколегированный";"3 -    3.6";;;;;;;;;"1.2 -   2";"0.6 -   1";"1.5 -   2";"до    0.12";"до    0.25";"0.4 -   0.6"
"http://splav-kharkov.com/mat_start.php?name_id=493";"ЧН3ХМДШ";"Чугун низколегированный";"3 -    3.6";;;;;"0.4 -   1";;;;"2 -   2.8";"до    0.8";"2.5 -   4.5";"до    0.03";"до    0.08";"0.2 -   0.5";;"0.7 -   1.5"
"http://splav-kharkov.com/mat_start.php?name_id=491";"ЧНМШ";"Чугун низколегированный";"2.8 -    3.8";;;;;"0.3 -   0.7";;;;"1.7 -   3.2";"0.8 -   1.2";"0.8 -   1.5";"до    0.03";"до    0.1";"до    0.1"
"http://splav-kharkov.com/mat_start.php?name_id=822";"ЧНХМДШ";"Чугун низколегированный";"3 -    3.6";;;;;"0.2 -   0.6";;;;"2 -   2.8";"до    0.6";"0.6 -   1";"до    0.03";"до    0.08";"0.2 -   0.4";;"0.5 -   0.8"
"http://splav-kharkov.com/mat_start.php?name_id=490";"ЧНХМД";"Чугун низколегированный";"2.8 -    3.2";;;;;"0.2 -   0.7";;;;"1.6 -   2";"0.8 -   1.2";"0.7 -   1.6";"до    0.12";"до    0.15";"0.2 -   0.7";;"0.2 -   0.5"
"http://splav-kharkov.com/mat_start.php?name_id=475";"ЧС5";"Чугун низколегированный";"2.5 -    3.2";;;;;;;;;"4.5 -   6";"до    0.8";;"до    0.12";"до    0.3";"0.5 -   1"
"http://splav-kharkov.com/mat_start.php?name_id=426";"ЧНХТ";"Чугун низколегированный";"2.7 -    3.4";"0.05 -   0.12";;;;;;;;"1.4 -   2";"0.8 -   1.6";"0.3 -   0.7";"до    0.15";"0.3 -   0.6";"0.2 -   0.6"
"http://splav-kharkov.com/mat_start.php?name_id=476";"ЧС5Ш";"Чугун низколегированный";"2.7 -    3.3";;;;;;;;;"4.5 -   5.5";"до    0.8";;"до    0.03";"до    0.1";"до    0.2";;;;"0.1 -   0.3"
"http://splav-kharkov.com/mat_start.php?name_id=462";"ЧХ1";"Чугун низколегированный";"3 -    3.8";;;;;;;;;"1.5 -   2.5";"до    1";;"до    0.12";"до    0.3";"0.4 -   1"
"http://splav-kharkov.com/mat_start.php?name_id=463";"ЧХ2";"Чугун низколегированный";"3 -    3.8";;;;;;;;;"2 -   3";"до    1";;"до    0.12";"до    0.3";"1.01 -   2"
"http://splav-kharkov.com/mat_start.php?name_id=464";"ЧХ3";"Чугун низколегированный";"3 -    3.8";;;;;;;;;"2.8 -   3.8";"до    1";;"до    0.12";"до    0.3";"2.01 -   3"
"http://splav-kharkov.com/mat_start.php?name_id=465";"ЧХ3Т";"Чугун низколегированный";"2.6 -    3.6";"0.7 -   1";;;;;;;;"0.7 -   1.5";"до    1";;"до    0.12";"до    0.3";"2.01 -   3";;"0.5 -   0.8"
"http://splav-kharkov.com/mat_start.php?name_id=482";"ЧЮХШ";"Чугун низколегированный";"3 -    3.8";;;;;;;;;"2 -   3";"до    0.5";;"до    0.03";"до    0.1";"0.4 -   1";;;;"0.6 -   1.5"
"http://splav-kharkov.com/mat_start.php?name_id=487";"ЧГ6С3Ш";"Чугун высоколегированный";"2.2 -    3";;;;;"0.5 -   1";;;;"2 -   3.5";"4 -   7";;"до    0.03";"до    0.06";"до    0.15";;;;"0.5 -   1.5"
"http://splav-kharkov.com/mat_start.php?name_id=488";"ЧГ7Х4";"Чугун высоколегированный";"3 -    3.8";;;;;;;;;"1.4 -   2";"6 -   8";;"до    0.05";"до    0.1";"3 -   5"
"http://splav-kharkov.com/mat_start.php?name_id=489";"ЧГ8Д3";"Чугун высоколегированный";"3 -    3.8";;;;;;;;;"2 -   2.5";"7 -   9";"0.8 -   1.5";"до    0.1";"до    0.3";;;"2.5 -   3.5";;"0.5 -   1"
"http://splav-kharkov.com/mat_start.php?name_id=495";"ЧН11Г7Ш";"Чугун высоколегированный";"2.3 -    3";;;;;;;;;"1.8 -   2.5";"5 -   8";"10 -   12";"до    0.03";"до    0.08";"1.5 -   2.5"
"http://splav-kharkov.com/mat_start.php?name_id=497";"ЧН15Д3Ш";"Чугун высоколегированный";"2.5 -    3";;;;;;;;;"1.4 -   3";"1.3 -   1.8";"14 -   16";"до    0.03";"до    0.08";"0.6 -   1";;"3 -   3.5"
"http://splav-kharkov.com/mat_start.php?name_id=496";"ЧН15Д7";"Чугун высоколегированный";"2.2 -    3";;;;;;;;;"2 -   2.7";"0.5 -   1.6";"14 -   16";"до    0.1";"до    0.3";"1.5 -   3";;"5 -   8"
"http://splav-kharkov.com/mat_start.php?name_id=431";"ЧН19Х3Ш";"Чугун высоколегированный";"2.3 -    3";;;;;;;;;"1.8 -   2.5";"1 -   1.6";"18 -   20";"до    0.03";"до    0.1";"1.5 -   3"
"http://splav-kharkov.com/mat_start.php?name_id=498";"ЧН20Д2Ш";"Чугун высоколегированный";"1.8 -    2.5";;;;;;;;;"3 -   3.5";"1.5 -   2";"19 -   21";"до    0.01";"до    0.03";"0.5 -   1";;"1.5 -   2";;"до    0.3"
"http://splav-kharkov.com/mat_start.php?name_id=494";"ЧН4Х2";"Чугун высоколегированный";"2.8 -    3.6";;;;;;;;;"до    1";"0.8 -   1.3";"3.5 -   5";"до    0.15";"до    0.3";"0.8 -   2.5"
"http://splav-kharkov.com/mat_start.php?name_id=477";"ЧС13";"Чугун высоколегированный";"0.6 -    1.4";;;;;;;;;"12 -   14";"до    0.8";;"до    0.07";"до    0.1"
"http://splav-kharkov.com/mat_start.php?name_id=478";"ЧС15";"Чугун высоколегированный";"0.3 -    0.8";;;;;;;;;"14.1 -   16";"до    0.8";;"до    0.07";"до    0.1"
"http://splav-kharkov.com/mat_start.php?name_id=479";"ЧС15М4";"Чугун высоколегированный";"0.5 -    0.9";;;;;"3 -   4";;;;"14 -   16";"до    0.8";;"до    0.1";"до    0.1"
"http://splav-kharkov.com/mat_start.php?name_id=480";"ЧС17";"Чугун высоколегированный";"0.3 -    0.5";;;;;;;;;"16.1 -   18";"до    0.8";;"до    0.07";"до    0.1"
"http://splav-kharkov.com/mat_start.php?name_id=481";"ЧС17М3";"Чугун высоколегированный";"0.3 -    0.6";;;;;"2 -   3";;;;"16 -   18";"до    1";;"до    0.1";"до    0.3"
"http://splav-kharkov.com/mat_start.php?name_id=467";"ЧХ16";"Чугун высоколегированный";"1.6 -    2.4";;;;;;;;;"1.5 -   2.2";"до    1";;"до    0.05";"до    0.1";"13 -   19"
"http://splav-kharkov.com/mat_start.php?name_id=468";"ЧХ16М2";"Чугун высоколегированный";"2.4 -    3.6";;;;;"0.5 -   2";;;;"0.5 -   1.5";"1.5 -   2.5";;"до    0.05";"до    0.1";"13 -   19";;"1 -   1.5"
"http://splav-kharkov.com/mat_start.php?name_id=469";"ЧХ22";"Чугун высоколегированный";"2.4 -    3.6";"0.15 -   0.35";;;;;;;;"0.2 -   1";"1.5 -   2.5";;"до    0.08";"до    0.1";"19 -   25";;;"0.15 -   0.35"
"http://splav-kharkov.com/mat_start.php?name_id=470";"ЧХ22С";"Чугун высоколегированный";"0.6 -    1";;;;;;;;;"3 -   4";"до    1";;"до    0.08";"до    0.1";"19 -   25"
"http://splav-kharkov.com/mat_start.php?name_id=471";"ЧХ28";"Чугун высоколегированный";"0.5 -    1.6";;;;;;;;;"0.5 -   1.5";"до    1";;"до    0.08";"до    0.1";"25 -   30"
"http://splav-kharkov.com/mat_start.php?name_id=473";"ЧХ28Д2";"Чугун высоколегированный";"2.2 -    3";;;;;;;;;"0.5 -   1.5";"1.5 -   2.5";"0.4 -   0.8";"до    0.08";"до    0.1";"25 -   30";;"1.5 -   2.5"
"http://splav-kharkov.com/mat_start.php?name_id=472";"ЧХ28П";"Чугун высоколегированный";"1.8 -    3";;;;;;;;;"1.5 -   2.5";"до    1";;"до    0.08";"0.8 -   1.5";"25 -   30"
"http://splav-kharkov.com/mat_start.php?name_id=474";"ЧХ32";"Чугун высоколегированный";"1.6 -    3.2";"0.1 -   0.3";;;;;;;;"1.5 -   2.5";"до    1";;"до    0.08";"до    0.1";"30 -   34"
"http://splav-kharkov.com/mat_start.php?name_id=466";"ЧХ9Н5";"Чугун высоколегированный";"2.8 -    3.6";;;;;"до    0.4";;;;"1.2 -   2";"0.5 -   1.5";"4 -   6";"до    0.1";"до    0.06";"8 -   9.5"
"http://splav-kharkov.com/mat_start.php?name_id=485";"ЧЮ22Ш";"Чугун высоколегированный";"1.6 -    2.5";;;;;;;;;"1 -   2";"до    0.8";;"до    0.03";"до    0.2";;;;;"19 -   25"
"http://splav-kharkov.com/mat_start.php?name_id=486";"ЧЮ30";"Чугун высоколегированный";"1 -    1.2";"0.05 -   0.12";;;;;;;;"до    0.5";"до    0.7";;"до    0.08";"до    0.04";;;;;"29 -   31"
"http://splav-kharkov.com/mat_start.php?name_id=483";"ЧЮ6С5";"Чугун высоколегированный";"1.8 -    2.4";;;;;;;;;"4.5 -   6";"до    0.8";;"до    0.12";"до    0.3";;;;;"5.5 -   7"
"http://splav-kharkov.com/mat_start.php?name_id=484";"ЧЮ7Х2";"Чугун высоколегированный";"2.5 -    3";;;;;;;;;"1.5 -   3";"до    1";;"до    0.02";"до    0.3";"1.5 -   3";;;;"5 -   9"
"http://splav-kharkov.com/mat_start.php?name_id=1014";"АЧВ-1";"Чугун антифрикционный";"2.8 -    3.5";;;;;;;;;"1.8 -   2.7";"0.6 -   1.2";;"до    0.03";"до    0.2";;;"до    0.7";;;;;;;;;"0.03 -   0.08"
"http://splav-kharkov.com/mat_start.php?name_id=1015";"АЧВ-2";"Чугун антифрикционный";"2.8 -    3.5";;;;;;;;;"2.2 -   2.7";"0.4 -   0.8";;"до    0.03";"до    0.2";;;;;;;;;;;;"0.03 -   0.08"
"http://splav-kharkov.com/mat_start.php?name_id=1016";"АЧК-1";"Чугун антифрикционный";"2.3 -    3";;;;;;;;;"0.5 -   1";"0.6 -   1.2";;"до    0.12";"до    0.2";;;"1 -   1.5"
"http://splav-kharkov.com/mat_start.php?name_id=1017";"АЧК-2";"Чугун антифрикционный";"2.6 -    3";;;;;;;;;"0.8 -   1.3";"0.2 -   0.6";;"до    0.12";"до    0.25"
"http://splav-kharkov.com/mat_start.php?name_id=1008";"АЧС-1";"Чугун антифрикционный";"3.2 -    3.6";;;;;;;;;"1.3 -   2";"0.6 -   1.2";;"до    0.12";"0.15 -   0.4";"0.2 -   0.5";;"0.8 -   1.6"
"http://splav-kharkov.com/mat_start.php?name_id=1009";"АЧС-2";"Чугун антифрикционный";"3 -    3.8";"0.03 -   0.1";;;;;;;;"1.4 -   2.2";"0.3 -   1";"0.2 -   0.5";"до    0.12";"0.15 -   0.4";"0.2 -   0.5";;"0.2 -   0.5"
"http://splav-kharkov.com/mat_start.php?name_id=1010";"АЧС-3";"Чугун антифрикционный";"3.2 -    3.8";"0.03 -   0.1";;;;;;;;"1.7 -   2.6";"0.3 -   0.7";"до    0.3";"до    0.12";"0.15 -   0.4";"до    0.3";;"0.2 -   0.5"
"http://splav-kharkov.com/mat_start.php?name_id=1013";"АЧС-4";"Чугун антифрикционный";"3 -    3.5";;;;;;;;;"1.4 -   2.2";"0.4 -   0.8";;"0.12 -   0.2";"до    0.3";;;;;;;;;;;;;;;;;"0.04 -   0.4"
"http://splav-kharkov.com/mat_start.php?name_id=1011";"АЧС-5";"Чугун антифрикционный";"3.5 -    4.3";;;;;;;;;"2.5 -   3.5";"7.5 -   12.5";;"до    0.05";"до    0.2";;;;;"0.4 -   0.8"
"http://splav-kharkov.com/mat_start.php?name_id=1012";"АЧС-6";"Чугун антифрикционный";"2.2 -    2.8";;;;;;;;;"3 -   4";"0.2 -   0.6";;"до    0.12";"0.5 -   1";;;;;;;;;;;;;;;"0.5 -   1"
"http://splav-kharkov.com/mat_start.php?name_id=869";"L-Ni35";"Чугун высоконикелевый";"до     2.4";;;;;;;;;"1 -   2";"0.5 -   1.5";"34 -   36";;;"до    0.2";;"до    0.5"
"http://splav-kharkov.com/mat_start.php?name_id=864";"L-NiCr20-2";"Чугун высоконикелевый";"до     3";;;;;;;;;"1 -   2.8";"0.5 -   1.5";"18 -   22";;;"1 -   2.5";;"до    0.5"
"http://splav-kharkov.com/mat_start.php?name_id=867";"L-NiCr30-3";"Чугун высоконикелевый";"до     2.5";;;;;;;;;"1 -   2";"0.5 -   1.5";"28 -   32";;;"2.5 -   3.5";;"до    0.5"
"http://splav-kharkov.com/mat_start.php?name_id=865";"L-NiCr20-3";"Чугун высоконикелевый";"до     3";;;;;;;;;"1 -   2.8";"0.5 -   1.5";"18 -   22";;;"2.5 -   3.5";;"до    0.5"
"http://splav-kharkov.com/mat_start.php?name_id=863";"L-NiCuCr15-6-3";"Чугун высоконикелевый";"до     3";;;;;;;;;"1 -   2.8";"0.5 -   1.5";"13.5 -   17.5";;;"2.5 -   3.5";;"5.5 -   7.5"
"http://splav-kharkov.com/mat_start.php?name_id=862";"L-NiCuCr15-6-2";"Чугун высоконикелевый";"до     3";;;;;;;;;"1 -   2.8";"0.5 -   1.5";"13.5 -   17.5";;;"1 -   2.5";;"5.5 -   7.5"
"http://splav-kharkov.com/mat_start.php?name_id=868";"L-NiSiCr30-5-5";"Чугун высоконикелевый";"до     2.5";;;;;;;;;"5 -   6";"0.5 -   1.5";"29 -   32";;;"4.5 -   5.5";;"до    0.5"
"http://splav-kharkov.com/mat_start.php?name_id=861";"L-NiMn13-7";"Чугун высоконикелевый";"до     3";;;;;;;;;"1.5 -   3";"6 -   7";"12 -   14";;;"до    0.2";;"до    0.5"
"http://splav-kharkov.com/mat_start.php?name_id=874";"S-Ni22";"Чугун высоконикелевый";"до     3";;;;;;;;;"1 -   3";"1.5 -   2.5";"21 -   24";;"до    0.08";"до    0.5";;"до    0.5"
"http://splav-kharkov.com/mat_start.php?name_id=866";"L-NiSiCr20-5-3";"Чугун высоконикелевый";"до     2.5";;;;;;;;;"4.5 -   5.5";"0.5 -   1.5";"18 -   22";;;"1.5 -   4.5";;"до    0.5"
"http://splav-kharkov.com/mat_start.php?name_id=879";"S-Ni35";"Чугун высоконикелевый";"до     2.4";;;;;;;;;"1.5 -   3";"0.5 -   1.5";"34 -   36";;"до    0.08";"до    0.2";;"до    0.5"
"http://splav-kharkov.com/mat_start.php?name_id=871";"S-NiCr20-2";"Чугун высоконикелевый";"до     3";;;;;;;;;"1.5 -   3";"0.5 -   1.5";"18 -   22";;"до    0.08";"1 -   2.5";;"до    0.5"
"http://splav-kharkov.com/mat_start.php?name_id=872";"S-NiCr20-3";"Чугун высоконикелевый";"до     3";;;;;;;;;"1.5 -   3";"0.5 -   1.5";"18 -   22";;"до    0.08";"2.5 -   3.5";;"до    0.5"
"http://splav-kharkov.com/mat_start.php?name_id=876";"S-NiCr30-1";"Чугун высоконикелевый";"до     2.6";;;;;;;;;"1.5 -   3";"0.5 -   1.5";"28 -   32";;"до    0.08";"1 -   1.5";;"до    0.5"
"http://splav-kharkov.com/mat_start.php?name_id=877";"S-NiCr30-3";"Чугун высоконикелевый";"до     2.6";;;;;;;;;"1.5 -   3";"0.5 -   1.5";"28 -   32";;"до    0.08";"2.5 -   3.5";;"до    0.5"
"http://splav-kharkov.com/mat_start.php?name_id=880";"S-NiCr35-3";"Чугун высоконикелевый";"до     2.4";;;;;;;;;"1.5 -   3";"0.5 -   1.5";"34 -   36";;"до    0.08";"2 -   3";;"до    0.5"
"http://splav-kharkov.com/mat_start.php?name_id=870";"S-NiMn13-7";"Чугун высоконикелевый";"до     3";;;;;;;;;"2 -   3";"6 -   7";"12 -   14";;"до    0.08";"до    0.2";;"до    0.5"
"http://splav-kharkov.com/mat_start.php?name_id=875";"S-NiMn23-4";"Чугун высоконикелевый";"до     2.6";;;;;;;;;"1.5 -   2.5";"4 -   4.5";"22 -   24";;"до    0.08";"до    0.2";;"до    0.5"
"http://splav-kharkov.com/mat_start.php?name_id=873";"S-NiSiCr20-5-2";"Чугун высоконикелевый";"до     3";;;;;;;;;"4.5 -   5.5";"0.5 -   1.5";"18 -   22";;"до    0.08";"1 -   2.5";;"до    0.5"
"http://splav-kharkov.com/mat_start.php?name_id=878";"S-NiSiCr30-5-5";"Чугун высоконикелевый";"до     2.6";;;;;;;;;"5 -   6";"0.5 -   1.5";"28 -   32";;"до    0.08";"4.5 -   5.5";;"до    0.5"
"http://splav-kharkov.com/mat_start.php?name_id=1504";"ВЧ100";"Чугун с шаровидным графитом";"3.2 -    3.6";;;;;;;;;"3 -   3.8";"0.4 -   0.7";"до    0.8";"до    0.01";"до    0.1";"до    0.15";;"до    0.6"
"http://splav-kharkov.com/mat_start.php?name_id=1497";"ВЧ35";"Чугун с шаровидным графитом";"2.7 -    3.8";;;;;;;;;"0.8 -   2.9";"0.2 -   0.6";;"до    0.02";"до    0.1";"до    0.05"
"http://splav-kharkov.com/mat_start.php?name_id=1498";"ВЧ40";"Чугун с шаровидным графитом";"2.7 -    3.8";;;;;;;;;"0.5 -   2.9";"0.2 -   0.6";;"до    0.02";"до    0.1";"до    0.1"
"http://splav-kharkov.com/mat_start.php?name_id=1499";"ВЧ45";"Чугун с шаровидным графитом";"2.7 -    3.8";;;;;;;;;"0.5 -   2.9";"0.3 -   0.7";;"до    0.02";"до    0.1";"до    0.1"
"http://splav-kharkov.com/mat_start.php?name_id=1500";"ВЧ50";"Чугун с шаровидным графитом";"2.7 -    3.7";;;;;;;;;"0.8 -   2.9";"0.3 -   0.7";;"до    0.02";"до    0.1";"до    0.15"
"http://splav-kharkov.com/mat_start.php?name_id=1501";"ВЧ60";"Чугун с шаровидным графитом";"3 -    3.6";;;;;;;;;"2.4 -   2.8";"0.4 -   0.7";"до    0.4";"до    0.02";"до    0.1";"до    0.15";;"до    0.3"
"http://splav-kharkov.com/mat_start.php?name_id=1502";"ВЧ70";"Чугун с шаровидным графитом";"3 -    3.6";;;;;;;;;"2.6 -   2.9";"0.4 -   0.7";"до    0.6";"до    0.015";"до    0.1";"до    0.15";;"до    0.4"
"http://splav-kharkov.com/mat_start.php?name_id=1503";"ВЧ80";"Чугун с шаровидным графитом";"3.2 -    3.6";;;;;;;;;"2.6 -   2.9";"0.4 -   0.7";"до    0.6";"до    0.01";"до    0.1";"до    0.15";;"до    0.6"
"http://splav-kharkov.com/mat_start.php?name_id=857";"ЧВГ30";"Чугун с вермикулярным графитом для отливок";"3.5 -    3.8";;;;;;;;;"2.2 -   3";"0.2 -   0.6";;"до    0.025";"до    0.08";"до    0.15";;;;;;;;;;;"0.015 -   0.028";;;;;;;;;;;;;;;;;;;;;;"0.1 -   0.2"
"http://splav-kharkov.com/mat_start.php?name_id=858";"ЧВГ35";"Чугун с вермикулярным графитом для отливок";"3.5 -    3.8";;;;;;;;;"2.2 -   2.8";"0.2 -   0.6";;"до    0.025";"до    0.08";"до    0.15";;;;;;;;;;;"0.02 -   0.028";;;;;;;;;;;;;;;;;;;;;;"0.1 -   0.2"
"http://splav-kharkov.com/mat_start.php?name_id=859";"ЧВГ40";"Чугун с вермикулярным графитом для отливок";"3.1 -    3.5";;;;;;;;;"2 -   2.5";"0.4 -   1";;"до    0.025";"до    0.08";"до    0.2";;"0.4 -   0.6";;;;;;;;;"0.02 -   0.028";;;;;;;;;;;;;;;;;;;;;;"0.1 -   0.2"
"http://splav-kharkov.com/mat_start.php?name_id=860";"ЧВГ45";"Чугун с вермикулярным графитом для отливок";"3.1 -    3.5";;;;;"0.2 -   0.4";;;;"2 -   2.5";"0.8 -   1.2";"0.8 -   1.2";"до    0.025";"до    0.05";"до    0.3";;"0.8 -   1";;;;;;;;;"0.02 -   0.028";;;;;;;;;;;;;;;;;;;;;;"0.1 -   0.2"
"http://splav-kharkov.com/mat_start.php?name_id=2899";"ПЖВ1";"Порошок железный";"до     0.02";;;;;;;;;"до    0.08";"до    0.1";;"до    0.015";"до    0.15"
"http://splav-kharkov.com/mat_start.php?name_id=2900";"ПЖВ2";"Порошок железный";"до     0.02";;;;;;;;;"до    0.1";"до    0.35";;"до    0.02";"до    0.02"
"http://splav-kharkov.com/mat_start.php?name_id=2901";"ПЖВ3";"Порошок железный";"до     0.05";;;;;;;;;"до    0.15";"до    0.4";;"до    0.02";"до    0.02"
"http://splav-kharkov.com/mat_start.php?name_id=2903";"ПЖВ5";"Порошок железный";"до     0.25";;;;;;;;;"до    0.25";"до    0.45";;"до    0.05";"до    0.05"
"http://splav-kharkov.com/mat_start.php?name_id=2902";"ПЖВ4";"Порошок железный";"до     0.12";;;;;;;;;"до    0.15";"до    0.45";;"до    0.03";"до    0.03"
"http://splav-kharkov.com/mat_start.php?name_id=2905";"ПЖР3";"Порошок железный";"до     0.05";;;;;;;;;"до    0.08";"до    0.2";;"до    0.02";"до    0.02"
"http://splav-kharkov.com/mat_start.php?name_id=2904";"ПЖР2";"Порошок железный";"до     0.02";;;;;;;;;"до    0.05";"до    0.15";;"до    0.02";"до    0.02"
"http://splav-kharkov.com/mat_start.php?name_id=2906";"ПЖР5";"Порошок железный";"до     0.1";;;;;;;;;"до    0.1";"до    0.3";;"до    0.03";"до    0.03"
"http://splav-kharkov.com/mat_start.php?name_id=3224";"ПО1";"Порошок оловянный";;;;;"до     0.02";;;;"до    0.5";;;;"до    0.016";;;;"до    0.03";;;;;;;;;;;"до    0.015";"до    0.15";;"до    0.05";"до    0.05";"min    99.1"
"http://splav-kharkov.com/mat_start.php?name_id=3225";"ПО2";"Порошок оловянный";;;;;"до     0.02";;;;"до    0.5";;;;"до    0.016";;;;"до    0.03";;;;;;;;;;;"до    0.015";"до    0.25";;"до    0.05";"до    0.05";"min    99"
"http://splav-kharkov.com/mat_start.php?name_id=3226";"ПО3";"Порошок оловянный";;;;;"до     0.02";;;;"до    0.5";;;;"до    0.016";;;;"до    0.03";;;;;;;;;;;"до    0.015";"до    0.25";;"до    0.05";"до    0.05";"min    99"
"http://splav-kharkov.com/mat_start.php?name_id=3227";"ПО4";"Порошок оловянный";;;;;"до     0.05";;;;"до    0.1";;;;"до    0.04";;;;"до    0.1";;;;;;;;;;;"до    0.05";"до    1";;"до    0.3";"до    0.06";"min    98.1"
"http://splav-kharkov.com/mat_start.php?name_id=3223";"ПОЭ";"Порошок оловянный";;;;;"до     0.02";;;;"до    0.5";;;;"до    0.016";;;;"до    0.03";;;;;;;;;;;"до    0.015";"до    0.25";;"до    0.05";"до    0.05";"min    99"
"http://splav-kharkov.com/mat_start.php?name_id=3215";"ПА-БрО";"Материалы антифрикционные порошковые на основе меди";"до     0.25";;;;;;;;;;;;;;;;"89.25 -   90.5";;;;;"Cu - basis";;;;;;;;;;;"9.5 -   10.5"
"http://splav-kharkov.com/mat_start.php?name_id=3216";"ПА-БрОГр";"Материалы антифрикционные порошковые на основе меди";"0.5 -    1";;;;;;;;;;;;;;;;"88.5 -   90";;;;;"Cu - basis";;;;;;;;;;;"9.5 -   10.5"
"http://splav-kharkov.com/mat_start.php?name_id=3217";"ПА-БрОГр2";"Материалы антифрикционные порошковые на основе меди";"1.5 -    2.5";;;;;;;;;;;;;;;;"86.5 -   89.5";;;;;"Cu - basis";;;;;;;;;;;"9 -   11"
"http://splav-kharkov.com/mat_start.php?name_id=3218";"ПА-БрОГр4";"Материалы антифрикционные порошковые на основе меди";"3 -    4.5";;;;;;;;;;;;;;;;"84.5 -   88";;;;;"Cu - basis";;;;;;;;;;;"9 -   11"
"http://splav-kharkov.com/mat_start.php?name_id=3219";"ПА-БрОЖГр";"Материалы антифрикционные порошковые на основе меди";"0.5 -    1";;;;"19 -    21";;;;;;;;;;;;"69.5 -   73";;;;;"Cu - basis";;;;;;;;;;;"7.5 -   8.5"
"http://splav-kharkov.com/mat_start.php?name_id=3220";"ПА-БрОХ";"Материалы антифрикционные порошковые на основе меди";;;;;;;;;;;;;;;"9.5 -   10.5";;"84 -   86";;;;;"Cu - basis";;;;;;;;;;;"4.5 -   5.5"
"http://splav-kharkov.com/mat_start.php?name_id=3221";"ПА-БрОХН";"Материалы антифрикционные порошковые на основе меди";;;;;;;;;;;;"6.5 -   7.5";;;"9.5 -   10.5";;"76.5 -   79.5";;;;;"Cu - basis";;;;;;;;;;;"4.5 -   5.5"
"http://splav-kharkov.com/mat_start.php?name_id=3222";"ПА-ДГр10";"Материалы антифрикционные порошковые на основе меди";"9 -    11";;;;;;;;;;;;;;;;"89 -   91";;;;;"Cu - basis"
"http://splav-kharkov.com/mat_start.php?name_id=3052";"В-3";"Материалы керамические инструментальные";;;;;;;;;;;;;;;;;;;;;;"Не указан"
"http://splav-kharkov.com/mat_start.php?name_id=3054";"ВО-13";"Материалы керамические инструментальные";;;;;;;;;;;;;;;;;;;;;;"Не указан"
"http://splav-kharkov.com/mat_start.php?name_id=3053";"ВОК-60";"Материалы керамические инструментальные";;;;;;;;;;;;;;;;;;;;;;"Не указан"
"http://splav-kharkov.com/mat_start.php?name_id=3048";"АПС-1А";"Пудра алюминиевая комкованная";;;;;"до     0.2";;;;;;;;;;;;;;;;;"Окись Al 6-8%; влага 0.1%; жировые добавки 0.25%"
"http://splav-kharkov.com/mat_start.php?name_id=3049";"АПС-1Б";"Пудра алюминиевая комкованная";;;;;"до     0.25";;;;;;;;;;;;;;;;;"Окись Al 6-8%; влага 0.1%; жировые добавки 0.25%"
"http://splav-kharkov.com/mat_start.php?name_id=3051";"АПС-3";"Пудра алюминиевая комкованная";;;;;"до     0.25";;;;;;;;;;;;;;;;;"Окись Al 13-17%; влага 0.1%; жировые добавки 0.3%"
"http://splav-kharkov.com/mat_start.php?name_id=3050";"АПС-2";"Пудра алюминиевая комкованная";;;;;"до     0.25";;;;;;;;;;;;;;;;;"Окись Al 9-12%; влага 0.1%; жировые добавки 0.3%"
"http://splav-kharkov.com/mat_start.php?name_id=3043";"ПМС-1";"Порошок медный электролитический";;;;;"до     0.018";;;;"до    0.2";;;;;;;;"min    99.5";;;;;;;;;;;"до    0.003";"до    0.05";;"до    0.005"
"http://splav-kharkov.com/mat_start.php?name_id=3044";"ПМС-11";"Порошок медный электролитический";;;;;"до     0.018";;;;"до    0.2";;;;;;;;"min    99.5";;;;;;;;;;;"до    0.003";"до    0.05";;"до    0.005"
"http://splav-kharkov.com/mat_start.php?name_id=3045";"ПМС-А";"Порошок медный электролитический";;;;;"до     0.018";;;;"до    0.3";;;;;;;;"min    99.5";;;;;;;;;;;"до    0.003";"до    0.05";;"до    0.005"
"http://splav-kharkov.com/mat_start.php?name_id=3042";"ПМС-В";"Порошок медный электролитический";;;;;"до     0.018";;;;"до    0.1";;;;;;;;"min    99.5";;;;;;;;;;;"до    0.003";"до    0.05";;"до    0.005"
"http://splav-kharkov.com/mat_start.php?name_id=3047";"ПМС-Н";"Порошок медный электролитический";;;;;"до     0.06";;;;"до    0.5";;;;;;;;"min    99.5";;;;;;;;;;;"до    0.003";"до    0.05";;"до    0.005"
"http://splav-kharkov.com/mat_start.php?name_id=3046";"ПМС-К";"Порошок медный электролитический";;;;;"до     0.06";;;;"до    0.5";;;;;;;;"min    99.5";;;;;;;;;;;"до    0.003";"до    0.05";;"до    0.005"
"http://splav-kharkov.com/mat_start.php?name_id=3039";"ПР0Х18Н10";"Порошки распыленные из нержавеющих хромоникелевых сталей и никеля";"до     0.08";;;;;;;;;"до    0.8";"до    1";"8 -   11";"до    0.02";"до    0.035";"16 -   20";;;;;;;"Fe - basis"
"http://splav-kharkov.com/mat_start.php?name_id=3041";"ПРН";"Порошки распыленные из нержавеющих хромоникелевых сталей и никеля";"до     0.1";;;;;;;;;;;"min    95";"до    0.03";;;;"до    0.6"
"http://splav-kharkov.com/mat_start.php?name_id=3040";"ПРХ18Н9";"Порошки распыленные из нержавеющих хромоникелевых сталей и никеля";"до     0.12";;;;;;;;;"до    0.8";"до    1";"8 -   11";"до    0.02";"до    0.035";"16 -   20";;;;;;;"Fe - basis"
"http://splav-kharkov.com/mat_start.php?name_id=3038";"М-МП";"Порошковой материал на основе молибдена";;;;;"до     0.014";;;;"до    0.3";"до    0.005";;"до    0.005";;;;;;;"до    0.005";"до    0.4";;"K =";;;"до    0.007";"до    0.003";;;;;;;;;;;;;;;;;;;;;;;;;;"до    0.015"
"http://splav-kharkov.com/mat_start.php?name_id=3037";"Р12М3К5Ф2-МП";"Быстрорежущая сталь,  полученная методом порошковой металлургии";"1.05 -    1.15";;;;;"2.5 -   3";"0.02 -   0.06";;"до    0.02";"до    0.6";"до    0.5";"до    0.4";"до    0.03";"до    0.03";"3.8 -   4.3";"5 -   5.5";"до    0.25";"1.8 -   2.3";;"11.5 -   12.5"
"http://splav-kharkov.com/mat_start.php?name_id=3034";"Р12МФ5-МП";"Быстрорежущая сталь,  полученная методом порошковой металлургии";"1.45 -    1.55";;;;;"1 -   1.5";"0.02 -   0.06";;"до    0.02";"до    0.6";"до    0.5";"до    0.4";"до    0.03";"до    0.03";"3.8 -   4.3";"до    0.5";"до    0.25";"4 -   4.6";;"11.5 -   12.5"
"http://splav-kharkov.com/mat_start.php?name_id=3032";"Р6М5Ф3-МП";"Быстрорежущая сталь,  полученная методом порошковой металлургии";"1.25 -    1.35";;;;;"5.5 -   6";"0.02 -   0.06";;"до    0.02";"до    0.6";"до    0.5";"до    0.4";"до    0.03";"до    0.03";"3.8 -   4.3";"до    0.5";"до    0.25";"3.1 -   3.7";;"5.7 -   6.7"
"http://splav-kharkov.com/mat_start.php?name_id=3035";"Р6М5К5-МП";"Быстрорежущая сталь,  полученная методом порошковой металлургии";"1.02 -    1.09";;;;;"4.8 -   5.3";"0.02 -   0.06";;"до    0.02";"до    0.6";"до    0.5";"до    0.4";"до    0.03";"до    0.03";"3.8 -   4.3";"4.8 -   5.3";"до    0.25";"1.7 -   2.2";;"6 -   7"
"http://splav-kharkov.com/mat_start.php?name_id=3033";"Р7М2Ф6-МП";"Быстрорежущая сталь,  полученная методом порошковой металлургии";"1.65 -    1.75";;;;;"1.8 -   2.3";"0.02 -   0.06";;"до    0.02";"до    0.6";"до    0.5";"до    0.4";"до    0.03";"до    0.03";"3.8 -   4.3";"до    0.5";"до    0.25";"5.5 -   6.2";;"6.5 -   7.5"
"http://splav-kharkov.com/mat_start.php?name_id=3036";"Р9М4К8-МП";"Быстрорежущая сталь,  полученная методом порошковой металлургии";"1.1 -    1.2";;;;;"3.8 -   4.3";"0.02 -   0.06";;"до    0.02";"до    0.6";"до    0.5";"до    0.4";"до    0.03";"до    0.03";"3 -   3.6";"7.5 -   8.5";"до    0.25";"2.3 -   2.7";;"8.5 -   9.5"
"http://splav-kharkov.com/mat_start.php?name_id=3030";"КНТ16";"Сплавы твердые спеченные безвольфрамовые";;;;;;"до    6.5";;;;;;"до    19.5";;;;;;;;;;"TiCN=74 %"
"http://splav-kharkov.com/mat_start.php?name_id=3029";"ТН20";"Сплавы твердые спеченные безвольфрамовые";;;;;;"до    6";;"0.05 -   0.1";;;;"до    15";;;;;;;;;;"TiC= 79%;"
"http://splav-kharkov.com/mat_start.php?name_id=3014";"ВК10-КС";"Сплавы твердые спеченные";;;;;;;;;;;;;;;;"до    10";;;;;;"Carbide:  WC= 90 %"
"http://splav-kharkov.com/mat_start.php?name_id=3010";"ВК10";"Сплавы твердые спеченные";;;;;;;;;;;;;;;;"до    10";;;;;;"Carbide:  WC= 90 %"
"http://splav-kharkov.com/mat_start.php?name_id=3011";"ВК10-ХОМ";"Сплавы твердые спеченные";;;;;;;;;;;;;;;;"до    10";;;;;;"Carbides:  WC= 88 %;  TaC= 2 %"
"http://splav-kharkov.com/mat_start.php?name_id=3013";"ВК11-В";"Сплавы твердые спеченные";;;;;;;;;;;;;;;;"до    11";;;;;;"Carbide:  WC=  89 %"
"http://splav-kharkov.com/mat_start.php?name_id=3016";"ВК11-ВК";"Сплавы твердые спеченные";;;;;;;;;;;;;;;;"до    11";;;;;;"Carbide:  WC= 89 %"
"http://splav-kharkov.com/mat_start.php?name_id=3017";"ВК15";"Сплавы твердые спеченные";;;;;;;;;;;;;;;;"до    15";;;;;;"Carbide:  WC= 85 %"
"http://splav-kharkov.com/mat_start.php?name_id=3015";"ВК20";"Сплавы твердые спеченные";;;;;;;;;;;;;;;;"до    20";;;;;;"Carbide:  WC= 80 %"
"http://splav-kharkov.com/mat_start.php?name_id=3018";"ВК20-КС";"Сплавы твердые спеченные";;;;;;;;;;;;;;;;"до    20";;;;;;"Carbide:  WC= 80 %"
"http://splav-kharkov.com/mat_start.php?name_id=3002";"ВК3";"Сплавы твердые спеченные";;;;;;;;;;;;;;;;"до    3";;;;;;"Carbide:   WC= 97 %"
"http://splav-kharkov.com/mat_start.php?name_id=3012";"ВК4-В";"Сплавы твердые спеченные";;;;;;;;;;;;;;;;"до    4";;;;;;"Carbide:  WC= 96 %"
"http://splav-kharkov.com/mat_start.php?name_id=3019";"ВК3-М";"Сплавы твердые спеченные";;;;;;;;;;;;;;;;"до    3";;;;;;"Carbide:  WC= 97 %"
"http://splav-kharkov.com/mat_start.php?name_id=3003";"ВК6";"Сплавы твердые спеченные";;;;;;;;;;;;;;;;"до    6";;;;;;"Carbide:  WC= 94 %"
"http://splav-kharkov.com/mat_start.php?name_id=3006";"ВК6-В";"Сплавы твердые спеченные";;;;;;;;;;;;;;;;"до    6";;;;;;"Carbide:  WC= 94 %"
"http://splav-kharkov.com/mat_start.php?name_id=3004";"ВК6-М";"Сплавы твердые спеченные";;;;;;;;;;;;;;;;"до    6";;;;;;"Carbide:  WC= 94 %"
"http://splav-kharkov.com/mat_start.php?name_id=3005";"ВК6-ОМ";"Сплавы твердые спеченные";;;;;;;;;;;;;;;;"до    6";;;;;;"Carbides:  WC= 92 %; TaC= 2 %"
"http://splav-kharkov.com/mat_start.php?name_id=3007";"ВК8";"Сплавы твердые спеченные";;;;;;;;;;;;;;;;"до    8";;;;;;"Carbide:  WC= 92 %"
"http://splav-kharkov.com/mat_start.php?name_id=3008";"ВК8-В";"Сплавы твердые спеченные";;;;;;;;;;;;;;;;"до    8";;;;;;"Carbide:  WC= 92 %"
"http://splav-kharkov.com/mat_start.php?name_id=3009";"ВК8-ВК";"Сплавы твердые спеченные";;;;;;;;;;;;;;;;"до    8";;;;;;"Carbide:  WC= 92 %"
"http://splav-kharkov.com/mat_start.php?name_id=3022";"Т14К8";"Сплавы твердые спеченные";;;;;;;;;;;;;;;;"до    8";;;;;;"Carbides:  WC= 78 %; TiC= 14 %"
"http://splav-kharkov.com/mat_start.php?name_id=3021";"Т15К6";"Сплавы твердые спеченные";;;;;;;;;;;;;;;;"до    6";;;;;;"Carbides:  WC= 79 %; TiC= 15 %"
"http://splav-kharkov.com/mat_start.php?name_id=3020";"Т30К4";"Сплавы твердые спеченные";;;;;;;;;;;;;;;;"до    4";;;;;;"Carbides:  WC= 66 %; TiC= 30 %"
"http://splav-kharkov.com/mat_start.php?name_id=3023";"Т5К10";"Сплавы твердые спеченные";;;;;;;;;;;;;;;;"до    9";;;;;;"Carbides:  WC= 85 %; TiC= 6 %"
"http://splav-kharkov.com/mat_start.php?name_id=3028";"Т8К7";"Сплавы твердые спеченные";;;;;;;;;;;;;;;;"до    7";;;;;;"Carbides:  WC= 85 %; TiC= 8 %"
"http://splav-kharkov.com/mat_start.php?name_id=3026";"ТТ10К8Б";"Сплавы твердые спеченные";;;;;;;;;;;;;;;;"до    8";;;;;;"Carbides:  WC= 82 %; TiC= 3 %; TaC= 7 %"
"http://splav-kharkov.com/mat_start.php?name_id=3027";"ТТ20К9";"Сплавы твердые спеченные";;;;;;;;;;;;;;;;"до    9";;;;;;"Carbides:  WC= 71 %; TiC= 8 %; TaC= 12 %"
"http://splav-kharkov.com/mat_start.php?name_id=3024";"ТТ7К12";"Сплавы твердые спеченные";;;;;;;;;;;;;;;;"до    12";;;;;;"Carbides:  WC= 81 %; TiC= 4 %; TaC= 3 %"
"http://splav-kharkov.com/mat_start.php?name_id=3025";"ТТ8К6";"Сплавы твердые спеченные";;;;;;;;;;;;;;;;"до    6";;;;;;"Carbides:  WC= 84 %; TiC= 8 %; TaC= 2 %"
