Repository: a-dev-mobile/splav-kharkov

File: content/chem/article_all_1.csv (part 12 of 20)
"http://splav-kharkov.com/mat_start.php?name_id=981";"47НКХ";"Сплав прецизионный магнитно-мягкий";"до     0.03";;;;"26.33 -    30.25";;;;;"0.15 -   0.3";"0.3 -   0.6";"46 -   48";"до    0.02";"до    0.02";"1.8 -   2.2";"21.5 -   22.5"
"http://splav-kharkov.com/mat_start.php?name_id=691";"49К2ФА";"Сплав прецизионный магнитно-мягкий";"до     0.03";;;;"47.2 -    50.3";;;;;"до    0.15";"до    0.3";"до    0.3";"до    0.01";"до    0.01";;"48 -   50";;"1.7 -   2"
"http://splav-kharkov.com/mat_start.php?name_id=676";"50Н";"Сплав прецизионный магнитно-мягкий";"до     0.03";;;;"48.33 -    50.55";;;;;"0.15 -   0.3";"0.3 -   0.6";"49 -   50.5";"до    0.02";"до    0.02";;;"до    0.2"
"http://splav-kharkov.com/mat_start.php?name_id=690";"49КФ";"Сплав прецизионный магнитно-мягкий";"до     0.05";;;;"47.01 -    50.7";;;;;"до    0.3";"до    0.3";"до    0.5";"до    0.02";"до    0.02";;"48 -   50";;"1.3 -   1.8"
"http://splav-kharkov.com/mat_start.php?name_id=2973";"ПА-ЖГр";"Материалы антифрикционные порошковые на основе железа";"0.5 -    1.2";;;;;;;;;;;;;;;;;;;;;"Fe - basis"
"http://splav-kharkov.com/mat_start.php?name_id=2968";"ПА-Ж";"Материалы антифрикционные порошковые на основе железа";"до     0.3";;;;;;;;;;;;;;;;;;;;;"Fe - basis"
"http://splav-kharkov.com/mat_start.php?name_id=2974";"ПА-ЖГр2";"Материалы антифрикционные порошковые на основе железа";"1.4 -    2";;;;;;;;;;;;;;;;;;;;;"Fe - basis"
"http://splav-kharkov.com/mat_start.php?name_id=2977";"ПА-ЖГр2Д";"Материалы антифрикционные порошковые на основе железа";"1.5 -    2.8";;;;;;;;;;;;;;;;"2.5 -   3";;;;;"Fe - basis"
"http://splav-kharkov.com/mat_start.php?name_id=2980";"ПА-ЖГр2К";"Материалы антифрикционные порошковые на основе железа";"2 -    2.8";;;;;;;;;;;;"0.6 -   1";;;;;;;;;"Fe - basis"
"http://splav-kharkov.com/mat_start.php?name_id=2975";"ПА-ЖГр3";"Материалы антифрикционные порошковые на основе железа";"2.2 -    3.2";;;;;;;;;;;;;;;;;;;;;"Fe - basis"
"http://splav-kharkov.com/mat_start.php?name_id=2993";"ПА-ЖГр3М";"Материалы антифрикционные порошковые на основе железа";"1.8 -    3";;;;;"13 -   16";;;;;;;;;;;;;;;;"Fe - basis"
"http://splav-kharkov.com/mat_start.php?name_id=2986";"ПА-ЖГр3Цс";"Материалы антифрикционные порошковые на основе железа";"2.2 -    3.2";;;;;;;;;;;;"0.6 -   1.3";;;;;;;;;"Fe - basis";;;;;;;;"до    2.7"
"http://splav-kharkov.com/mat_start.php?name_id=2976";"ПА-ЖГрД";"Материалы антифрикционные порошковые на основе железа";"0.5 -    1.2";;;;;;;;;;;;;;;;"2.3 -   3.5";;;;;"Fe - basis"
"http://splav-kharkov.com/mat_start.php?name_id=2978";"ПА-ЖГрД5";"Материалы антифрикционные порошковые на основе железа";"0.7 -    1.3";;;;;;;;;;;;;;;;"4.8 -   10";;;;;"Fe - basis"
"http://splav-kharkov.com/mat_start.php?name_id=2981";"ПА-ЖГрДК";"Материалы антифрикционные порошковые на основе железа";"0.8 -    1.5";;;;;;;;;;;;"0.2 -   0.5";;;;"2.3 -   3.5";;;;;"Fe - basis"
"http://splav-kharkov.com/mat_start.php?name_id=2982";"ПА-ЖГрДК1";"Материалы антифрикционные порошковые на основе железа";"0.5 -    1.2";;;;;;;;;;;;"0.6 -   1";;;;"2.3 -   3.5";;;;;"Fe - basis"
"http://splav-kharkov.com/mat_start.php?name_id=2983";"ПА-ЖГрДК6";"Материалы антифрикционные порошковые на основе железа";"0.6 -    1.5";;;;;;;;;;;;"1.6 -   6";;;;"2.7 -   3.5";;;;;"Fe - basis"
"http://splav-kharkov.com/mat_start.php?name_id=2992";"ПА-ЖГрДМс";"Материалы антифрикционные порошковые на основе железа";"0.6 -    1.3";;;;;"1.5 -   3.6";;;;;;"до    1.5";"1.5 -   2.4";;;;"2.5 -   3.5";;;;;"Fe - basis"
"http://splav-kharkov.com/mat_start.php?name_id=2990";"ПА-ЖГрДФК";"Материалы антифрикционные порошковые на основе железа";"0.2 -    0.6";;;;;;;;;;;;"0.1 -   0.4";"0.1 -   0.5";;;"2.5 -   3.5";;;;;"Fe - basis"
"http://splav-kharkov.com/mat_start.php?name_id=2991";"ПА-ЖГрДФМс";"Материалы антифрикционные порошковые на основе железа";"0.2 -    0.6";;;;;"1.5 -   2";;;;;;;"0.6 -   1.5";"0.1 -   0.5";;;"2.5 -   3.5";;;;;"Fe - basis"
"http://splav-kharkov.com/mat_start.php?name_id=2979";"ПА-ЖГрК";"Материалы антифрикционные порошковые на основе железа";"0.6 -    1.2";;;;;;;;;;;;"0.6 -   1";;;;;;;;;"Fe - basis"
"http://splav-kharkov.com/mat_start.php?name_id=2984";"ПА-ЖГрЛ";"Материалы антифрикционные порошковые на основе железа";"0.4 -    1.5";;;;;;;;;;;;;;;;"12 -   15";;;;;"Fe - basis";;;;;;;;"5 -   7"
"http://splav-kharkov.com/mat_start.php?name_id=2989";"ПА-ЖГрФ1К";"Материалы антифрикционные порошковые на основе железа";"0.6 -    1.2";;;;;;;;;;;;"0.8 -   1.2";"0.8 -   1.2";;;;;;;;"Fe - basis"
"http://splav-kharkov.com/mat_start.php?name_id=2988";"ПА-ЖГрФК";"Материалы антифрикционные порошковые на основе железа";"0.6 -    1.2";;;;;;;;;;;;"0.8 -   1.2";"0.3 -   0.7";;;;;;;;"Fe - basis"
"http://splav-kharkov.com/mat_start.php?name_id=2985";"ПА-ЖГрЦс";"Материалы антифрикционные порошковые на основе железа";"0.6 -    1.4";;;;;;;;;;;;"0.4 -   1.1";;;;;;;;;"Fe - basis";;;;;;;;"до    2.7"
"http://splav-kharkov.com/mat_start.php?name_id=2987";"ПА-ЖГрЦсОК";"Материалы антифрикционные порошковые на основе железа";"0.7 -    1.4";;;;;;;;;;;;"1.5 -   1.9";;;;;;;;;"Fe - basis";;;;;;;;"до    2.7";;;"0.8 -   1.2"
"http://splav-kharkov.com/mat_start.php?name_id=2969";"ПА-ЖД";"Материалы антифрикционные порошковые на основе железа";"до     0.3";;;;;;;;;;;;;;;;"2.5 -   3.5";;;;;"Fe - basis"
"http://splav-kharkov.com/mat_start.php?name_id=2970";"ПА-ЖД5";"Материалы антифрикционные порошковые на основе железа";"до     0.5";;;;;;;;;;;;;;;;"4.8 -   10";;;;;"Fe - basis"
"http://splav-kharkov.com/mat_start.php?name_id=2972";"ПА-ЖДК";"Материалы антифрикционные порошковые на основе железа";"до     0.5";;;;;;;;;;;;"0.2 -   0.4";;;;"2.3 -   3.5";;;;;"Fe - basis"
"http://splav-kharkov.com/mat_start.php?name_id=2971";"ПА-ЖК";"Материалы антифрикционные порошковые на основе железа";"до     0.3";;;;;;;;;;;;"0.1 -   0.5";;;;;;;;;"Fe - basis"
"http://splav-kharkov.com/mat_start.php?name_id=2995";"ПА-ЖНГр10Цс";"Материалы антифрикционные порошковые на основе железа";"7.5 -    11";;;;;;;;;;"до    2.2";"40 -   44";"0.4 -   1.2";;;;;;;;;"Fe - basis";;;;;;;;"до    1.9"
"http://splav-kharkov.com/mat_start.php?name_id=2997";"ПА-ЖФ1К";"Материалы антифрикционные порошковые на основе железа";;;;;;;;;;;;;"0.8 -   1.2";"0.8 -   1.2";;;;;;;;"Fe - basis"
"http://splav-kharkov.com/mat_start.php?name_id=2994";"ПА-ЖНГр3М";"Материалы антифрикционные порошковые на основе железа";"1.8 -    3";;;;;"13 -   16";;;;;;"39 -   43";;;;;;;;;;"Fe - basis"
"http://splav-kharkov.com/mat_start.php?name_id=2996";"ПА-ЖФК";"Материалы антифрикционные порошковые на основе железа";;;;;;;;;;;;;"0.8 -   1.2";"0.3 -   0.7";;;;;;;;"Fe - basis"
"http://splav-kharkov.com/mat_start.php?name_id=2998";"ПА-ЖФКМ";"Материалы антифрикционные порошковые на основе железа";;;;;;"2.4 -   2.6";;;;;;;"0.8 -   1.2";"1 -   1.2";;;;;;;;"Fe - basis"
"http://splav-kharkov.com/mat_start.php?name_id=3000";"ПА-ЖХ18Н15КБ";"Материалы антифрикционные порошковые на основе железа";"0.5 -    1.5";;;;;"0.2 -   0.5";;;;;;"12 -   16";"0.3 -   1.5";;"16 -   20";;;;;;"0.02 -   0.15";"Fe - basis"
"http://splav-kharkov.com/mat_start.php?name_id=2999";"ПА-ЖХ20КБ";"Материалы антифрикционные порошковые на основе железа";"0.2 -    0.8";;;;;"0.2 -   0.5";;;;;;;"0.3 -   1.5";;"17 -   23";;;;;;"0.02 -   0.8";"Fe - basis"
"http://splav-kharkov.com/mat_start.php?name_id=2965";"ПХ13М2";"Порошок высоколегированных сталей и сплавов";"до     0.08";"до    0.08";;;;"1.5 -   2.5";;;"до    0.5";"до    0.1";"до    0.2";;"до    0.02";"до    0.03";"12 -   14";;;;;;;"Fe - basis";;;"до    0.2"
"http://splav-kharkov.com/mat_start.php?name_id=2959";"ПХ17Н2";"Порошок высоколегированных сталей и сплавов";"0.08 -    0.17";"до    0.08";;;;;;;"до    0.35";"до    0.1";"до    0.35";"1.5 -   2.5";"до    0.02";"до    0.03";"15 -   19";;;;;;;"Fe - basis";;;"до    0.2"
"http://splav-kharkov.com/mat_start.php?name_id=2960";"ПХ18Н15";"Порошок высоколегированных сталей и сплавов";"до     0.08";"до    0.08";;;;;;;"до    0.3";"до    0.1";"до    0.35";"12 -   16";"до    0.015";"до    0.03";"16 -   20";;;;;;;;;;"до    0.15"
"http://splav-kharkov.com/mat_start.php?name_id=2962";"ПХ18Н9Т";"Порошок высоколегированных сталей и сплавов";"0.05 -    0.12";"0.5 -   0.8";;;;;;;"до    0.35";"до    0.1";"до    0.35";"7 -   10";"до    0.02";"до    0.03";"16 -   20";;;;;;;"Fe - basis";;;"до    0.15"
"http://splav-kharkov.com/mat_start.php?name_id=2964";"ПХ20Н80";"Порошок высоколегированных сталей и сплавов";"до     0.06";"до    0.08";;;"до     0.3";;;;"до    0.3";"до    0.1";"до    0.05";;"до    0.01";;"18 -   22";;;;;;;"Ni - basis";;;"до    0.2"
"http://splav-kharkov.com/mat_start.php?name_id=2961";"ПХ23Н18";"Порошок высоколегированных сталей и сплавов";"до     0.08";"до    0.08";;;;;;;"до    0.3";"до    0.1";"до    0.35";"16 -   20";"до    0.02";"до    0.03";"21 -   25";;;;;;;;;;"до    0.15"
"http://splav-kharkov.com/mat_start.php?name_id=2963";"ПХ30";"Порошок высоколегированных сталей и сплавов";"до     0.3";"до    0.08";;;;;;;"до    0.3";"до    0.1";"до    0.35";"до    0.3";"до    0.01";"до    0.03";"28 -   32";;;;;;;;;;"до    0.2"
"http://splav-kharkov.com/mat_start.php?name_id=2967";"ПХ40Н60";"Порошок высоколегированных сталей и сплавов";"до     0.06";"до    0.08";;;"до     0.5";;;;;"до    0.1";"до    0.2";;"до    0.02";"до    0.03";"38 -   42";;;;;;;"Ni  - basis";;;"до    0.2"
"http://splav-kharkov.com/mat_start.php?name_id=2966";"ПХН28МДТ";"Порошок высоколегированных сталей и сплавов";"до     0.2";"0.4 -   0.7";;;;"2.5 -   3.5";;;;"до    0.1";"до    0.2";"28 -   30";"до    0.02";"до    0.03";"21 -   25";;"2.5 -   3.5";;;;;"Fe - basis";;;"до    0.2"
"http://splav-kharkov.com/mat_start.php?name_id=2923";"ПК10";"Материалы конструкционные порошковые на основе железа";"до     0.3";;;;;;;;;;;;;;;;;;;;;;;;;;;;;;;;;;;;;;;;;;;;;;;;;;"всего 2"
"http://splav-kharkov.com/mat_start.php?name_id=2927";"ПК10Д2Ф";"Материалы конструкционные порошковые на основе железа";"до     0.3";;;;;;;;;;;;"0.8 -   1.2";;;;"1 -   3";;;;;;;;;;;;;;;;;;;;;;;;;;;;;;;;;;"всего 2"
"http://splav-kharkov.com/mat_start.php?name_id=2929";"ПК10Д3К";"Материалы конструкционные порошковые на основе железа";"до     0.3";"0.15 -   0.4";;;;;;;;;;;;;;;"1 -   4";;;;;;;;;;;;;;;;;;;;;;;;;;;;;;;;;;"всего 2"
"http://splav-kharkov.com/mat_start.php?name_id=2928";"ПК10Д3";"Материалы конструкционные порошковые на основе железа";"до     0.3";;;;;;;;;;;;;;;;"1 -   4";;;;;;;;;;;;;;;;;;;;;;;;;;;;;;;;;;"всего 2"
"http://splav-kharkov.com/mat_start.php?name_id=2930";"ПК10Д5";"Материалы конструкционные порошковые на основе железа";"до     0.3";;;;;;;;;;;;;;;;"4 -   6";;;;;;;;;;;;;;;;;;;;;;;;;;;;;;;;;;"всего 2"
"http://splav-kharkov.com/mat_start.php?name_id=2936";"ПК10Н2Д2";"Материалы конструкционные порошковые на основе железа";"до     0.3";;;;;;;;;;;"1 -   3";;;;;"1 -   3";;;;;;;;;;;;;;;;;;;;;;;;;;;;;;;;;;"всего 2"
"http://splav-kharkov.com/mat_start.php?name_id=2938";"ПК10Н2Д6М";"Материалы конструкционные порошковые на основе железа";"до     0.3";;;;;"0.3 -   0.7";;;;;;"1 -   3";;;;;"4 -   8";;;;;;;;;;;;;;;;;;;;;;;;;;;;;;;;;;"всего 2"
"http://splav-kharkov.com/mat_start.php?name_id=2935";"ПК10Н2М";"Материалы конструкционные порошковые на основе железа";"до     0.3";;;;;"0.3 -   0.7";;;;;;"1 -   3";;;;;;;;;;;;;;;;;;;;;;;;;;;;;;;;;;;;;;;"всего 2"
"http://splav-kharkov.com/mat_start.php?name_id=2926";"ПК10Ф";"Материалы конструкционные порошковые на основе железа";"до     0.3";;;;;;;;;;;;"0.8 -   1.2";;;;;;;;;;;;;;;;;;;;;;;;;;;;;;;;;;;;;;"всего 2"
"http://splav-kharkov.com/mat_start.php?name_id=2937";"ПК10Н4Д4";"Материалы конструкционные порошковые на основе железа";"до     0.3";;;;;;;;;;;"2 -   6";;;;;"2 -   6";;;;;;;;;;;;;;;;;;;;;;;;;;;;;;;;;;"всего 2"
"http://splav-kharkov.com/mat_start.php?name_id=2952";"ПК10Х13М2";"Материалы конструкционные порошковые на основе железа";"до     0.1";;;;;"1 -   3";;;;;;;;;"12 -   14";;;;;;;;;;;;;;;;;;;;;;;;;;;;;;;;;;;;"всего 2"
"http://splav-kharkov.com/mat_start.php?name_id=2956";"ПК10Х17Н2";"Материалы конструкционные порошковые на основе железа";"до     0.15";;;;;;;;;;;"1 -   3";;;"16 -   18";;;;;;;;;;;;;;;;;;;;;;;;;;;;;;;;;;;;"всего 2"
"http://splav-kharkov.com/mat_start.php?name_id=2958";"ПК10Х18Н15";"Материалы конструкционные порошковые на основе железа";"до     0.1";;;;;;;;;;;"14 -   16";;;"17 -   19";;;;;;;;;;;;;;;;;;;;;;;;;;;;;;;;;;;;"всего 2"
"http://splav-kharkov.com/mat_start.php?name_id=2957";"ПК10Х18Н9Т";"Материалы конструкционные порошковые на основе железа";"до     0.1";"0.5 -   0.8";;;;;;;;;;"8 -   10";;;"17 -   19";;;;;;;;;;;;;;;;;;;;;;;;;;;;;;;;;;;;"всего 2"
"http://splav-kharkov.com/mat_start.php?name_id=2953";"ПК10Х25";"Материалы конструкционные порошковые на основе железа";"до     0.1";;;;;;;;;;;;;;"24 -   26";;;;;;;;;;;;;;;;;;;;;;;;;;;;;;;;;;;;"всего 2"
"http://splav-kharkov.com/mat_start.php?name_id=2954";"ПК20Х13";"Материалы конструкционные порошковые на основе железа";"0.1 -    0.3";;;;;;;;;;;;;;"12 -   14";;;;;;;;;;;;;;;;;;;;;;;;;;;;;;;;;;;;"всего 2"
"http://splav-kharkov.com/mat_start.php?name_id=2924";"ПК40";"Материалы конструкционные порошковые на основе железа";"0.31 -    0.6";;;;;;;;;;;;;;;;;;;;;;;;;;;;;;;;;;;;;;;;;;;;;;;;;;"всего 2"
"http://splav-kharkov.com/mat_start.php?name_id=2949";"ПК40Г2";"Материалы конструкционные порошковые на основе железа";"0.31 -    0.6";;;;;;;;;;"1 -   3";;;;;;;;;;;;;;;;;;;;;;;;;;;;;;;;;;;;;;;;"всего 2"
"http://splav-kharkov.com/mat_start.php?name_id=2931";"ПК40Д3";"Материалы конструкционные порошковые на основе железа";"0.31 -    0.6";;;;;;;;;;;;;;;;"1 -   4";;;;;;;;;;;;;;;;;;;;;;;;;;;;;;;;;;"всего 2"
"http://splav-kharkov.com/mat_start.php?name_id=2932";"ПК40Д3К";"Материалы конструкционные порошковые на основе железа";"0.31 -    0.6";"0.15 -   0.4";;;;;;;;;;;;;;;"1 -   4";;;;;;;;;;;;;;;;;;;;;;;;;;;;;;;;;;"всего 2"
"http://splav-kharkov.com/mat_start.php?name_id=2933";"ПК40Д3КФ";"Материалы конструкционные порошковые на основе железа";"0.31 -    0.6";"0.15 -   0.4";;;;;;;;;;;"0.15 -   0.45";;;;"1 -   4";;;;;;;;;;;;;;;;;;;;;;;;;;;;;;;;;;"всего 2"
"http://splav-kharkov.com/mat_start.php?name_id=2941";"ПК40Н2Д2";"Материалы конструкционные порошковые на основе железа";"0.31 -    0.6";;;;;;;;;;;"1 -   3";;;;;"1 -   3";;;;;;;;;;;;;;;;;;;;;;;;;;;;;;;;;;"всего 2"
"http://splav-kharkov.com/mat_start.php?name_id=2943";"ПК40Н2Д2М";"Материалы конструкционные порошковые на основе железа";"0.31 -    0.6";;;;;"0.3 -   0.7";;;;;;"1 -   3";;;;;"1 -   3";;;;;;;;;;;;;;;;;;;;;;;;;;;;;;;;;;"всего 2"
"http://splav-kharkov.com/mat_start.php?name_id=2940";"ПК40Н2М";"Материалы конструкционные порошковые на основе железа";"0.31 -    0.6";;;;;"0.3 -   0.7";;;;;;"1 -   3";;;;;;;;;;;;;;;;;;;;;;;;;;;;;;;;;;;;;;;"всего 2"
"http://splav-kharkov.com/mat_start.php?name_id=2942";"ПК40Н3Д2Х";"Материалы конструкционные порошковые на основе железа";"0.31 -    0.6";;;;;;;;;;;"2 -   4";;;"0.5 -   1.5";;"1 -   3";;;;;;;;;;;;;;;;;;;;;;;;;;;;;;;;;;"всего 2"
"http://splav-kharkov.com/mat_start.php?name_id=2944";"ПК40Н4Д2М";"Материалы конструкционные порошковые на основе железа";"0.31 -    0.6";;;;;"0.3 -   0.7";;;;;;"3 -   5";;;;;"1 -   3";;;;;;;;;;;;;;;;;;;;;;;;;;;;;;;;;;"всего 2"
"http://splav-kharkov.com/mat_start.php?name_id=2939";"ПК40НМ";"Материалы конструкционные порошковые на основе железа";"0.31 -    0.6";;;;;"0.3 -   0.7";;;;;;"0.5 -   1";;;;;;;;;;;;;;;;;;;;;;;;;;;;;;;;;;;;;;;"всего 2"
"http://splav-kharkov.com/mat_start.php?name_id=2948";"ПК40Х2";"Материалы конструкционные порошковые на основе железа";"0.31 -    0.6";;;;;;;;;;;;;;"1 -   3";;;;;;;;;;;;;;;;;;;;;;;;;;;;;;;;;;;;"всего 2"
"http://splav-kharkov.com/mat_start.php?name_id=2955";"ПК40Х13М2";"Материалы конструкционные порошковые на основе железа";"0.3 -    0.5";;;;;"1 -   3";;;;;;;;;"12 -   14";;;;;;;;;;;;;;;;;;;;;;;;;;;;;;;;;;;;"всего 2"
"http://splav-kharkov.com/mat_start.php?name_id=2950";"ПК40ХН2Г";"Материалы конструкционные порошковые на основе железа";"0.31 -    0.6";;;;;;;;;;"0.5 -   1.5";"1 -   3";;;"0.5 -   1.5";;;;;;;;;;;;;;;;;;;;;;;;;;;;;;;;;;;;"всего 2"
"http://splav-kharkov.com/mat_start.php?name_id=2925";"ПК70";"Материалы конструкционные порошковые на основе железа";"0.61 -    0.9";;;;;;;;;;;;;;;;;;;;;;;;;;;;;;;;;;;;;;;;;;;;;;;;;;"всего 2"
"http://splav-kharkov.com/mat_start.php?name_id=2934";"ПК70Д3";"Материалы конструкционные порошковые на основе железа";"0.61 -    0.9";;;;;;;;;;;;;;;;"1 -   4";;;;;;;;;;;;;;;;;;;;;;;;;;;;;;;;;;"всего 2"
"http://splav-kharkov.com/mat_start.php?name_id=2945";"ПК70Н2Д2";"Материалы конструкционные порошковые на основе железа";"0.61 -    0.9";;;;;;;;;;;"1 -   3";;;;;"1 -   3";;;;;;;;;;;;;;;;;;;;;;;;;;;;;;;;;;"всего 2"
"http://splav-kharkov.com/mat_start.php?name_id=2946";"ПК70Х3";"Материалы конструкционные порошковые на основе железа";"0.61 -    0.9";;;;;;;;;;;;;;"2 -   4";;;;;;;;;;;;;;;;;;;;;;;;;;;;;;;;;;;;"всего 2"
"http://splav-kharkov.com/mat_start.php?name_id=2951";"ПКГ13";"Материалы конструкционные порошковые на основе железа";"0.91 -    1.2";;;;;;;;;;"12 -   14";;;;;;;;;;;;;;;;;;;;;;;;;;;;;;;;;;;;;;;;"всего 2"
"http://splav-kharkov.com/mat_start.php?name_id=2911";"ПНК-0Т1";"Порошок никелевый";"до     0.09";;;;"до     0.0015";;;;;"до    0.001";"до    0.0005";"min    99.9";"до    0.001";"до    0.001";;"до    0.001";"до    0.001";;;;;;;;"до    0.005";"до    0.001";;"до    0.001";"до    0.0002";"до    0.001";"до    0.0003";"до    0.0003";"до    0.0003";;;;;;;;;;;;;;;;;;;;"до    0.0003"
"http://splav-kharkov.com/mat_start.php?name_id=2947";"ПКХ6";"Материалы конструкционные порошковые на основе железа";"0.91 -    1.2";;;;;;;;;;;;;;"5 -   7";;;;;;;;;;;;;;;;;;;;;;;;;;;;;;;;;;;;"всего 2"
"http://splav-kharkov.com/mat_start.php?name_id=2912";"ПНК-0Т2";"Порошок никелевый";"до     0.09";;;;"до     0.0015";;;;;"до    0.001";"до    0.0005";"min    99.9";"до    0.001";"до    0.001";;"до    0.001";"до    0.001";;;;;;;;"до    0.005";"до    0.001";;"до    0.001";"до    0.0002";"до    0.001";"до    0.0003";"до    0.0003";"до    0.0003";;;;;;;;;;;;;;;;;;;;"до    0.0003"
"http://splav-kharkov.com/mat_start.php?name_id=2913";"ПНК-0Т3";"Порошок никелевый";"до     0.09";;;;"до     0.0015";;;;;"до    0.001";"до    0.0005";"min    99.9";"до    0.001";"до    0.001";;"до    0.001";"до    0.001";;;;;;;;"до    0.005";"до    0.001";;"до    0.001";"до    0.0002";"до    0.001";"до    0.0003";"до    0.0003";"до    0.0003";;;;;;;;;;;;;;;;;;;;"до    0.0003"
"http://splav-kharkov.com/mat_start.php?name_id=2914";"ПНК-0Т4";"Порошок никелевый";"до     0.09";;;;"до     0.0015";;;;;"до    0.001";"до    0.0005";"min    99.9";"до    0.001";"до    0.001";;"до    0.001";"до    0.001";;;;;;;;"до    0.005";"до    0.001";;"до    0.001";"до    0.0002";"до    0.001";"до    0.0003";"до    0.0003";"до    0.0003";;;;;;;;;;;;;;;;;;;;"до    0.0003"
"http://splav-kharkov.com/mat_start.php?name_id=2915";"ПНК-1Л5";"Порошок никелевый";"до     0.28";;;;"до     0.002";;;;;"до    0.001";"до    0.001";"min    99.7";"до    0.001";"до    0.001";;"до    0.001";"до    0.001";;;;;;;;"до    0.005";"до    0.001";;"до    0.001";"до    0.0003";"до    0.001";"до    0.0003";"до    0.0003";"до    0.0003";;;;;;;;;;;;;;;;;;;;"до    0.0003"
"http://splav-kharkov.com/mat_start.php?name_id=2916";"ПНК-1Л6";"Порошок никелевый";"до     0.28";;;;"до     0.002";;;;;"до    0.001";"до    0.001";"min    99.7";"до    0.001";"до    0.001";;"до    0.001";"до    0.001";;;;;;;;"до    0.005";"до    0.001";;"до    0.001";"до    0.0003";"до    0.001";"до    0.0003";"до    0.0003";"до    0.0003";;;;;;;;;;;;;;;;;;;;"до    0.0003"
"http://splav-kharkov.com/mat_start.php?name_id=2918";"ПНК-1Л8";"Порошок никелевый";"до     0.28";;;;"до     0.002";;;;;"до    0.001";"до    0.001";"min    99.7";"до    0.001";"до    0.001";;"до    0.001";"до    0.001";;;;;;;;"до    0.005";"до    0.001";;"до    0.001";"до    0.0003";"до    0.001";"до    0.0003";"до    0.0003";"до    0.0003";;;;;;;;;;;;;;;;;;;;"до    0.0003"
"http://splav-kharkov.com/mat_start.php?name_id=2917";"ПНК-1Л7";"Порошок никелевый";"до     0.28";;;;"до     0.002";;;;;"до    0.001";"до    0.001";"min    99.7";"до    0.001";"до    0.001";;"до    0.001";"до    0.001";;;;;;;;"до    0.005";"до    0.001";;"до    0.001";"до    0.0003";"до    0.001";"до    0.0003";"до    0.0003";"до    0.0003";;;;;;;;;;;;;;;;;;;;"до    0.0003"
"http://splav-kharkov.com/mat_start.php?name_id=2920";"ПНК-2К10";"Порошок никелевый";"до     0.28";;;;"до     0.01";;;;;"до    0.002";"до    0.001";"min    99.7";"до    0.001";"до    0.001";;"до    0.001";"до    0.003";;;;;;;;"до    0.005";"до    0.001";;"до    0.001";"до    0.001";"до    0.001";"до    0.001";"до    0.0003";"до    0.0005";;;;;;;;;;;;;;;;;;;;"до    0.0003"
"http://splav-kharkov.com/mat_start.php?name_id=2919";"ПНК-2К9";"Порошок никелевый";"до     0.28";;;;"до     0.01";;;;;"до    0.002";"до    0.001";"min    99.7";"до    0.001";"до    0.001";;"до    0.001";"до    0.003";;;;;;;;"до    0.005";"до    0.001";;"до    0.001";"до    0.001";"до    0.001";"до    0.001";"до    0.0003";"до    0.0005";;;;;;;;;;;;;;;;;;;;"до    0.0003"
"http://splav-kharkov.com/mat_start.php?name_id=2908";"ПНК-УТ2";"Порошок никелевый";"до     0.09";;;;"до     0.0015";;;;;"до    0.001";"до    0.0003";"min    99.9";"до    0.0007";"до    0.0003";;"до    0.001";"до    0.0003";;;;;;;;"до    0.005";"до    0.0003";;"до    0.0005";"до    0.0001";"до    0.0003";"до    0.0002";"до    0.0001";"до    0.0001";;;;;;;;;;;;;;;;;;;;"до    0.0001"
"http://splav-kharkov.com/mat_start.php?name_id=2907";"ПНК-УТ1";"Порошок никелевый";"до     0.09";;;;"до     0.0015";;;;;"до    0.001";"до    0.0003";"min    99.9";"до    0.0007";"до    0.0003";;"до    0.001";"до    0.0003";;;;;;;;"до    0.005";"до    0.0003";;"до    0.0005";"до    0.0001";"до    0.0003";"до    0.0002";"до    0.0001";"до    0.0001";;;;;;;;;;;;;;;;;;;;"до    0.0001"
"http://splav-kharkov.com/mat_start.php?name_id=2909";"ПНК-УТ3";"Порошок никелевый";"до     0.09";;;;"до     0.0015";;;;;"до    0.001";"до    0.0003";"min    99.9";"до    0.0007";"до    0.0003";;"до    0.001";"до    0.0003";;;;;;;;"до    0.005";"до    0.0003";;"до    0.0005";"до    0.0001";"до    0.0003";"до    0.0002";"до    0.0001";"до    0.0001";;;;;;;;;;;;;;;;;;;;"до    0.0001"
"http://splav-kharkov.com/mat_start.php?name_id=2910";"ПНК-УТ4";"Порошок никелевый";"до     0.09";;;;"до     0.0015";;;;;"до    0.001";"до    0.0003";"min    99.9";"до    0.0007";"до    0.0003";;"до    0.001";"до    0.0003";;;;;;;;"до    0.005";"до    0.0003";;"до    0.0005";"до    0.0001";"до    0.0003";"до    0.0002";"до    0.0001";"до    0.0001";;;;;;;;;;;;;;;;;;;;"до    0.0001"
"http://splav-kharkov.com/mat_start.php?name_id=2922";"ПНЭ-2";"Порошок никелевый";"до     0.02";;;;"до     0.2";;;;"до    0.1";"до    0.03";;;"до    0.01";;;"до    0.5";"до    0.08";;;;;;;;;;;;;;;;;;;;;;;;;;;;;;;;;;;;;"min     99.5"
"http://splav-kharkov.com/mat_start.php?name_id=2921";"ПНЭ-1";"Порошок никелевый";"до     0.02";;;;"до     0.1";;;;"до    0.1";"до    0.03";;;"до    0.008";;;"до    0.2";"до    0.06";;;;;;;;;;;;;;;;;;;;;;;;;;;;;;;;;;;;;"min     99.5"
"http://splav-kharkov.com/mat_start.php?name_id=3260";"ПЦ1";"Порошок цинковый";;;;;"до     0.0005";;;;;;;;;;;;"до    0.0004";;;;;;;;;;;"до    0.0005";"до    0.001";"min    96";"до    0.001";;"до    0.001";;;;;;;;;;;;;;;;;;;;"до    0.0015"
"http://splav-kharkov.com/mat_start.php?name_id=3261";"ПЦ2";"Порошок цинковый";;;;;"до     0.0005";;;;;;;;;;;;"до    0.0004";;;;;;;;;;;"до    0.0005";"до    0.002";"min    95";"до    0.001";;"до    0.001";;;;;;;;;;;;;;;;;;;;"до    0.002"
"http://splav-kharkov.com/mat_start.php?name_id=3262";"ПЦ3";"Порошок цинковый";;;;;"до     0.002";;;;;;;;;;;;"до    0.001";;;;;;;;;;;"до    0.001";"до    0.006";"min    95";"до    0.001";;"до    0.001";;;;;;;;;;;;;;;;;;;;"до    0.006"
"http://splav-kharkov.com/mat_start.php?name_id=3263";"ПЦ4";"Порошок цинковый";;;;;"до     0.007";;;;;;;;;;;;"до    0.005";;;;;;;;;;;"до    0.01";"до    0.02";"min    95";"до    0.02";;"до    0.001";;;;;;;;;;;;;;;;;;;;"до    0.05"
"http://splav-kharkov.com/mat_start.php?name_id=3264";"ПЦ6";"Порошок цинковый";;;;;"до     0.006";;;;;;;;;;;;"до    0.001";;;;;;;;;;;"до    0.001";"до    0.014";"min    98";"до    0.001";;"до    0.001";;;;;;;;;;;;;;;;;;;;"до    0.005"
"http://splav-kharkov.com/mat_start.php?name_id=3179";"Св-01Х19Н9";"Проволока стальная сварочная";"до     0.03";;;;;;;;;"0.5 -   1";"1 -   2";"8 -   10";"до    0.015";"до    0.25";"18 -   20"
"http://splav-kharkov.com/mat_start.php?name_id=3206";"Св-01Х23Н28М3Д3Т";"Проволока стальная сварочная";"до     0.03";"0.5 -   0.9";;;;"2.5 -   3";;;;"до    0.55";"до    0.55";"26 -   29";"до    0.018";"до    0.03";"22 -   25";;"2.5 -   3.5"
"http://splav-kharkov.com/mat_start.php?name_id=3192";"Св-04Х19Н11М3";"Проволока стальная сварочная";"до     0.06";;;;;"2 -   3";;;;"до    0.6";"1 -   2";"10 -   12";"до    0.018";"до    0.025";"18 -   20"
"http://splav-kharkov.com/mat_start.php?name_id=3180";"Св-04Х19Н9";"Проволока стальная сварочная";"до     0.06";;;;;;;;;"0.5 -   1";"1 -   2";"8 -   10";"до    0.018";"до    0.025";"18 -   20"
"http://splav-kharkov.com/mat_start.php?name_id=3185";"Св-04Х19Н9С2";"Проволока стальная сварочная";"до     0.06";;;;;;;;;"2 -   2.75";"1 -   2";"8 -   10";"до    0.018";"до    0.025";"18 -   20"
"http://splav-kharkov.com/mat_start.php?name_id=3265";"ПЦ7";"Порошок цинковый";;;;;"до     0.006";;;;;;;;;;;;"до    0.001";;;;;;;;;;;"до    0.001";"до    0.014";"min    95";"до    0.001";;"до    0.001";;;;;;;;;;;;;;;;;;;;"до    0.005"
"http://splav-kharkov.com/mat_start.php?name_id=3160";"Св-04Х2МА";"Проволока стальная сварочная";"до     0.06";;;;;"0.5 -   0.7";"до    0.018";;;"0.12 -   0.35";"0.4 -   0.7";"до    0.25";"до    0.02";"до    0.025";"1.8 -   2.2"
"http://splav-kharkov.com/mat_start.php?name_id=3187";"Св-05Х19Н9Ф3С2";"Проволока стальная сварочная";"до     0.07";;;;;;;;;"1.3 -   1.8";"1 -   2";"8 -   10";"до    0.025";"до    0.03";"18 -   20";;;"2.2 -   2.7"
"http://splav-kharkov.com/mat_start.php?name_id=3193";"Св-05Х20Н9ФБС";"Проволока стальная сварочная";"до     0.07";;;;;;;"1 -   1.4";;"0.9 -   1.5";"1 -   2";"8 -   10";"до    0.02";"до    0.03";"19 -   21";;;"0.9 -   1.3"
"http://splav-kharkov.com/mat_start.php?name_id=3169";"Св-06Н3";"Проволока стальная сварочная";"до     0.08";;;;;;"до    0.015";;;"до    0.3";"0.4 -   0.7";"3 -   3.5";"до    0.025";"до    0.03";"до    0.3"
"http://splav-kharkov.com/mat_start.php?name_id=3175";"Св-06Х14";"Проволока стальная сварочная";"до     0.08";;;;;;;;;"0.3 -   0.7";"0.3 -   0.7";"до    0.6";"до    0.025";"до    0.03";"13 -   15"
"http://splav-kharkov.com/mat_start.php?name_id=3209";"Св-06Х15Н60М15";"Проволока стальная сварочная";"до     0.08";;;;"до     4";"14 -   16";;;;"до    0.5";"1 -   2";;"до    0.015";"до    0.015";"14 -   16";;;;;;;"Ni - basis"
"http://splav-kharkov.com/mat_start.php?name_id=3190";"Св-06Х19Н10М3Т";"Проволока стальная сварочная";"до     0.08";"0.5 -   0.8";;;;"2 -   3";;;;"0.3 -   0.8";"1 -   2";"9 -   11";"до    0.018";"до    0.025";"18 -   20"
"http://splav-kharkov.com/mat_start.php?name_id=3184";"Св-06Х19Н9Т";"Проволока стальная сварочная";"до     0.08";"0.5 -   1";;;;;;;;"0.4 -   1";"1 -   2";"8 -   10";"до    0.015";"до    0.03";"18 -   20"
"http://splav-kharkov.com/mat_start.php?name_id=3194";"Св-06Х20Н11М3ТБ";"Проволока стальная сварочная";"до     0.08";"0.6 -   1.1";;;;"2.5 -   3";;"0.6 -   0.9";;"0.5 -   1";"до    0.8";"10 -   12";"до    0.018";"до    0.03";"19 -   21"
"http://splav-kharkov.com/mat_start.php?name_id=3197";"Св-06Х25Н12ТЮ";"Проволока стальная сварочная";"до     0.08";"0.6 -   1";;;;;;;;"0.6 -   1";"до    0.8";"11.5 -   13.5";"до    0.02";"до    0.03";"24 -   26.5";;;;"0.4 -   0.8"
"http://splav-kharkov.com/mat_start.php?name_id=3183";"Св-07Х18Н9ТЮ";"Проволока стальная сварочная";"до     0.09";"1 -   1.4";;;;;;;;"до    0.8";"до    2";"8 -   10";"до    0.015";"до    0.03";"17 -   19";;;;"0.6 -   0.95"
"http://splav-kharkov.com/mat_start.php?name_id=3188";"Св-07Х19Н10Б";"Проволока стальная сварочная";"0.05 -    0.09";;;;;;;"1.2 -   1.5";;"до    0.7";"1.5 -   2";"9 -   10.5";"до    0.018";"до    0.025";"18.5 -   20.5"
"http://splav-kharkov.com/mat_start.php?name_id=3196";"Св-07Х25Н12Г2Т";"Проволока стальная сварочная";"до     0.09";"0.6 -   1";;;;;;;;"0.3 -   1";"1.5 -   2.5";"11 -   13";"до    0.02";"до    0.035";"24 -   26.5"
"http://splav-kharkov.com/mat_start.php?name_id=3198";"Св-07Х25Н13";"Проволока стальная сварочная";"до     0.09";;;;;;"до    0.05";;;"0.5 -   1";"1 -   2";"12 -   14";"до    0.018";"до    0.025";"23 -   26"
"http://splav-kharkov.com/mat_start.php?name_id=3135";"Св-08";"Проволока стальная сварочная";"до     0.1";;;;;;;;;"до    0.03";"0.35 -   0.6";"до    0.3";"до    0.04";"до    0.04";"до    0.15";;;;"до    0.01"
"http://splav-kharkov.com/mat_start.php?name_id=3136";"Св-08А";"Проволока стальная сварочная";"до     0.1";;;;;;"до    0.01";;;"до    0.03";"0.35 -   0.6";"до    0.25";"до    0.03";"до    0.03";"до    0.12";;;;"до    0.01"
"http://splav-kharkov.com/mat_start.php?name_id=3137";"Св-08АА";"Проволока стальная сварочная";"до     0.1";;;;;;"до    0.008";;;"до    0.03";"0.35 -   0.6";"до    0.25";"до    0.02";"до    0.02";"до    0.1";;;;"до    0.01"
"http://splav-kharkov.com/mat_start.php?name_id=3143";"Св-08Г2С";"Проволока стальная сварочная";"0.05 -    0.11";;;;;;"до    0.01";;;"0.7 -   0.95";"1.8 -   2.1";"до    0.25";"до    0.025";"до    0.03";"до    0.2"
"http://splav-kharkov.com/mat_start.php?name_id=3138";"Св-08ГА";"Проволока стальная сварочная";"до     0.1";;;;;;"до    0.01";;;"до    0.06";"0.8 -   1.1";"до    0.25";"до    0.025";"до    0.03";"до    0.1"
"http://splav-kharkov.com/mat_start.php?name_id=3145";"Св-08ГСМТ";"Проволока стальная сварочная";"0.06 -    0.11";"0.05 -   0.12";;;;"0.2 -   0.4";"до    0.01";;;"0.4 -   0.7";"1 -   1.3";"до    0.3";"до    0.025";"до    0.03";"до    0.3"
"http://splav-kharkov.com/mat_start.php?name_id=3141";"Св-08ГС";"Проволока стальная сварочная";"до     0.1";;;;;;"до    0.01";;;"0.6 -   0.85";"1.4 -   1.7";"до    0.25";"до    0.025";"до    0.03";"до    0.2"
"http://splav-kharkov.com/mat_start.php?name_id=3208";"Св-08Н50";"Проволока стальная сварочная";"до     0.1";;;;;;;;;"до    0.5";"до    0.5";"48 -   53";"до    0.02";"до    0.03";"до    0.3"
"http://splav-kharkov.com/mat_start.php?name_id=3150";"Св-08МХ";"Проволока стальная сварочная";"0.06 -    0.1";;;;;"0.4 -   0.6";"до    0.012";;;"0.12 -   0.3";"0.35 -   0.6";"до    0.3";"до    0.025";"до    0.03";"0.45 -   0.65"
"http://splav-kharkov.com/mat_start.php?name_id=3176";"Св-08Х14ГНТ";"Проволока стальная сварочная";"до     0.1";"0.6 -   1";;;;;;;;"0.25 -   0.65";"0.9 -   1.3";"0.4 -   0.9";"до    0.025";"до    0.035";"12.5 -   14.5"
"http://splav-kharkov.com/mat_start.php?name_id=3181";"Св-08Х16Н8М2";"Проволока стальная сварочная";"0.05 -    0.1";;;;;"1.5 -   2";;;;"до    0.6";"1.5 -   2";"7.5 -   9";"до    0.018";"до    0.025";"15 -   17"
"http://splav-kharkov.com/mat_start.php?name_id=3182";"Св-08Х18Н8Г2Б";"Проволока стальная сварочная";"0.05 -    0.1";;;;;;;"1.2 -   1.5";;"0.3 -   0.7";"1.8 -   2.3";"8 -   9";"до    0.018";"до    0.025";"17.5 -   19.5"
"http://splav-kharkov.com/mat_start.php?name_id=3189";"Св-08Х19Н10Г2Б";"Проволока стальная сварочная";"0.05 -    0.1";;;;;;"до    0.05";"0.9 -   1.3";;"0.2 -   0.45";"1.8 -   2.2";"9.5 -   10.5";"до    0.02";"до    0.03";"18.5 -   20.5"
"http://splav-kharkov.com/mat_start.php?name_id=3191";"Св-08Х19Н10М3Б";"Проволока стальная сварочная";"до     0.1";;;;;"2 -   3";"до    0.05";"0.9 -   1.3";;"до    0.6";"1 -   2";"9 -   11";"до    0.018";"до    0.025";"18 -   20"
"http://splav-kharkov.com/mat_start.php?name_id=3186";"Св-08Х19Н9Ф2С2";"Проволока стальная сварочная";"до     0.1";;;;;;;;;"1.3 -   1.8";"1 -   2";"8 -   10";"до    0.025";"до    0.03";"18 -   20";;;"1.8 -   2.4"
"http://splav-kharkov.com/mat_start.php?name_id=3294";"Св-08Х1ДЮ";"Проволока стальная сварочная";"до     0.1";;;;;;;;;"0.12 -   0.35";"0.3 -   0.6";;"до    0.035";"до    0.035";"0.9 -   1.2";;"0.2 -   0.35";;"0.02 -   0.12"
"http://splav-kharkov.com/mat_start.php?name_id=3201";"Св-08Х20Н9Г7Т";"Проволока стальная сварочная";"до     0.1";"0.6 -   0.9";;;;;;;;"0.5 -   1";"5 -   8";"8 -   10";"до    0.018";"до    0.035";"18.5 -   22"
"http://splav-kharkov.com/mat_start.php?name_id=3202";"Св-08Х21Н10Г6";"Проволока стальная сварочная";"до     0.1";;;;;;;;;"0.2 -   0.7";"5 -   7";"9 -   11";"до    0.018";"до    0.035";"20 -   22"
"http://splav-kharkov.com/mat_start.php?name_id=3199";"Св-08Х25Н13БТЮ";"Проволока стальная сварочная";"до     0.1";"0.5 -   0.9";;;;;;"0.7 -   1.1";;"0.6 -   1";"до    0.55";"12 -   14";"до    0.02";"до    0.03";"24 -   26";;;;"0.4 -   0.9"
"http://splav-kharkov.com/mat_start.php?name_id=3162";"Св-08Х3Г2СМ";"Проволока стальная сварочная";"до     0.1";;;;;"0.3 -   0.5";"до    0.018";;;"0.45 -   0.75";"2 -   2.5";"до    0.3";"до    0.03";"до    0.03";"2 -   3"
"http://splav-kharkov.com/mat_start.php?name_id=3156";"Св-08ХГ2С";"Проволока стальная сварочная";"0.05 -    0.11";;;;;;"до    0.018";;;"0.7 -   0.95";"1.7 -   2.1";"до    0.25";"до    0.025";"до    0.03";"0.7 -   1"
"http://splav-kharkov.com/mat_start.php?name_id=3157";"Св-08ХГСМА";"Проволока стальная сварочная";"0.06 -    0.1";;;;;"0.4 -   0.6";"до    0.015";;;"0.45 -   0.7";"1.15 -   1.45";"до    0.3";"до    0.025";"до    0.025";"0.85 -   1.15"
"http://splav-kharkov.com/mat_start.php?name_id=3159";"Св-08ХГСМФА";"Проволока стальная сварочная";"0.06 -    0.1";;;;;"0.5 -   0.7";"до    0.015";;;"0.45 -   0.7";"1.2 -   1.5";"до    0.3";"до    0.025";"до    0.025";"0.95 -   1.25";;;"0.2 -   0.35"
"http://splav-kharkov.com/mat_start.php?name_id=3151";"Св-08ХМ";"Проволока стальная сварочная";"0.06 -    0.1";;;;;"0.5 -   0.7";"до    0.012";;;"0.12 -   0.3";"0.35 -   0.6";"до    0.3";"до    0.025";"до    0.03";"0.9 -   1.2"
"http://splav-kharkov.com/mat_start.php?name_id=3163";"Св-08ХМНФБА";"Проволока стальная сварочная";"0.06 -    0.1";;;;;"0.8 -   1";"до    0.015";"0.1 -   0.23";;"0.12 -   0.3";"0.35 -   0.6";"0.65 -   0.9";"до    0.025";"до    0.025";"1.1 -   1.4";;;"0.2 -   0.35"
"http://splav-kharkov.com/mat_start.php?name_id=3154";"Св-08ХМФА";"Проволока стальная сварочная";"0.06 -    0.1";;;;;"0.5 -   0.7";"до    0.012";;;"0.12 -   0.3";"0.35 -   0.6";"до    0.3";"до    0.025";"до    0.025";"0.9 -   1.2";;;"0.15 -   0.3"
"http://splav-kharkov.com/mat_start.php?name_id=3168";"Св-08ХН2Г2СМЮ";"Проволока стальная сварочная";"0.06 -    0.11";;;;;"0.45 -   0.65";"до    0.015";;;"0.4 -   0.7";"1.5 -   1.9";"2 -   2.5";"до    0.03";"до    0.03";"0.7 -   1";;;;"0.06 -   0.18"
"http://splav-kharkov.com/mat_start.php?name_id=3166";"Св-08ХН2ГМТА";"Проволока стальная сварочная";"0.06 -    0.11";"0.05 -   0.12";;;;"0.25 -   0.45";"до    0.015";;;"0.12 -   0.3";"0.8 -   1.1";"2.1 -   2.5";"до    0.02";"до    0.025";"0.25 -   0.45"
"http://splav-kharkov.com/mat_start.php?name_id=3167";"Св-08ХН2ГМЮ";"Проволока стальная сварочная";"0.06 -    0.11";;;;;"0.4 -   0.65";"до    0.015";;;"0.25 -   0.55";"1 -   1.4";"2 -   2.5";"до    0.03";"до    0.03";"0.7 -   1.1";;;;"0.06 -   0.18"
"http://splav-kharkov.com/mat_start.php?name_id=3164";"Св-08ХН2М";"Проволока стальная сварочная";"до     0.1";;;;;"0.2 -   0.4";"до    0.015";;;"0.12 -   0.3";"0.55 -   0.85";"1.4 -   1.8";"до    0.025";"до    0.03";"0.7 -   1"
"http://splav-kharkov.com/mat_start.php?name_id=3205";"Св-09Х16Н25М6АФ";"Проволока стальная сварочная";"0.07 -    0.11";;;;;"5.5 -   7";"0.1 -   0.2";;;"до    0.4";"1 -   2";"24 -   27";"до    0.018";"до    0.018";"15 -   17";;;"0.7 -   1"
"http://splav-kharkov.com/mat_start.php?name_id=3153";"Св-08ХНМ";"Проволока стальная сварочная";"до     0.1";;;;;"0.25 -   0.45";"до    0.012";;;"0.12 -   0.35";"0.5 -   0.8";"0.8 -   1.2";"до    0.025";"до    0.03";"0.7 -   0.9"
"http://splav-kharkov.com/mat_start.php?name_id=3140";"Св-10Г2";"Проволока стальная сварочная";"до     0.12";;;;;;"до    0.01";;;"до    0.06";"1.5 -   1.9";"до    0.3";"до    0.03";"до    0.03";"до    0.2"
"http://splav-kharkov.com/mat_start.php?name_id=3158";"Св-10Г2СМА";"Проволока стальная сварочная";"0.07 -    0.12";;;;;"0.4 -   0.6";;;;"0.6 -   0.9";"1.7 -   2.1";"до    0.3";"до    0.025";"до    0.025";"0.8 -   1.1"
"http://splav-kharkov.com/mat_start.php?name_id=3139";"Св-10ГА";"Проволока стальная сварочная";"до     0.12";;;;;;"до    0.01";;;"до    0.06";"1.1 -   1.4";"до    0.3";"до    0.025";"до    0.03";"до    0.2"
"http://splav-kharkov.com/mat_start.php?name_id=3144";"Св-10ГН";"Проволока стальная сварочная";"до     0.12";;;;;;"до    0.01";;;"0.15 -   0.35";"0.9 -   1.2";"0.9 -   1.2";"до    0.025";"до    0.03";"до    0.2"
"http://splav-kharkov.com/mat_start.php?name_id=3213";"Св-10ГСМТ";"Проволока стальная сварочная";"0.08 -    0.14";"0.05 -   0.12";;;;"0.2 -   0.4";;;;"0.4 -   0.7";"1 -   1.3";"до    0.3";"до    0.025";"до    0.03";"до    0.3"
"http://splav-kharkov.com/mat_start.php?name_id=3210";"Св-10МХ";"Проволока стальная сварочная";"0.08 -    0.13";;;;;"0.4 -   0.6";;;;"0.12 -   0.3";"0.35 -   0.6";"до    0.3";"до    0.025";"до    0.03";"0.45 -   0.65"
"http://splav-kharkov.com/mat_start.php?name_id=3149";"Св-10НМА";"Проволока стальная сварочная";"0.07 -    0.12";;;;;"0.4 -   0.55";"до    0.01";;;"0.12 -   0.35";"0.4 -   0.7";"1 -   1.5";"до    0.025";"до    0.02";"до    0.2"
"http://splav-kharkov.com/mat_start.php?name_id=3172";"Св-10Х11НВМФ";"Проволока стальная сварочная";"0.08 -    0.13";;;;;"1 -   1.3";;;;"0.3 -   0.6";"0.35 -   0.65";"0.8 -   1.1";"до    0.025";"до    0.03";"10.5 -   12";;;"0.25 -   0.5";;"1 -   1.4"
"http://splav-kharkov.com/mat_start.php?name_id=3204";"Св-10Х16Н25АМ6";"Проволока стальная сварочная";"0.08 -    0.12";;;;;"5.5 -   7";"0.1 -   0.2";;;"до    0.6";"1 -   2";"24 -   27";"до    0.018";"до    0.025";"15 -   17"
"http://splav-kharkov.com/mat_start.php?name_id=3177";"Св-10Х17Т";"Проволока стальная сварочная";"до     0.12";"0.2 -   0.5";;;;;;;;"до    0.8";"до    0.7";"до    0.6";"до    0.025";"до    0.035";"16 -   18"
"http://splav-kharkov.com/mat_start.php?name_id=3195";"Св-10Х20Н15";"Проволока стальная сварочная";"до     0.12";;;;;;;;;"до    0.8";"1 -   2";"14 -   16";"до    0.018";"до    0.025";"19 -   22"
"http://splav-kharkov.com/mat_start.php?name_id=3170";"Св-10Х5М";"Проволока стальная сварочная";"до     0.12";;;;;"0.4 -   0.6";"до    0.02";;;"0.12 -   0.35";"0.4 -   0.7";"до    0.3";"до    0.025";"до    0.03";"4 -   5.5"
"http://splav-kharkov.com/mat_start.php?name_id=3214";"Св-10ХГ2СМА";"Проволока стальная сварочная";"0.07 -    0.12";;;;;"0.4 -   0.6";"до    0.018";;;"0.6 -   0.9";"1.7 -   2.1";"до    0.3";"до    0.025";"до    0.025";"0.8 -   1.1"
"http://splav-kharkov.com/mat_start.php?name_id=3211";"Св-10ХМ";"Проволока стальная сварочная";"0.08 -    0.13";;;;;"0.5 -   0.7";;;;"0.12 -   0.3";"0.35 -   0.6";"до    0.3";"до    0.025";"до    0.03";"0.9 -   1.2"
"http://splav-kharkov.com/mat_start.php?name_id=3212";"Св-10ХМФА";"Проволока стальная сварочная";"0.08 -    0.13";;;;;"0.5 -   0.7";;;;"0.12 -   0.3";"0.35 -   0.6";"до    0.3";"до    0.025";"до    0.025";"0.9 -   1.2";;;"0.15 -   0.3"
"http://splav-kharkov.com/mat_start.php?name_id=3155";"Св-10ХМФТ";"Проволока стальная сварочная";"0.07 -    0.12";"0.05 -   0.12";;;;"0.4 -   0.6";"до    0.015";;;"до    0.35";"0.4 -   0.7";"до    0.3";"до    0.03";"до    0.03";"1.4 -   1.8";;;"0.2 -   0.35"
"http://splav-kharkov.com/mat_start.php?name_id=3165";"Св-10ХН2ГМТ";"Проволока стальная сварочная";"0.07 -    0.12";"0.05 -   0.12";;;;"0.4 -   0.6";"до    0.015";;;"0.12 -   0.3";"0.8 -   1.1";"1.8 -   2.2";"до    0.025";"до    0.03";"0.3 -   0.6"
"http://splav-kharkov.com/mat_start.php?name_id=3142";"Св-12ГС";"Проволока стальная сварочная";"до     0.14";;;;;;"до    0.01";;;"0.6 -   0.9";"0.8 -   1.1";"до    0.3";"до    0.025";"до    0.03";"до    0.2"
"http://splav-kharkov.com/mat_start.php?name_id=3171";"Св-12Х11НМФ";"Проволока стальная сварочная";"0.08 -    0.15";;;;;"0.6 -   0.9";;;;"0.25 -   0.55";"0.35 -   0.65";"0.6 -   0.9";"до    0.025";"до    0.03";"10.5 -   12";;;"0.25 -   0.5"
"http://splav-kharkov.com/mat_start.php?name_id=3200";"Св-13Х25Н18";"Проволока стальная сварочная";"до     0.15";;;;;;;;;"до    0.5";"1 -   2";"17 -   20";"до    0.015";"до    0.025";"24 -   26.5"
"http://splav-kharkov.com/mat_start.php?name_id=3173";"Св-12Х13";"Проволока стальная сварочная";"0.09 -    0.14";;;;;;;;;"0.3 -   0.7";"0.3 -   0.7";"до    0.6";"до    0.025";"до    0.03";"12 -   14"
"http://splav-kharkov.com/mat_start.php?name_id=3178";"Св-13Х25Т";"Проволока стальная сварочная";"до     0.15";"0.2 -   0.5";;;;;;;;"до    1";"до    0.8";"до    0.6";"до    0.025";"до    0.035";"23 -   27"
"http://splav-kharkov.com/mat_start.php?name_id=3161";"Св-13Х2МФТ";"Проволока стальная сварочная";"0.1 -    0.15";"0.05 -   0.12";;;;"0.4 -   0.6";"до    0.018";;;"до    0.35";"0.4 -   0.7";"до    0.3";"до    0.03";"до    0.03";"1.7 -   2.2";;;"0.2 -   0.35"
