Repository: a-dev-mobile/splav-kharkov

File: content/chem/article_all_1.csv (part 13 of 20)
"http://splav-kharkov.com/mat_start.php?name_id=981";"47НКХ";"Сплав прецизионный магнитно-мягкий";"до     0.03";;;;"26.33 -    30.25";;;;;"0.15 -   0.3";"0.3 -   0.6";"46 -   48";"до    0.02";"до    0.02";"1.8 -   2.2";"21.5 -   22.5"
"http://splav-kharkov.com/mat_start.php?name_id=691";"49К2ФА";"Сплав прецизионный магнитно-мягкий";"до     0.03";;;;"47.2 -    50.3";;;;;"до    0.15";"до    0.3";"до    0.3";"до    0.01";"до    0.01";;"48 -   50";;"1.7 -   2"
"http://splav-kharkov.com/mat_start.php?name_id=676";"50Н";"Сплав прецизионный магнитно-мягкий";"до     0.03";;;;"48.33 -    50.55";;;;;"0.15 -   0.3";"0.3 -   0.6";"49 -   50.5";"до    0.02";"до    0.02";;;"до    0.2"
"http://splav-kharkov.com/mat_start.php?name_id=690";"49КФ";"Сплав прецизионный магнитно-мягкий";"до     0.05";;;;"47.01 -    50.7";;;;;"до    0.3";"до    0.3";"до    0.5";"до    0.02";"до    0.02";;"48 -   50";;"1.3 -   1.8"
"http://splav-kharkov.com/mat_start.php?name_id=3146";"Св-15ГСТЮЦА";"Проволока стальная сварочная";"0.12 -    0.18";"0.05 -   0.2";"0.05 -   0.15";;;;;;;"0.45 -   0.85";"0.6 -   1";"до    0.4";"до    0.025";"до    0.025";"до    0.3";;;;"0.2 -   0.5";;;;"до    0.04"
"http://splav-kharkov.com/mat_start.php?name_id=3148";"Св-18ХГС";"Проволока стальная сварочная";"0.15 -    0.22";;;;;;"до    0.015";;;"0.9 -   1.2";"0.8 -   1.1";"до    0.3";"до    0.025";"до    0.03";"0.8 -   1.1"
"http://splav-kharkov.com/mat_start.php?name_id=3152";"Св-18ХМА";"Проволока стальная сварочная";"0.15 -    0.22";;;;;"0.15 -   0.3";"до    0.012";;;"0.12 -   0.35";"0.4 -   0.7";"до    0.3";"до    0.025";"до    0.025";"0.8 -   1.1"
"http://splav-kharkov.com/mat_start.php?name_id=3147";"Св-20ГСТЮА";"Проволока стальная сварочная";"0.17 -    0.23";"0.1 -   0.2";;;;;;;;"0.6 -   0.9";"0.6 -   1.2";"до    0.4";"до    0.025";"до    0.025";"до    0.3";;;;"0.2 -   0.5";;;;"0.3 -   0.45"
"http://splav-kharkov.com/mat_start.php?name_id=3174";"Св-20Х13";"Проволока стальная сварочная";"0.16 -    0.24";;;;;;;;;"до    0.6";"до    0.6";;"до    0.025";"до    0.03";"12 -   14"
"http://splav-kharkov.com/mat_start.php?name_id=3207";"Св-30Х15Н35В3Б3Т";"Проволока стальная сварочная";"0.27 -    0.33";"0.2 -   0.7";;;;;;"2.8 -   3.5";;"до    0.6";"0.5 -   1";"34 -   36";"до    0.015";"до    0.025";"14 -   16";;;;;"2.5 -   3.5"
"http://splav-kharkov.com/mat_start.php?name_id=3203";"Св-30Х25Н16Г7";"Проволока стальная сварочная";"0.25 -    0.33";;;;;;;;;"до    0.3";"6 -   8";"15 -   17";"до    0.018";"до    0.03";"24.5 -   27"
"http://splav-kharkov.com/mat_start.php?name_id=1221";"А0";"Алюминий первичный";;"до    0.02";;;;;;;;"до    0.95";"до    0.05";;;;;;"до    0.05";;"min    99";;;;;;;"до    0.05";;;;"до    0.1";;;;;;;;;;;;;;;;;;;;;"прочие, каждая 0.03;"
"http://splav-kharkov.com/mat_start.php?name_id=1751";"А35(ГОСТ11069-2001)";"Алюминий первичный";;"до    0.02";;;;;;;;"до    0.65";"до    0.05";;;;;;"до    0.05";;"min    99.35";;;;;;;"до    0.05";;;;"до    0.1";;;;;;;;;;;;;;;;;;;;;"прочие, каждая 0.03;"
"http://splav-kharkov.com/mat_start.php?name_id=1219";"А5";"Алюминий первичный";;"до    0.02";;;"до     0.3";;;;;"до    0.25";"до    0.05";;;;;;"до    0.02";;"min    99.5";;;;;;;"до    0.03";;;;"до    0.06";;;;;;;;;;;;;;;;;;;;;"прочие, каждая 0.03;";;;;"до    0.03"
"http://splav-kharkov.com/mat_start.php?name_id=1220";"А5Е";"Алюминий первичный";;"до    0.015";;;"0.18 -    0.35";;;;;"до    0.1";;;;;;;"до    0.02";;"min    99.5";;;;;;;"до    0.03";;;;"до    0.04";;;;;;;;;;;;;;;;;;;;;"прочие, каждая 0.02;";;;;"до    0.03"
"http://splav-kharkov.com/mat_start.php?name_id=1218";"А6";"Алюминий первичный";;"до    0.02";;;"до     0.25";;;;;"до    0.18";"до    0.03";;;;;;"до    0.01";;"min    99.6";;;;;;;"до    0.03";;;;"до    0.05";;;;;;;;;;;;;;;;;;;;;"прочие, каждая 0.02;";;;;"до    0.03"
"http://splav-kharkov.com/mat_start.php?name_id=1216";"А7";"Алюминий первичный";;"до    0.01";;;"до     0.16";;;;;"до    0.15";"до    0.03";;;;;;"до    0.01";;"min    99.7";;;;;;;"до    0.02";;;;"до    0.04";;;;;;;;;;;;;;;;;;;;;"прочие, каждая 0.02;";;;;"до    0.03"
"http://splav-kharkov.com/mat_start.php?name_id=1217";"А7Е";"Алюминий первичный";;"до    0.01";;;"до     0.2";;;;;"до    0.08";;;;;;;"до    0.01";;"min    99.7";;;;;;;"до    0.02";;;;"до    0.04";;;;;;;;;;;;;;;;;;;;;"прочие, каждая 0.02;";;;;"до    0.03"
"http://splav-kharkov.com/mat_start.php?name_id=1591";"А7Э";"Алюминий первичный";;"до    0.01";;;"до     0.2";;;;;"до    0.1";"до    0.03";;;;;;"до    0.01";"до    0.03";"min    99.7";;;;;;;;;;;"до    0.03";;;;;;;;;;;;;;;;;;;;;"прочие, каждая 0.03;";;;;"до    0.04"
"http://splav-kharkov.com/mat_start.php?name_id=1215";"А8";"Алюминий первичный";;"до    0.01";;;"до     0.12";;;;;"до    0.1";"до    0.02";;;;;;"до    0.01";;"min    99.8";;;;;;;"до    0.02";;;;"до    0.04";;;;;;;;;;;;;;;;;;;;;"прочие, каждая 0.02;";;;;"до    0.03"
"http://splav-kharkov.com/mat_start.php?name_id=1214";"А85";"Алюминий первичный";;"до    0.008";;;"до     0.08";;;;;"до    0.06";"до    0.02";;;;;;"до    0.01";;"min    99.85";;;;;;;"до    0.02";;;;"до    0.02";;;;;;;;;;;;;;;;;;;;;"прочие, каждая 0.02;";;;;"до    0.03"
"http://splav-kharkov.com/mat_start.php?name_id=1213";"А95";"Алюминий первичный";;"до    0.002";;;"до     0.025";;;;;"до    0.02";"до    0.002";;;;;;"до    0.01";;"min    99.95";;;;;;;"до    0.005";;;;"до    0.005";;;;;;;;;;;;;;;;;;;;;"прочие, каждая 0.005;";;;;"до    0.003"
"http://splav-kharkov.com/mat_start.php?name_id=1212";"А97";"Алюминий первичный";;"до    0.002";;;"до     0.015";;;;;"до    0.015";"до    0.002";;;;;;"до    0.005";;"min    99.97";;;;;;;"до    0.005";;;;"до    0.003";;;;;;;;;;;;;;;;;;;;;"прочие, каждая 0.002;";;;;"до    0.003"
"http://splav-kharkov.com/mat_start.php?name_id=1590";"А98";"Алюминий первичный";;"до    0.002";;;"до     0.006";;;;;"до    0.006";"до    0.002";;;;;;"до    0.002";;"min    99.98";;;;;;;"до    0.002";;;;"до    0.003";;;;;;;;;;;;;;;;;;;;;"прочие, каждая 0.001;";;;;"до    0.003"
"http://splav-kharkov.com/mat_start.php?name_id=1211";"А99";"Алюминий первичный";;"до    0.002";;;"до     0.003";;;;;"до    0.003";"до    0.002";;;;;;"до    0.002";;"min    99.99";;;;;;;"до    0.001";;;;"до    0.003";;;;;;;;;;;;;;;;;;;;;"прочие, каждая 0.001;";;;;"до    0.003"
"http://splav-kharkov.com/mat_start.php?name_id=1210";"А995";"Алюминий первичный";;"до    0.001";;;"до     0.0015";;;;;"до    0.0015";"до    0.001";;;;;;"до    0.001";;"min    99.995";;;;;;;"до    0.001";;;;"до    0.001";;;;;;;;;;;;;;;;;;;;;"прочие, каждая 0.001;  всего 0.005";;;;"до    0.003"
"http://splav-kharkov.com/mat_start.php?name_id=1209";"А999";"Алюминий первичный";;;;;;;;;;;;;;;;;;;"min    99.999";;;;;;;;;;;;;;;;;;;;;;;;;;;;;;;;"всего 0.001"
"http://splav-kharkov.com/mat_start.php?name_id=1705";"А99КВ";"Алюминий первичный";;"до    0.001";;;"0.003 -    0.006";;;;;"0.003 -   0.006";;;;;;;"до    0.005";;"99.98 -   99.994";;;;;;;;;;;"до    0.002";;;;;;;;;;;;;;;;;;;;;"всего 0.02"
"http://splav-kharkov.com/mat_start.php?name_id=1254";"АД";"Алюминий технический";;"до    0.05";;;;;;;;;"до    0.05";;;;;;"до    0.05";;"min    99";;;"Fe + Si";;;;;;;;"до    0.1";;;;;;;;;;;;;;;;;;;;;"прочие, каждая 0.05;  всего 1.5"
"http://splav-kharkov.com/mat_start.php?name_id=1250";"АД0";"Алюминий технический";;"до    0.05";;;"до     0.4";;;;;"до    0.25";"до    0.05";;;;;;"до    0.05";;"min    99.5";;;;;;;"до    0.05";;;;"до    0.07";;;;;;;;;;;;;;;;;;;;;"прочие, каждая 0.03;"
"http://splav-kharkov.com/mat_start.php?name_id=1248";"АД00";"Алюминий технический";;"до    0.03";;;"до     0.25";;;;;"до    0.2";"до    0.03";;;;;;"до    0.03";;"min    99.7";;;;;;;"до    0.03";;;;"до    0.07";;;;;;;;;;;;;;;;;;;;;"прочие, каждая 0.02;"
"http://splav-kharkov.com/mat_start.php?name_id=1247";"АД000";"Алюминий технический";;"до    0.02";;;"до     0.15";;;;;"до    0.15";"до    0.02";;;;;;"до    0.03";;"min    99.8";;;;;;;"до    0.02";;;;"до    0.06";;;;;;;;;;;;;;;;;;;;;"прочие, каждая 0.02;"
"http://splav-kharkov.com/mat_start.php?name_id=1249";"АД00Е";"Алюминий технический";;;;;"до     0.25";;;;;"до    0.1";"до    0.01";;;;"до    0.01";;"до    0.02";;"min    99.7";;"до    0.02";"V+Ti";;;;"до    0.02";;;;"до    0.04";;;;;;;;;;;;;;;;;;;;;"прочие, каждая 0.02;  всего 0.1"
"http://splav-kharkov.com/mat_start.php?name_id=1252";"АД1";"Алюминий технический";;"до    0.15";;;"до     0.3";;;;;"до    0.3";"до    0.025";;;;;;"до    0.05";;"min    99.3";;;;;;;"до    0.05";;;;"до    0.1";;;;;;;;;;;;;;;;;;;;;"прочие, каждая 0.05;"
"http://splav-kharkov.com/mat_start.php?name_id=1251";"АД0Е";"Алюминий технический";;"до    0.05";;;"до     0.4";;;;;"до    0.1";"до    0.01";;;;"до    0.01";;"до    0.05";;"min    99.5";;"до    0.05";"V+Ti";;;;;;;;"до    0.05";;;;;;;;;;;;;;;;;;;;;"прочие, каждая 0.03;  всего 0.1"
"http://splav-kharkov.com/mat_start.php?name_id=1245";"АДоч";"Алюминий технический";;"до    0.002";;;"до     0.005";;;;;"до    0.005";;;;;;;"до    0.003";;"min    99.98";;;;;;;;;;;"до    0.003";;;;;;;;;;;;;;;;;;;;;"прочие, каждая 0.001;  всего 0.02"
"http://splav-kharkov.com/mat_start.php?name_id=1592";"АД1пл";"Алюминий технический";;"до    0.15";;;"до     0.3";;;;;"до    0.3";"до    0.025";;;;;;"до    0.02";;"min    99.3";;;;;;;"до    0.05";;;;"до    0.1";;;;;;;;;;;;;;;;;;;;;"прочие, каждая 0.02;"
"http://splav-kharkov.com/mat_start.php?name_id=1253";"АДС";"Алюминий технический";;"до    0.15";;;"до     0.6";;;;;"до    0.5";;;;;;;"до    0.1";;"min    99";;;;;;;;;;;"до    0.1";;;;;;;;;;;;;;;;;;;;;"прочие, каждая 0.05;  всего 1"
"http://splav-kharkov.com/mat_start.php?name_id=1246";"АДч";"Алюминий технический";;"до    0.002";;;"до     0.03";;;;;"до    0.03";;;;;;;"до    0.015";;"min    99.95";;;;;;;;;;;"до    0.005";;;;;;;;;;;;;;;;;;;;;"прочие, каждая 0.005;  всего 0.05"
"http://splav-kharkov.com/mat_start.php?name_id=1237";"АВ86";"Алюминий для раскисления";;;;;;;;;;"до    5";;;;;;;"до    4";;;;;;;;;"до    3";;;"до    0.3";"до    3.5";;;"до    0.2";;;;;;;;;;;;;;;;;;"всего 14";;;;;"min     86"
"http://splav-kharkov.com/mat_start.php?name_id=1238";"АВ86Ф";"Алюминий для раскисления";;;;;;;;;;"до    5";;;;;;;"до    4";;;;;;;;;"до    3";;;"до    0.3";"до    3.5";;;"до    0.03";;;;;;;;;;;;;;;;;;"всего 14";;;;;"min     86"
"http://splav-kharkov.com/mat_start.php?name_id=1618";"АВ87";"Алюминий для раскисления";;;;;;;;;;"до    5";;;;;;;"до    3.8";;;;;;;;;"до    3";;;"до    0.3";"до    3.3";;;"до    0.2";;;;;;;;;;;;;;;;;;"всего 13";;;;;"min     87"
"http://splav-kharkov.com/mat_start.php?name_id=1619";"АВ87Ф";"Алюминий для раскисления";;;;;;;;;;"до    5";;;;;;;"до    3.8";;;;;;;;;"до    3";;;"до    0.3";"до    3.3";;;"до    0.03";;;;;;;;;;;;;;;;;;"всего 13";;;;;"min     87"
"http://splav-kharkov.com/mat_start.php?name_id=1236";"АВ88";"Алюминий для раскисления";;;;;;;;;;"до    4";;;;;;;"до    3.5";;;;;;;;;"до    3";;;"до    0.3";"до    3";;;"до    0.2";;;;;;;;;;;;;;;;;;"всего 12";;;;;"min     88"
"http://splav-kharkov.com/mat_start.php?name_id=1242";"АВ88Ф";"Алюминий для раскисления";;;;;;;;;;"до    4";;;;;;;"до    3.5";;;;;;;;;"до    3";;;"до    0.3";"до    3";;;"до    0.03";;;;;;;;;;;;;;;;;;"всего 12";;;;;"min     88"
"http://splav-kharkov.com/mat_start.php?name_id=1235";"АВ91";"Алюминий для раскисления";;;;;;;;;;"до    3";;;;;;;"до    3";;;;;;;;;"до    3";;;"до    0.3";"до    0.8";;;"до    0.2";;;;;;;;;;;;;;;;;;"всего 9";;;;;"min     91"
"http://splav-kharkov.com/mat_start.php?name_id=1241";"АВ91Ф";"Алюминий для раскисления";;;;;;;;;;"до    3";;;;;;;"до    3";;;;;;;;;"до    3";;;"до    0.3";"до    0.8";;;"до    0.03";;;;;;;;;;;;;;;;;;"всего 9";;;;;"min     91"
"http://splav-kharkov.com/mat_start.php?name_id=1234";"АВ92";"Алюминий для раскисления";;;;;;;;;;"до    1";;;;;;;"до    3";;;;;;;;;"до    3";;;"до    0.2";"до    0.8";;;"до    0.1";;;;;;;;;;;;;;;;;;"всего 8";;;;;"min     92"
"http://splav-kharkov.com/mat_start.php?name_id=1240";"АВ92Ф";"Алюминий для раскисления";;;;;;;;;;"до    1";;;;;;;"до    3";;;;;;;;;"до    3";;;"до    0.2";"до    0.8";;;"до    0.03";;;;;;;;;;;;;;;;;;"всего 8";;;;;"min     92"
"http://splav-kharkov.com/mat_start.php?name_id=1233";"АВ97";"Алюминий для раскисления";;;;;;;;;;"до    1";;;;;;;"до    0.1";;;;;;;;;"до    0.1";;;"до    0.1";"до    0.1";;;"до    0.1";;;;;;;;;;;;;;;;;;"всего 3";;;;;"min     97"
"http://splav-kharkov.com/mat_start.php?name_id=1865";"АК10М2Н";"Алюминиевый литейный сплав";;"до    0.05";;;"до     0.6";;;;;"9.5 -   10.5";"до    0.05";"0.8 -   1.2";;;;;"2 -   2.5";;"84.28 -   86.1";;;;;;;"0.9 -   1.2";;;"до    0.05";"до    0.06";;;"до    0.01";;;;;;;;;;;;;;;;;;"всего 0.7"
"http://splav-kharkov.com/mat_start.php?name_id=1239";"АВ97Ф";"Алюминий для раскисления";;;;;;;;;;"до    1";;;;;;;"до    0.1";;;;;;;;;"до    0.1";;;"до    0.1";"до    0.1";;;"до    0.03";;;;;;;;;;;;;;;;;;"всего 3";;;;;"min     97"
"http://splav-kharkov.com/mat_start.php?name_id=1571";"АК10су";"Алюминиевый литейный сплав";;;;;"до     1.2";;;;;"9 -   11";"0.3 -   0.6";"до    0.5";;;;;"до    1.8";;"83.1 -   90.6";;;;;;;"0.1 -   0.5";;;;"до    1.8";"0.1 -   0.25";;;;;;;;;;;;;;;;;;;;"всего 4.8"
"http://splav-kharkov.com/mat_start.php?name_id=1375";"АК12";"Алюминиевый литейный сплав";;"до    0.1";"до    0.1";;"до     1.5";;;;;"10 -   13";"до    0.5";;;;;;"до    0.6";;"84.3 -   90";;;;;;;"до    0.1";;;;"до    0.3";;;;;;;;;;;;;;;;;;;;;"всего 2.7"
"http://splav-kharkov.com/mat_start.php?name_id=1584";"АК12ж";"Алюминиевый литейный сплав";;"до    0.2";;;"до     0.7";;;;;"10 -   13";"до    0.5";;;;;;"до    0.03";;"85.29 -   90";;;;;;"до    0.2";;;;;"до    0.08"
"http://splav-kharkov.com/mat_start.php?name_id=1578";"АК12М2";"Алюминиевый литейный сплав";;"до    0.2";;;"0.6 -    1";;;;;"11 -   13";"до    0.5";"до    0.3";;;;;"1.8 -   2.5";;"81.55 -   86.6";;;;;;;"до    0.2";;;"до    0.15";"до    0.8";;;"до    0.1";;;;;;;;;;;;;;;;;;"всего 2.2"
"http://splav-kharkov.com/mat_start.php?name_id=1407";"АК12М2МгН";"Алюминиевый литейный сплав";;"0.05 -   0.2";;;"до     0.8";;;;;"11 -   13";"0.3 -   0.6";"0.8 -   1.3";;;"до    0.2";;"1.5 -   3";;"79.5 -   85.55";;;;;;;"0.8 -   1.3";;;"до    0.1";"до    0.5";;;"до    0.02";;;;;;;;;;;;;;;;;;"всего 1.3"
"http://splav-kharkov.com/mat_start.php?name_id=1408";"АК12ММгН";"Алюминиевый литейный сплав";;"до    0.2";;;"до     0.7";;;;;"11 -   13";"до    0.2";"0.8 -   1.3";;;"до    0.2";;"0.8 -   1.5";;"82.64 -   86.6";;;;;;;"0.8 -   1.3";;;"до    0.05";"до    0.2";;;"до    0.01";;;;;;;;;;;;;;;;;;"всего 1.1"
"http://splav-kharkov.com/mat_start.php?name_id=1583";"АК12оч";"Алюминиевый литейный сплав";;"до    0.03";;;"до     0.2";;;;;"10 -   13";"до    0.03";;;;;;"до    0.02";;"86.64 -   90";;;;;;"до    0.04";;;;;"до    0.04"
"http://splav-kharkov.com/mat_start.php?name_id=1588";"АК12П";"Алюминиевый литейный сплав";;"до    0.1";"до    0.1";;"до     1.5";;;;;"10 -   13";"0.01 -   0.5";;;;;;"до    0.6";;"83.64 -   89.99";;;;;"до    0.0005";;"до    0.1";;"до    0.015";"до    0.15";"до    0.3";;;;;;;;;;;;;;;;;;;;;"всего 2.7"
"http://splav-kharkov.com/mat_start.php?name_id=1582";"АК12пч";"Алюминиевый литейный сплав";;"до    0.08";;;"до     0.35";;;;;"10 -   13";"до    0.08";;;;;;"до    0.02";;"86.33 -   90";;;;;;"до    0.08";;;;;"до    0.06"
"http://splav-kharkov.com/mat_start.php?name_id=1581";"АК12ч";"Алюминиевый литейный сплав";;"до    0.13";;;"до     0.5";;;;;"10 -   13";"до    0.4";;;;;;"до    0.02";;"85.81 -   90";;;;;;"до    0.08";;;;;"до    0.06"
"http://splav-kharkov.com/mat_start.php?name_id=1569";"АК13";"Алюминиевый литейный сплав";;"до    0.2";;;"до     1.1";;;;;"11 -   13.5";;;;;;;"до    0.1";;"84.9 -   88.9";;;;;;;"0.1 -   0.2";;;;"до    0.15";;;;;;;;;;;;;;;;;;;;;"всего 1.55"
"http://splav-kharkov.com/mat_start.php?name_id=1863";"АК18";"Алюминиевый литейный сплав";;"до    0.2";;;"до     0.5";;;;;"17 -   19";"до    0.2";"0.8 -   1.3";;;;;"0.8 -   1.5";;"75.94 -   79.5";;;;;;;"0.8 -   1.3";;;"до    0.05";"до    0.2";;;"до    0.01";;;;;;;;;;;;;;;;;;"всего 1.1"
"http://splav-kharkov.com/mat_start.php?name_id=1403";"АК21М2.5Н2.5";"Алюминиевый литейный сплав";;"0.1 -   0.3";;;"до     0.9";;;;;"20 -   22";"0.2 -   0.4";"2.2 -   2.8";;;"0.2 -   0.4";;"2.2 -   3";;"74.9 -   69.5";;;;;;;"0.2 -   0.5";;;"до    0.05";"до    0.2";;;"до    0.01";;;;;;;;;;;;;;;;;;"всего 1.1"
"http://splav-kharkov.com/mat_start.php?name_id=1402";"АК4М4";"Алюминиевый литейный сплав";;;;;"до     1.3";;;;;"3 -   5";"0.2 -   0.6";"до    0.5";;;;;"3.5 -   5";;"85.3 -   93.3";;;;;;;"до    0.5";;;;"до    2";;;;;;;;;;;;;;;;;;;;;"всего 4.1"
"http://splav-kharkov.com/mat_start.php?name_id=1384";"АК5М";"Алюминиевый литейный сплав";;;;;"до     1.5";;;;;"4.5 -   5.5";"до    0.5";;;;;;"1 -   1.5";;"90.7 -   94.15";;;"Ti+Zr";;"до    0.1";;"0.35 -   0.6";;;;"до    0.3";;;"до    0.01";;;;;;;;;;;;;;;;;;"всего 1.7"
"http://splav-kharkov.com/mat_start.php?name_id=1399";"АК5М2";"Алюминиевый литейный сплав";;"0.05 -   0.2";;;"до     1.3";;;;;"4 -   6";"0.2 -   0.8";"до    0.5";;;;;"1.5 -   3.5";;"85.9 -   94.05";;;;;;;"0.2 -   0.8";;;;"до    1.5";;;;;;;;;;;;;;;;;;;;;"всего 2.8"
"http://splav-kharkov.com/mat_start.php?name_id=1586";"АК5М2П";"Алюминиевый литейный сплав";;"0.05 -   0.2";;;"до     1.3";;;;;"4 -   6";"0.2 -   0.8";"до    0.5";;;;;"1.5 -   3.5";;"86.94 -   94.05";;;;;"до    0.0005";;"0.2 -   0.8";;"до    0.015";"до    0.15";"до    0.3";;;;;;;;;;;;;;;;;;;;;"всего 3"
"http://splav-kharkov.com/mat_start.php?name_id=1573";"АК5М4";"Алюминиевый литейный сплав";;"0.05 -   0.2";;;"до     1.4";;;;;"3.5 -   6";"0.2 -   0.6";"до    0.5";;;;;"3 -   5";;"84.8 -   93.05";;;;;;;"0.2 -   0.5";;;;"до    1.5";;;;;;;;;;;;;;;;;;;;;"всего 3.2"
"http://splav-kharkov.com/mat_start.php?name_id=1400";"АК5М7";"Алюминиевый литейный сплав";;;;;"до     1.3";;;;;"4.5 -   6.5";"до    0.5";"до    0.5";;;;;"6 -   8";;"82.3 -   89.3";;;"Pb + Sn  + Sb";;;;"0.2 -   0.5";;;;"до    0.6";;;;;;;;;;;;;;;;;;;;;"всего 2.7"
"http://splav-kharkov.com/mat_start.php?name_id=1390";"АК5Мч";"Алюминиевый литейный сплав";;"0.08 -   0.15";"до    0.15";;"до     0.3";;;;;"4.5 -   5.5";"до    0.1";;;;;;"1 -   1.5";;"91.34 -   94.02";;"до    0.1";;;;;"0.4 -   0.55";;;;"до    0.3";;;"до    0.01";;;;;;;;;;;;;;;;;;"всего 0.6"
"http://splav-kharkov.com/mat_start.php?name_id=1572";"АК6М2";"Алюминиевый литейный сплав";;"0.1 -   0.2";;;"до     0.6";;;;;"5.5 -   6.5";"до    0.1";"до    0.05";;;;;"1.8 -   2.3";;"89.79 -   92.3";;;;;;;"0.3 -   0.45";;;;"до    0.06";;;;;;;;;;;;;;;;;;;;;"всего 0.7"
"http://splav-kharkov.com/mat_start.php?name_id=1398";"АК7";"Алюминиевый литейный сплав";;;;;"до     1.3";;;;;"6 -   8";"0.2 -   0.6";"до    0.3";;;;;"до    1.5";;"87.6 -   93.6";;;;;;;"0.2 -   0.5";;;;"до    0.5";;;;;;;;;;;;;;;;;;;;;"всего 3.3"
"http://splav-kharkov.com/mat_start.php?name_id=1401";"АК7М2";"Алюминиевый литейный сплав";;;;;"до     1.3";;;;;"6 -   8";"0.2 -   0.6";"до    0.3";;;;;"1.5 -   3";;"85.8 -   92.1";;;;;;;"0.2 -   0.6";;;;"до    0.5";;;;;;;;;;;;;;;;;;;;;"всего 2"
"http://splav-kharkov.com/mat_start.php?name_id=1585";"АК7П";"Алюминиевый литейный сплав";;;;;"до     1.3";;;;;"6 -   8";"0.2 -   0.6";"до    0.3";;;;;"до    1.5";;"87.64 -   93.6";;;;;"до    0.0005";;"0.2 -   0.5";;"до    0.015";"до    0.15";"до    0.3";;;;;;;;;;;;;;;;;;;;;"всего 3.3"
"http://splav-kharkov.com/mat_start.php?name_id=1378";"АК7пч";"Алюминиевый литейный сплав";;"0.08 -   0.15";"до    0.15";;"до     0.3";;;;;"7 -   8";"до    0.1";;;;;;"до    0.1";;"90.37 -   92.67";;"до    0.1";;;"до    0.1";;"0.25 -   0.4";;;"до    0.03";"до    0.2";;;"до    0.005";;;;;;;;;;;;;;;;;;"всего 0.6"
"http://splav-kharkov.com/mat_start.php?name_id=1377";"АК7ч";"Алюминиевый литейный сплав";;;;;"до     1.5";;;;;"6 -   8";"до    0.5";;;;;;"до    0.2";;"89.6 -   93.8";;;"Ti+Zr";;"до    0.1";;"0.2 -   0.4";;;"до    0.05";"до    0.3";;;"до    0.01";;;;;;;;;;;;;;;;;;"всего 2"
"http://splav-kharkov.com/mat_start.php?name_id=1379";"АК8л";"Алюминиевый литейный сплав";;"0.1 -   0.3";"до    0.2";;"до     0.6";;;;;"6.5 -   8.5";"до    0.1";;;;;;"до    0.3";;"89.25 -   92.9";;"до    0.1";;;"0.15 -   0.4";;"0.35 -   0.55";;;;"до    0.3";;;;;;;;;;;;;;;;;;;;;"всего 1"
"http://splav-kharkov.com/mat_start.php?name_id=1380";"АК8М";"Алюминиевый литейный сплав";;"0.1 -   0.3";"до    0.1";;"до     0.9";;;;;"7.5 -   9";"0.3 -   0.5";;;;;;"1 -   1.5";;"86.9 -   90.8";;;;;;;"0.3 -   0.5";;;;"до    0.3";;;;;;;;;;;;;;;;;;;;;"всего 1.1"
"http://splav-kharkov.com/mat_start.php?name_id=1396";"АК7Ц9";"Алюминиевый литейный сплав";;;;;"до     1.5";;;;;"6 -   8";"до    0.5";;;;;;"до    0.6";;"77.2 -   86.9";;;;;;;"0.1 -   0.3";;;;"7 -   12";;;;;;;;;;;;;;;;;;;;;"всего 2.5"
"http://splav-kharkov.com/mat_start.php?name_id=1574";"АК8М3";"Алюминиевый литейный сплав";;;;;"до     1.3";;;;;"7.5 -   10";"до    0.5";"до    0.5";;;;;"2 -   4.5";;"82.05 -   90.2";;;"Pb + Sn";;;;"до    0.45";;;;"до    1.2";;;;;;;;;;;;;;;;;;;;;"всего 4.2"
"http://splav-kharkov.com/mat_start.php?name_id=1455";"АК8М3ч";"Алюминиевый литейный сплав";;"0.1 -   0.25";"до    0.15";;"до     0.4";;;;;"7 -   8.5";;;;;;;"2.5 -   3.5";;"85.4 -   89.65";;"0.005 -   0.1";;;"0.05 -   0.25";;"0.2 -   0.45";;;;"0.5 -   1";;;;;;;;;;;;;;;;;;;;;"всего 0.6";;"до    0.15"
"http://splav-kharkov.com/mat_start.php?name_id=1397";"АК9";"Алюминиевый литейный сплав";;;;;"до     1.3";;;;;"8 -   11";"0.2 -   0.5";"до    0.3";;;;;"до    1";;"85.1 -   91.6";;;;;;;"0.2 -   0.4";;;;"до    0.5";;;;;;;;;;;;;;;;;;;;;"всего 3"
"http://splav-kharkov.com/mat_start.php?name_id=1575";"АК9М2";"Алюминиевый литейный сплав";;"0.05 -   0.2";;;"до     1.2";;;;;"7.5 -   10";"0.1 -   0.4";"до    0.5";;;"до    0.1";;"0.5 -   2";;"84.1 -   91.65";;;"Pb + Sn";;;;"0.2 -   0.8";;;;"до    1.2";;;;;;;;;;;;;;;;;;;;;"всего 2.8"
"http://splav-kharkov.com/mat_start.php?name_id=1394";"АК9пч";"Алюминиевый литейный сплав";;"0.08 -   0.15";"до    0.15";;"до     0.3";;;;;"9 -   10.5";"0.2 -   0.35";;;;;;"до    0.1";;"87.62 -   90.49";;"до    0.1";;;"до    0.1";;"0.23 -   0.3";;;"до    0.03";"до    0.3";;;"до    0.005";;;;;;;;;;;;;;;;;;"всего 0.6"
"http://splav-kharkov.com/mat_start.php?name_id=1587";"АК9П";"Алюминиевый литейный сплав";;;;;"до     1.3";;;;;"8 -   11";"0.2 -   0.5";"до    0.3";;;;;"до    1";;"85.34 -   91.6";;;;;"до    0.0005";;"0.2 -   0.4";;"до    0.015";"до    0.15";"до    0.3";;;;;;;;;;;;;;;;;;;;;"всего 3"
"http://splav-kharkov.com/mat_start.php?name_id=1570";"АК9с";"Алюминиевый литейный сплав";;;;;"до     1";;;;;"8 -   10.5";"0.2 -   0.5";"до    0.1";;;;;"до    0.5";;"86.79 -   91.6";;;;;;;"0.2 -   0.35";;;"до    0.05";"до    0.3";;;"до    0.01";;;;;;;;;;;;;;;;;;"всего 1.8"
"http://splav-kharkov.com/mat_start.php?name_id=1580";"АК9Ц6";"Алюминиевый литейный сплав";;;;;"0.3 -    1";;;;;"8 -   10";"0.1 -   0.6";"до    0.3";;;;;"0.3 -   1.5";;"79.4 -   86";;;"Pb + Sn";;;;"0.3 -   0.5";;;;"5 -   7";;;;;;;;;;;;;;;;;;;;;"всего 0.6"
"http://splav-kharkov.com/mat_start.php?name_id=1391";"АЛ1";"Алюминиевый литейный сплав";;;;;"до     0.8";;;;;"до    0.7";;"1.75 -   2.25";;;;;"3.75 -   4.5";;"90.1 -   93.25";;;;;;;"1.25 -   1.75";;;;"до    0.1";;;;;;;;;;;;;;;;;;;;;"всего 1.4"
"http://splav-kharkov.com/mat_start.php?name_id=1376";"АК9ч";"Алюминиевый литейный сплав";;;;;"до     1";;;;;"8 -   10.5";"0.2 -   0.5";"до    0.1";;;;;"до    0.3";;"86.94 -   91.63";;;;;"до    0.1";;"0.17 -   0.3";;;"до    0.05";"до    0.3";;;"до    0.01";;;;;;;;;;;;;;;;;;"всего 1.5"
"http://splav-kharkov.com/mat_start.php?name_id=1395";"АЛ21";"Алюминиевый литейный сплав";;;;;"до     0.6";;;;;"до    0.5";"0.15 -   0.25";"2.6 -   3.6";;;"0.1 -   0.2";;"4.6 -   6";;"87.35 -   91.75";;;;;;;"0.8 -   1.3";;;;"до    0.3";;;;;;;;;;;;;;;;;;;;;"всего 1.3"
"http://splav-kharkov.com/mat_start.php?name_id=1519";"АЛ26";"Алюминиевый литейный сплав";;;;;"до     0.7";;;;;"20 -   22";"0.4 -   0.8";"1 -   2";;;"0.1 -   0.4";;"1.5 -   2.5";;"70.7 -   76.6";;;;;;;"0.4 -   0.7";;;;"до    0.3";;;"до    0.01";;;;;;;;;;;;;;;;;;"всего 0.9"
"http://splav-kharkov.com/mat_start.php?name_id=1389";"АЛ33";"Алюминиевый литейный сплав";;;"0.05 -   0.2";;"до     0.3";;;;;"до    0.3";"0.6 -   1";"0.8 -   1.2";;;;;"5.5 -   6.2";;"90.6 -   92.9";;;;"0.15 -   0.3";;;"до    0.05";;;;;;;;;;;;;;;;;;;;;;;;;"всего 0.5"
"http://splav-kharkov.com/mat_start.php?name_id=1383";"АЛ3";"Алюминиевый литейный сплав";;;;;"до     1.6";;;;;"4.5 -   5.5";"0.6 -   0.9";;;;;;"1.5 -   3";;"88.1 -   93.05";;;"Zr+Ce";;;;"0.35 -   0.6";;;"до    0.05";"до    0.3";;;"до    0.01";;;;;;;;;;;;;;;;;;"всего 1.9"
"http://splav-kharkov.com/mat_start.php?name_id=1456";"АЛ4М";"Алюминиевый литейный сплав";;"0.1 -   0.3";"до    0.3";;"до     0.25";;;;;"8.5 -   10.5";"до    0.1";;;;;;"1.3 -   2.5";;"84.75 -   89.79";;"0.01 -   0.1";;;;;"0.3 -   0.6";;;;;;;;;;;;;;;;;;;;;;;;;"всего 0.6"
"http://splav-kharkov.com/mat_start.php?name_id=1392";"АЛ6";"Алюминиевый литейный сплав";;;;;"до     1.5";;;;;"4.5 -   6";"до    0.3";;;;;;"2 -   3";;"91.9 -   93.5";;;;;;;"до    0.1";;;;"до    0.3";;;;;;;;;;;;;;;;;;;;;"всего 2.1"
"http://splav-kharkov.com/mat_start.php?name_id=1546";"АЛ7-4";"Алюминиевый литейный сплав";;;;;;;;;;"6.7 -   7.3";;;;;;;"3.8 -   4.2";;"88.5 -   89.5"
"http://splav-kharkov.com/mat_start.php?name_id=1393";"АЛ7";"Алюминиевый литейный сплав";;"до    0.2";"до    0.1";;"до     1";;;;;"до    1.2";"до    0.1";;;;;;"4 -   5";;"92.9 -   96";;;;;;;"до    0.03";;;"до    0.01";"до    0.2";;;"до    0.01";;;;;;;;;;;;;;;;;;"всего 2.1"
"http://splav-kharkov.com/mat_start.php?name_id=1385";"АЛ8";"Алюминиевый литейный сплав";;"до    0.07";"до    0.2";;"до     0.3";;;;;"до    0.3";"до    0.1";;;;;;"до    0.1";;"89 -   90.5";;;;;"до    0.07";;"9.5 -   10";;;;"до    0.1";;;;;;;;;;;;;;;;;;;;;"всего 1"
"http://splav-kharkov.com/mat_start.php?name_id=1382";"АМ5";"Алюминиевый литейный сплав";;"0.15 -   0.35";"до    0.2";;"до     0.2";;;;;"до    0.3";"0.6 -   1";"до    0.1";;;;;"4.5 -   5.3";;"92.45 -   94.75";;;;;;;"до    0.05";;;;"до    0.2";;;;;;;;;;;;;;;;;;;;;"всего 0.9"
"http://splav-kharkov.com/mat_start.php?name_id=1550";"АМ4.5Кд";"Алюминиевый литейный сплав";;"0.15 -   0.35";"до    0.15";;"до     0.15";;;;;"до    0.2";"0.35 -   0.8";;;;;;"4.5 -   5.1";;"93.1 -   95";;;;;;;"до    0.05";;;;"до    0.1";;;;;;;;;;;;;;;;;;;;;"всего 0.6";;"0.07 -   0.25"
"http://splav-kharkov.com/mat_start.php?name_id=1381";"АМг10";"Алюминиевый литейный сплав";;"0.05 -   0.15";"0.05 -   0.2";;"до     0.2";;;;;"до    0.2";"до    0.1";;;;;;"до    0.15";;"88.5 -   90.35";;;;;"0.05 -   0.15";;"9.5 -   10.5";;;;"до    0.1";;;;;;;;;;;;;;;;;;;;;"всего 0.5"
"http://splav-kharkov.com/mat_start.php?name_id=1406";"АМг10ч";"Алюминиевый литейный сплав";;"0.05 -   0.15";"0.05 -   0.2";;"до     0.5";;;;;"до    0.05";"до    0.1";;;;;;"до    0.05";;"88.9 -   90.35";;;;;"0.05 -   0.15";;"9.5 -   10.5";;;;"до    0.05";;;;;;;;;;;;;;;;;;;;;"всего 0.2"
"http://splav-kharkov.com/mat_start.php?name_id=1386";"АМг11";"Алюминиевый литейный сплав";;"0.05 -   0.15";"до    0.2";;"до     1.2";;;;;"0.8 -   1.2";;;;;;;;;"84.28 -   88.62";;;;;"0.03 -   0.07";;"10.5 -   13";;;;"до    0.1";;;;;;;;;;;;;;;;;;;;;"всего 1.3"
"http://splav-kharkov.com/mat_start.php?name_id=1404";"АМг5К";"Алюминиевый литейный сплав";;;"до    0.15";;"до     1.5";;;;;"0.8 -   1.3";"0.1 -   0.4";;;;;;"до    0.1";;"91 -   94.6";;;;;;;"4.5 -   5.5";;;;"до    0.2";;;;;;;;;;;;;;;;;;;;;"всего 1.8"
"http://splav-kharkov.com/mat_start.php?name_id=1579";"АМг4К1.5М";"Алюминиевый литейный сплав";;"0.1 -   0.25";;;"до     0.4";;;;;"1.3 -   1.7";"0.6 -   0.9";;;;;;"0.7 -   1";;"90.45 -   92.8";;;;;"0.002 -   0.004";;"4.5 -   5.2";;;;"до    0.1";;;;;;;;;;;;;;;;;;;;;"всего 0.3"
"http://splav-kharkov.com/mat_start.php?name_id=1405";"АМг5Мц";"Алюминиевый литейный сплав";;"0.05 -   0.15";"до    0.1";;"до     0.5";;;;;"до    0.3";"0.4 -   1";;;;;;"до    0.3";;"91.85 -   94.75";;;;;;;"4.8 -   6.3";;;;;;;;;;;;;;;;;;;;;;;;;"всего 0.7"
"http://splav-kharkov.com/mat_start.php?name_id=1387";"АМг6Л";"Алюминиевый литейный сплав";;"0.05 -   0.15";"0.05 -   0.2";;"до     0.2";;;;;"до    0.2";"до    0.1";;;;;;"до    0.15";;"92.05 -   93.88";;;;;"0.02 -   0.1";;"6 -   7";;;;"до    0.1";;;;;;;;;;;;;;;;;;;;;"всего 0.5"
"http://splav-kharkov.com/mat_start.php?name_id=1518";"АМг6лч";"Алюминиевый литейный сплав";;"0.05 -   0.15";"0.05 -   0.2";;"до     0.05";;;;;"до    0.05";"до    0.1";;;;;;"до    0.05";;"92.35 -   93.88";;;;;"0.02 -   0.1";;"6 -   7";;;;"до    0.05";;;;;;;;;;;;;;;;;;;;;"всего 0.2"
"http://splav-kharkov.com/mat_start.php?name_id=1520";"АМг7";"Алюминиевый литейный сплав";;;;;"до     0.9";;;;;"0.5 -   1";"0.25 -   0.6";;;;;;"до    0.1";;"89.4 -   93.25";;;;;"до    0.01";;"6 -   8";;;;"до    0.2";;;;;;;;;;;;;;;;;;;;;"всего 1"
"http://splav-kharkov.com/mat_start.php?name_id=1388";"АЦ4Мг";"Алюминиевый литейный сплав";;"0.1 -   0.2";"до    0.1";;"до     0.5";;;;;"до    0.3";"0.2 -   0.5";;;;;;"до    0.2";;"91.9 -   94.7";;;;;"до    0.1";;"1.5 -   2";;;;"3.5 -   4.5";;;;;;;;;;;;;;;;;;;;;"всего 0.9"
"http://splav-kharkov.com/mat_start.php?name_id=1517";"В124";"Алюминиевый литейный сплав";;"0.1 -   0.3";;;"до     0.3";;;;;"8 -   11";"0.1 -   0.3";;;;;;"3 -   4";;"83.65 -   88.64";;"0.01 -   0.1";;;;;"0.15 -   0.35";;;;;;;;;;;;;;;;;;;;;;;;;"всего 0.3"
"http://splav-kharkov.com/mat_start.php?name_id=1549";"В2616";"Алюминиевый литейный сплав";;"0.1 -   0.3";"0.025 -   0.05";;"до     0.4";;;;;"6.5 -   8.5";;;;;;;"2.5 -   3.5";;"86.9 -   90.69";;"0.01 -   0.1";;;;;"0.15 -   0.4";;;;;;;;;;;;;;;;;;;;;;;;;;;"0.05 -   0.3"
"http://splav-kharkov.com/mat_start.php?name_id=1548";"ВАЛ10М";"Алюминиевый литейный сплав";;"0.1 -   0.3";;;;;;;;"0.5 -   2.5";"0.3 -   0.8";;;;;;"4.5 -   6";;"90.1 -   94.5";;;;;;;;;;;;;;;;;;;;;;;;;;;;;;;;;;"0.1 -   0.3"
"http://splav-kharkov.com/mat_start.php?name_id=1551";"ВАЛ11";"Алюминиевый литейный сплав";;"0.1 -   0.3";"0.1 -   0.3";;;;;;;;"0.1 -   0.2";;;;"0.005 -   0.15";;;;"89.4 -   91.62";;;;;"0.07 -   0.15";;"6 -   7";;;;"2 -   2.5"
"http://splav-kharkov.com/mat_start.php?name_id=1552";"ВАЛ12";"Алюминиевый литейный сплав";;"0.1 -   0.3";"0.05 -   0.25";;"до     0.3";;;;;"до    0.2";;;;;;;"1 -   1.5";;"86.9 -   90.3";;;;;"0.05 -   0.25";;"2 -   2.8";;;;"6.5 -   7.5"
"http://splav-kharkov.com/mat_start.php?name_id=1864";"ЖЛС";"Алюминиевый литейный сплав";;"до    0.2";;;"до     0.5";;;;;"11 -   13";"до    0.15";"1 -   1.3";;;;;"1.2 -   1.4";;"83.3 -   85.8";;;;;;;"1 -   1.3";;;;"до    0.15"
"http://splav-kharkov.com/mat_start.php?name_id=1861";"КС740";"Алюминиевый литейный сплав";;;;;"до     0.5";;;;;"16 -   18";"0.6 -   1";"1.1 -   1.7";;;;;"1.8 -   2.4";;"76.9 -   79.8";;;;;;;"0.7 -   1.2"
"http://splav-kharkov.com/mat_start.php?name_id=1862";"КС741";"Алюминиевый литейный сплав";;;;;"до     0.5";;;;;"19 -   22";"0.6 -   1";"1.1 -   1.7";;;;;"1.8 -   2.4";;"72.9 -   76.8";;;;;;;"0.7 -   1.2"
"http://splav-kharkov.com/mat_start.php?name_id=1700";"1050";"Алюминиевый деформируемый сплав";;"до    0.03";;;"до     0.4";;;;;"до    0.25";"до    0.05";;;;;;"до    0.05";;"min    99.5";;;;;;;"до    0.05";;;;"до    0.05";;;;;;;;;;;;;;;;;;;;;"прочие, каждая 0.03;"
"http://splav-kharkov.com/mat_start.php?name_id=1596";"1105";"Алюминиевый деформируемый сплав";;;;;"до     1.5";;;;;"до    3";"0.3 -   1";"до    0.2";;;;;"2 -   5";;"86.5 -   97.3";;;"Ti+Cr+Zr";;;;"0.4 -   2";;;;"до    1";;;;;;;;;;;;;;;;;;;;;"прочие, каждая 0.05;  всего 0.2"
"http://splav-kharkov.com/mat_start.php?name_id=1699";"1145";"Алюминиевый деформируемый сплав";;"до    0.03";;;;;;;;;"до    0.05";;;;;;"до    0.05";;"min    99.45";;;"Fe + Si";;;;"до    0.05";;;;"до    0.05";;;;;;;;;;;;;;;;;;;;;"прочие, каждая 0.03;"
"http://splav-kharkov.com/mat_start.php?name_id=2542";"1163";"Алюминиевый деформируемый сплав";;"0.01 -   0.07";;;"до     0.15";;;;;"до    0.1";"0.5 -   0.8";"до    0.05";;;;;"4.1 -   4.5";;"92.58 -   93.99";;;;;;;"1.3 -   1.6";;;;"до    0.1";;;;;;;;;;;;;;;;;;;;;"прочие, каждая 0.05;  всего 0.1"
"http://splav-kharkov.com/mat_start.php?name_id=1454";"1420";"Алюминиевый деформируемый сплав";;"до    0.1";"0.09 -   0.15";;"до     0.3";;;;;"0.1 -   0.3";"до    0.3";;;;;;;;"90.55 -   92.91";;;;;;;"5 -   6";;;;;;;;;;;;;;;;;;;;;;;;;;"до    0.005";;;;;"1.9 -   2.3"
"http://splav-kharkov.com/mat_start.php?name_id=1458";"1201";"Алюминиевый деформируемый сплав";;"0.02 -   0.1";"0.1 -   0.25";;"до     0.3";;;;;"до    0.2";"0.2 -   0.4";;;;;;"5.8 -   6.8";"0.05 -   0.15";"91.68 -   93.83";;;;;;;"до    0.02";;;;"до    0.1";;;;;;;;;;;;;;;;;;;;;"прочие, каждая 0.05;  всего 0.15"
"http://splav-kharkov.com/mat_start.php?name_id=2545";"1901";"Алюминиевый деформируемый сплав";;"0.03 -   0.1";"0.07 -   0.12";;"до     0.3";;;;;"до    0.2";"0.1 -   0.3";;;;"0.12 -   0.25";;"до    0.2";;"89.22 -   91.65";;;;;"0.0002 -   0.005";;"2.4 -   3";;;;"5.4 -   6.2";;;;;;;;;;;;;;;;;;;;;"всего 0.1"
"http://splav-kharkov.com/mat_start.php?name_id=2546";"1903";"Алюминиевый деформируемый сплав";;"0.03 -   0.1";"0.07 -   0.12";;"до     0.35";;;;;"до    0.25";"0.05 -   0.15";;;;"0.12 -   0.25";;"до    0.2";;"90.57 -   92.69";;;;;"0.0002 -   0.003";;"2.1 -   2.6";;;;"4.7 -   5.3";;;;;;;;;;;;;;;;;;;;;"всего 0.1"
"http://splav-kharkov.com/mat_start.php?name_id=2547";"1920";"Алюминиевый деформируемый сплав";;"до    0.2";;;"до     0.3";;;;;"до    0.2";"0.6 -   1";;;;;;"до    0.05";;"89.94 -   92.49";;;;;"0.0001 -   0.005";;"3.9 -   4.6";;;;"2.9 -   3.6";;;;;;;;;;;;;;;;;;;;;"прочие, каждая 0.05;  всего 0.1"
"http://splav-kharkov.com/mat_start.php?name_id=1602";"1915";"Алюминиевый деформируемый сплав";;"0.01 -   0.06";"0.08 -   0.2";;"до     0.4";;;;;"до    0.35";"0.2 -   0.7";;;;"0.06 -   0.2";;"до    0.1";;"91.19 -   94.65";;;;;;;"1 -   1.8";;;;"4 -   5";;;;;;;;;;;;;;;;;;;;;"прочие, каждая 0.05;  всего 0.15"
"http://splav-kharkov.com/mat_start.php?name_id=1603";"1925";"Алюминиевый деформируемый сплав";;"до    0.1";"0.1 -   0.2";;"до     0.7";;;;;"до    0.7";"0.2 -   0.7";;;;"до    0.2";;"до    0.8";;"90.8 -   95";;;;;;;"1.3 -   1.8";;;;"3.4 -   4";;;;;;;;;;;;;;;;;;;;;"прочие, каждая 0.05;  всего 0.1"
"http://splav-kharkov.com/mat_start.php?name_id=2550";"1980";"Алюминиевый деформируемый сплав";;"до    0.07";"0.1 -   0.18";;"до     0.3";;;;;"до    0.2";"0.3 -   0.5";;;;"0.1 -   0.2";;"до    0.08";;"90.97 -   93.3";;;;;;;"2 -   2.6";;;;"4 -   4.8";;;;;;;;;;;;;;;;;;;;;"прочие, каждая 0.05;  всего 0.1"
"http://splav-kharkov.com/mat_start.php?name_id=2549";"1985ч";"Алюминиевый деформируемый сплав";;"до    0.07";"0.08 -   0.2";;"до     0.3";;;;;"до    0.2";"0.25 -   0.5";;;;"0.1 -   0.2";;"до    0.1";;"89.67 -   92.22";;;;;"0.0002 -   0.005";;"5 -   5.9";;;;"2.2 -   2.8";;;;;;;;;;;;;;;;;;;;;"прочие, каждая 0.05;  всего 0.1"
"http://splav-kharkov.com/mat_start.php?name_id=1702";"8011";"Алюминиевый деформируемый сплав";;"до    0.08";;;"0.6 -    1";;;;;"0.5 -   0.9";"до    0.2";;;;;;"до    0.1";;"97.57 -   98.9";;;;;;;"до    0.05";;;;"до    0.1";;;;;;;;;;;;;;;;;;;;;"прочие, каждая 0.05;"
"http://splav-kharkov.com/mat_start.php?name_id=2540";"8011А";"Алюминиевый деформируемый сплав";;"до    0.05";;;"0.5 -    1";;;;;"0.4 -   0.8";"до    0.1";;;;;;"до    0.1";;"97.75 -   99.1";;;;;;;"до    0.1";;;;"до    0.1";;;;;;;;;;;;;;;;;;;;;"прочие, каждая 0.06;"
"http://splav-kharkov.com/mat_start.php?name_id=1701";"8111";"Алюминиевый деформируемый сплав";;"до    0.08";;;"0.4 -    1";;;;;"0.3 -   1.1";"до    0.1";;;;;;"до    0.1";;"97.47 -   99.3";;;;;;;"до    0.05";;;;"до    0.1";;;;;;;;;;;;;;;;;;;;;"прочие, каждая 0.05;"
"http://splav-kharkov.com/mat_start.php?name_id=2841";"AlMgSi";"Алюминиевый деформируемый сплав";;"до    0.1";;;"0.1 -    0.3";;;;;"0.3 -   0.6";"до    0.1";;;;"до    0.05";;"до    0.1";;"97.85 -   99.05";;;;;;;"0.35 -   0.6";;;;"до    0.15";;;;;;;;;;;;;;;;;;;;;"прочие, каждая 0.05;  всего 0.15"
"http://splav-kharkov.com/mat_start.php?name_id=2842";"AlMg0.7Si";"Алюминиевый деформируемый сплав";;"до    0.1";;;"0.15 -    0.35";;;;;"0.3 -   0.6";"до    0.15";;;;"до    0.05";;"до    0.1";;"97.6 -   98.9";;;;;;;"0.6 -   0.9";;;;"до    0.15";;;;;;;;;;;;;;;;;;;;;"прочие, каждая 0.05;  всего 0.15"
"http://splav-kharkov.com/mat_start.php?name_id=1434";"АВ";"Алюминиевый деформируемый сплав";;"до    0.15";;;"до     0.5";;;;;"0.5 -   1.2";"0.15 -   0.35";;;;"до    0.25";;"0.1 -   0.5";;"95.95 -   98.8";;;;;;;"0.45 -   0.9";;;;"до    0.2";;;;;;;;;;;;;;;;;;;;;"прочие, каждая 0.05;  всего 0.1"
"http://splav-kharkov.com/mat_start.php?name_id=2840";"AlMgSi0.5";"Алюминиевый деформируемый сплав";;"до    0.1";;;"0.1 -    0.3";;;;;"0.3 -   0.6";"до    0.1";;;;"до    0.05";;"до    0.1";;"97.85 -   99.05";;;;;;;"0.35 -   0.6";;;;"до    0.15";;;;;;;;;;;;;;;;;;;;;"прочие, каждая 0.05;  всего 0.15"
"http://splav-kharkov.com/mat_start.php?name_id=1611";"АВД1";"Алюминиевый деформируемый сплав";;;;;"до     0.8";;;;;"до    0.8";"0.1 -   1";"до    0.1";;;;;"2.5 -   5";;"90.9 -   97.3";;;;;;;"0.1 -   1";;;;"до    0.5";;;;;;;;;;;;;;;;;;;;;"прочие, каждая 0.05;  всего 0.2"
"http://splav-kharkov.com/mat_start.php?name_id=1612";"АВД1-1";"Алюминиевый деформируемый сплав";;;;;"до     0.8";;;;;"до    0.8";"0.1 -   0.7";"до    0.1";;;;;"2.5 -   3.5";;"93.2 -   97.2";;;;;;;"0.2 -   0.7";;;;"до    0.3";;;;;;;;;;;;;;;;;;;;;"прочие, каждая 0.05;  всего 0.2"
"http://splav-kharkov.com/mat_start.php?name_id=1912";"АВЕ";"Алюминиевый деформируемый сплав";;;;;"0.4 -    0.7";;;;;"0.45 -   0.6";;;;;;;"до    0.05";;"97.24 -   98.29";;;"Ti+V+Mn+Cr";;;;"0.45 -   0.6";;;;"до    0.05"
"http://splav-kharkov.com/mat_start.php?name_id=1435";"АД31";"Алюминиевый деформируемый сплав";;"до    0.15";;;"до     0.5";;;;;"0.2 -   0.6";"до    0.1";;;;"до    0.1";;"до    0.1";;"97.65 -   99.35";;;;;;;"0.45 -   0.9";;;;"до    0.2";;;;;;;;;;;;;;;;;;;;;"прочие, каждая 0.05;  всего 0.15"
"http://splav-kharkov.com/mat_start.php?name_id=1436";"АД33";"Алюминиевый деформируемый сплав";;"до    0.15";;;"до     0.7";;;;;"0.4 -   0.8";"до    0.15";;;;"0.04 -   0.35";;"0.15 -   0.4";;"96 -   98.61";;;;;;;"0.8 -   1.2";;;;"до    0.25";;;;;;;;;;;;;;;;;;;;;"прочие, каждая 0.05;  всего 0.15"
"http://splav-kharkov.com/mat_start.php?name_id=1601";"АД31Е";"Алюминиевый деформируемый сплав";;;;;"до     0.5";;;;;"0.3 -   0.7";"до    0.03";;;;"до    0.03";;"до    0.1";;"97.68 -   99.35";;"до    0.06";;;;;"0.35 -   0.8";;;;"до    0.1";;;;;;;;;;;;;;;;;;;;;"прочие, каждая 0.03;  всего 0.1"
"http://splav-kharkov.com/mat_start.php?name_id=2537";"АЖ0.6";"Алюминиевый деформируемый сплав";;"до    0.03";;;"0.4 -    0.6";;;;;"до    0.2";;;;;;;"до    0.01";;"99 -   99.2";;;;;;;;;;;"до    0.06";;;;;;;;;;;;;;;;;;;;;"прочие, каждая 0.03;  всего 0.4"
"http://splav-kharkov.com/mat_start.php?name_id=1414";"АД35";"Алюминиевый деформируемый сплав";;"до    0.1";;;"до     0.5";;;;;"0.7 -   1.3";"0.4 -   1";;;;"до    0.25";;"до    0.1";;"95.35 -   98.3";;;;;;;"0.6 -   1.2";;;;"до    0.2";;;;;;;;;;;;;;;;;;;;;"прочие, каждая 0.05;  всего 0.15"
"http://splav-kharkov.com/mat_start.php?name_id=2538";"АЖ0.8";"Алюминиевый деформируемый сплав";;"до    0.03";;;"0.6 -    0.8";;;;;"до    0.3";;;;;;;"до    0.02";;"98.7 -   98.9";;;;;;;;;;;"до    0.06";;;;;;;;;;;;;;;;;;;;;"прочие, каждая 0.03;  всего 0.5"
"http://splav-kharkov.com/mat_start.php?name_id=2539";"АЖ1";"Алюминиевый деформируемый сплав";;"до    0.03";;;"0.95 -    1.15";;;;;"до    0.2";;;;;;;"до    0.01";;"98.35 -   98.55";;;;;;;;;;;"до    0.06";;;;;;;;;;;;;;;;;;;;;"прочие, каждая 0.05;  всего 0.5"
"http://splav-kharkov.com/mat_start.php?name_id=1415";"АК4";"Алюминиевый деформируемый сплав";;"до    0.1";;;"0.8 -    1.3";;;;;"0.5 -   1.2";"до    0.2";"0.8 -   1.3";;;;;"1.9 -   2.5";;"91.2 -   94.6";;;;;;;"1.4 -   1.8";;;;"до    0.3";;;;;;;;;;;;;;;;;;;;;"прочие, каждая 0.05;  всего 0.1"
"http://splav-kharkov.com/mat_start.php?name_id=1443";"АК4-1";"Алюминиевый деформируемый сплав";;"0.02 -   0.1";;;"0.8 -    1.4";;;;;"до    0.35";"до    0.2";"0.8 -   1.4";;;"до    0.1";;"1.9 -   2.7";;"93.05 -   95.28";;;;;;;"1.2 -   1.8";;;;"до    0.3";;;;;;;;;;;;;;;;;;;;;"прочие, каждая 0.05;  всего 0.1"
"http://splav-kharkov.com/mat_start.php?name_id=1595";"АК4-1ч";"Алюминиевый деформируемый сплав";;"0.04 -   0.1";;;"0.9 -    1.3";;;;;"0.1 -   0.25";;"0.9 -   1.2";;;;;"1.9 -   2.7";;"93.75 -   94.86";;;;;;;"1.3 -   1.8";;;;"до    0.1";;;;;;;;;;;;;;;;;;;;;"прочие, каждая 0.05;  всего 0.15"
"http://splav-kharkov.com/mat_start.php?name_id=1445";"АК8";"Алюминиевый деформируемый сплав";;"до    0.15";;;"до     0.7";;;;;"0.5 -   1.2";"0.4 -   1";;;;"до    0.1";;"3.9 -   5";;"90.8 -   95";;;"Ti+Zr";;;;"0.2 -   0.8";;;;"до    0.25";;;;;;;;;;;;;;;;;;;;;"прочие, каждая 0.05;  всего 0.15"
"http://splav-kharkov.com/mat_start.php?name_id=1444";"АК6";"Алюминиевый деформируемый сплав";;"до    0.1";;;"до     0.7";;;;;"0.7 -   1.2";"0.4 -   0.8";"до    0.1";;;;;"1.8 -   2.6";;"93.3 -   96.7";;;;;;;"0.4 -   0.8";;;;"до    0.3";;;;;;;;;;;;;;;;;;;;;"прочие, каждая 0.05;  всего 0.1"
"http://splav-kharkov.com/mat_start.php?name_id=1613";"АКМ";"Алюминиевый деформируемый сплав";;"до    0.2";;;"до     1";;;;;"0.8 -   2.2";"0.2 -   0.8";"до    0.1";;;"до    0.2";;"1.2 -   2.6";;"90.6 -   97";;;;;;;"0.8 -   1.4";;;;"до    1";;;;;;;;;;;;;;;;;;;;;"всего 0.2"
