Repository: a-dev-mobile/splav-kharkov

File: content/chem/article_all_1.csv (part 14 of 20)
"http://splav-kharkov.com/mat_start.php?name_id=981";"47НКХ";"Сплав прецизионный магнитно-мягкий";"до     0.03";;;;"26.33 -    30.25";;;;;"0.15 -   0.3";"0.3 -   0.6";"46 -   48";"до    0.02";"до    0.02";"1.8 -   2.2";"21.5 -   22.5"
"http://splav-kharkov.com/mat_start.php?name_id=691";"49К2ФА";"Сплав прецизионный магнитно-мягкий";"до     0.03";;;;"47.2 -    50.3";;;;;"до    0.15";"до    0.3";"до    0.3";"до    0.01";"до    0.01";;"48 -   50";;"1.7 -   2"
"http://splav-kharkov.com/mat_start.php?name_id=676";"50Н";"Сплав прецизионный магнитно-мягкий";"до     0.03";;;;"48.33 -    50.55";;;;;"0.15 -   0.3";"0.3 -   0.6";"49 -   50.5";"до    0.02";"до    0.02";;;"до    0.2"
"http://splav-kharkov.com/mat_start.php?name_id=690";"49КФ";"Сплав прецизионный магнитно-мягкий";"до     0.05";;;;"47.01 -    50.7";;;;;"до    0.3";"до    0.3";"до    0.5";"до    0.02";"до    0.02";;"48 -   50";;"1.3 -   1.8"
"http://splav-kharkov.com/mat_start.php?name_id=1614";"АКЦМ";"Алюминиевый деформируемый сплав";;;"до    0.1";;"до     1";;;;;"0.8 -   1.6";"0.1 -   0.7";"до    0.2";;;"до    0.25";;"1.4 -   3";;"84.85 -   93";;;;;;;"1.2 -   2.5";;;;"3.5 -   6";;;;;;;;;;;;;;;;;;;;;"всего 0.2"
"http://splav-kharkov.com/mat_start.php?name_id=1703";"АМ4";"Алюминиевый деформируемый сплав";;;;;"до     0.6";;;;;"до    0.7";;;;;;;"4 -   5";;"92.6 -   95.7";;;;;;;"0.3 -   0.5";;;;"до    0.6";;;;;;;;;;;;;;;;;;;;;"всего 1.2"
"http://splav-kharkov.com/mat_start.php?name_id=1597";"АМг0.5";"Алюминиевый деформируемый сплав";;;;;"до     0.1";;;;;"до    0.1";"до    0.2";;;;;;"до    0.1";;"98.7 -   99.6";;;;;;;"0.4 -   0.8";;;;;;;;;;;;;;;;;;;;;;;;;"прочие, каждая 0.05;  всего 0.1"
"http://splav-kharkov.com/mat_start.php?name_id=1413";"АМг1";"Алюминиевый деформируемый сплав";;;;;"до     0.7";;;;;"до    0.3";"до    0.2";;;;"до    0.1";;"до    0.2";;"97.15 -   99.5";;;;;;;"0.5 -   1.1";;;;"до    0.25";;;;;;;;;;;;;;;;;;;;;"прочие, каждая 0.05;  всего 0.15"
"http://splav-kharkov.com/mat_start.php?name_id=1598";"АМг1.5";"Алюминиевый деформируемый сплав";;;;;"до     0.7";;;;;"до    0.4";"до    0.1";;;;"до    0.1";;"до    0.2";;"96.45 -   98.9";;;;;;;"1.1 -   1.8";;;;"до    0.25";;;;;;;;;;;;;;;;;;;;;"прочие, каждая 0.05;  всего 0.15"
"http://splav-kharkov.com/mat_start.php?name_id=1704";"АМг1М1";"Алюминиевый деформируемый сплав";;"до    0.2";;;"до     0.7";;;;;"до    0.7";"1 -   1.5";;;;;;"до    0.25";;"95.15 -   98.2";;;;;;;"0.8 -   1.3";;;;"до    0.2";;;;;;;;;;;;;;;;;;;;;"прочие, каждая 0.05;  всего 0.15"
"http://splav-kharkov.com/mat_start.php?name_id=1429";"АМг2";"Алюминиевый деформируемый сплав";;"до    0.15";;;"до     0.5";;;;;"до    0.4";"0.1 -   0.5";;;;"до    0.05";;"до    0.15";;"95.7 -   98.2";;;;;;;"1.7 -   2.4";;;;"до    0.15";;;;;;;;;;;;;;;;;;;;;"прочие, каждая 0.05;  всего 0.15"
"http://splav-kharkov.com/mat_start.php?name_id=1599";"АМг2.5";"Алюминиевый деформируемый сплав";;;;;"до     0.4";;;;;"до    0.25";"до    0.1";;;;"0.15 -   0.35";;"до    0.1";;"95.9 -   97.65";;;;;;;"2.2 -   2.8";;;;"до    0.1";;;;;;;;;;;;;;;;;;;;;"прочие, каждая 0.05;  всего 0.15"
"http://splav-kharkov.com/mat_start.php?name_id=1430";"АМг3";"Алюминиевый деформируемый сплав";;"до    0.1";;;"до     0.5";;;;;"0.5 -   0.8";"0.3 -   0.6";;;;"до    0.05";;"до    0.1";;"93.8 -   96";;;;;;;"3.2 -   3.8";;;;"до    0.2";;;;;;;;;;;;;;;;;;;;;"прочие, каждая 0.05;  всего 0.1"
"http://splav-kharkov.com/mat_start.php?name_id=1600";"АМг3.5";"Алюминиевый деформируемый сплав";;"до    0.2";;;"до     0.4";;;;;"до    0.25";"до    0.1";;;;"0.15 -   0.35";;"до    0.1";;"94.5 -   96.75";;;"0.1";;"до    0.0008";;"3.1 -   3.9";;;;"до    0.2";;;;;;;;;;;;;;;;;;;;;"прочие, каждая 0.05;  всего 0.15"
"http://splav-kharkov.com/mat_start.php?name_id=1417";"АМг3С";"Алюминиевый деформируемый сплав";;"до    0.2";;;"до     0.5";;;;;"до    0.5";"до    0.6";;;;"до    0.25";;"до    0.1";;"93.895 -   97.3";;;;;"до    0.005";;"2.7 -   3.6";;;;"до    0.2";;;;;;;;;;;;;;;;;;;;;"прочие, каждая 0.05;  всего 0.15"
"http://splav-kharkov.com/mat_start.php?name_id=1431";"АМг4";"Алюминиевый деформируемый сплав";;"до    0.15";;;"до     0.5";;;;;"до    0.4";"0.2 -   0.7";;;;"0.05 -   0.25";;"до    0.1";;"93.15 -   96.23";;;;;"0.0002 -   0.005";;"3.5 -   4.5";;;;"до    0.25";;;;;;;;;;;;;;;;;;;;;"прочие, каждая 0.05;  всего 0.15"
"http://splav-kharkov.com/mat_start.php?name_id=1418";"АМг4.5";"Алюминиевый деформируемый сплав";;"до    0.15";;;"до     0.4";;;;;"до    0.4";"0.4 -   1";;;;"0.05 -   0.25";;"до    0.1";;"92.545 -   95.55";;;;;"до    0.005";;"4 -   4.9";;;;"до    0.25";;;;;;;;;;;;;;;;;;;;;"прочие, каждая 0.05;  всего 0.15"
"http://splav-kharkov.com/mat_start.php?name_id=1432";"АМг5";"Алюминиевый деформируемый сплав";;"0.02 -   0.1";;;"до     0.5";;;;;"до    0.5";"0.3 -   0.8";;;;;;"до    0.1";;"91.9 -   94.68";;;;;"0.0002 -   0.005";;"4.8 -   5.8";;;;"до    0.2";;;;;;;;;;;;;;;;;;;;;"прочие, каждая 0.05;  всего 0.1"
"http://splav-kharkov.com/mat_start.php?name_id=1422";"АМг5П";"Алюминиевый деформируемый сплав";;;;;"до     0.4";;;;;"до    0.4";"0.2 -   0.6";;;;;;"до    0.2";;"92.6 -   95.1";;;;;;;"4.7 -   5.7";;;;;;;;;;;;;;;;;;;;;;;;;"прочие, каждая 0.05;  всего 0.1"
"http://splav-kharkov.com/mat_start.php?name_id=1433";"АМг6";"Алюминиевый деформируемый сплав";;"0.02 -   0.1";;;"до     0.4";;;;;"до    0.4";"0.5 -   0.8";;;;;;"до    0.1";;"91.1 -   93.68";;;;;"0.0002 -   0.005";;"5.8 -   6.8";;;;"до    0.2";;;;;;;;;;;;;;;;;;;;;"прочие, каждая 0.05;  всего 0.1"
"http://splav-kharkov.com/mat_start.php?name_id=1411";"АМцС";"Алюминиевый деформируемый сплав";;"до    0.1";;;"0.25 -    0.45";;;;;"0.15 -   0.35";"1 -   1.4";;;;;;"до    0.1";;"97.35 -   98.6";;;;;;;"до    0.05";;;;"до    0.1";;;;;;;;;;;;;;;;;;;;;"прочие, каждая 0.05;  всего 0.1"
"http://splav-kharkov.com/mat_start.php?name_id=1428";"АМц";"Алюминиевый деформируемый сплав";;;;;"до     0.7";;;;;"до    0.6";"1 -   1.5";;;;;;"0.05 -   0.2";;"96.35 -   99";;;;;;;;;;;"до    0.1";;;;;;;;;;;;;;;;;;;;;"прочие, каждая 0.05;  всего 0.15"
"http://splav-kharkov.com/mat_start.php?name_id=1452";"В65";"Алюминиевый деформируемый сплав";;"до    0.1";;;"до     0.2";;;;;"до    0.25";"0.3 -   0.5";;;;;;"3.9 -   4.5";;"93.65 -   95.65";;;;;;;"0.15 -   0.3";;;;"до    0.1";;;;;;;;;;;;;;;;;;;;;"прочие, каждая 0.05;  всего 0.1"
"http://splav-kharkov.com/mat_start.php?name_id=1416";"АЦпл";"Алюминиевый деформируемый сплав";;"до    0.15";;;"до     0.3";;;;;"до    0.3";"до    0.025";;;;;;;;"97.825 -   99.1";;;;;;;;;;;"0.9 -   1.3";;;;;;;;;;;;;;;;;;;;;"прочие, каждая 0.05;  всего 0.1"
"http://splav-kharkov.com/mat_start.php?name_id=1446";"В93";"Алюминиевый деформируемый сплав";;"до    0.1";;;"0.2 -    0.45";;;;;"до    0.2";"до    0.1";;;;;;"0.8 -   1.2";;"88.35 -   91.1";;;;;;;"1.6 -   2.2";;;;"6.3 -   7.3";;;;;;;;;;;;;;;;;;;;;"прочие, каждая 0.05;  всего 0.1"
"http://splav-kharkov.com/mat_start.php?name_id=1606";"В93пч";"Алюминиевый деформируемый сплав";;"до    0.1";;;"0.2 -    0.4";;;;;"до    0.1";"до    0.1";;;;;;"0.8 -   1.2";;"88.6 -   90.9";;;;;;;"1.6 -   2.2";;;;"6.5 -   7.3";;;;;;;;;;;;;;;;;;;;;"прочие, каждая 0.05;  всего 0.1"
"http://splav-kharkov.com/mat_start.php?name_id=1447";"В94";"Алюминиевый деформируемый сплав";;"0.02 -   0.08";;;"до     0.2";;;;;"до    0.2";"до    0.1";"до    0.1";;;"до    0.05";;"1.8 -   2.4";;"88.47 -   91.08";;;;;;;"1.2 -   1.6";;;;"5.9 -   6.8";;;;;;;;;;;;;;;;;;;;;"прочие, каждая 0.05;  всего 0.1"
"http://splav-kharkov.com/mat_start.php?name_id=1448";"В95";"Алюминиевый деформируемый сплав";;"до    0.05";;;"до     0.5";;;;;"до    0.5";"0.2 -   0.6";"до    0.1";;;"0.1 -   0.25";;"1.4 -   2";;"86.3 -   91.5";;;;;;;"1.8 -   2.8";;;;"5 -   7";;;;;;;;;;;;;;;;;;;;;"прочие, каждая 0.05;  всего 0.1"
"http://splav-kharkov.com/mat_start.php?name_id=1607";"В95-1";"Алюминиевый деформируемый сплав";;;;;"до     1";;;;;"до    1.5";"0.2 -   0.8";"до    0.2";;;"до    0.25";;"1 -   3";;"88.85 -   97.4";;;"Ti+Zr";;;;"0.6 -   2.6";;;;"0.8 -   2";;;;;;;;;;;;;;;;;;;;;"прочие, каждая 0.05;  всего 0.2"
"http://splav-kharkov.com/mat_start.php?name_id=1608";"В95-2";"Алюминиевый деформируемый сплав";;;;;"до     0.9";;;;;"до    1.5";"0.2 -   0.8";"до    0.2";;;"до    0.25";;"1 -   3";;"84.25 -   95.8";;;"Ti+Zr";;;;"1 -   2.8";;;;"2 -   6.5";;;;;;;;;;;;;;;;;;;;;"прочие, каждая 0.05;  всего 0.2"
"http://splav-kharkov.com/mat_start.php?name_id=1604";"В95оч";"Алюминиевый деформируемый сплав";;"до    0.05";;;"до     0.15";;;;;"до    0.1";"0.2 -   0.6";;;;"0.1 -   0.25";;"1.4 -   2";;"87.55 -   91.5";;;;;;;"1.8 -   2.8";;;;"5 -   6.5";;;;;;;;;;;;;;;;;;;;;"прочие, каждая 0.05;  всего 0.1"
"http://splav-kharkov.com/mat_start.php?name_id=1420";"В95П";"Алюминиевый деформируемый сплав";;;;;"до     0.3";;;;;"до    0.3";"0.3 -   0.5";;;;"0.1 -   0.25";;"1.4 -   2";;"87.45 -   90.7";;;;;;;"2 -   2.6";;;;"5.5 -   6.5";;;;;;;;;;;;;;;;;;;;;"прочие, каждая 0.05;  всего 0.1"
"http://splav-kharkov.com/mat_start.php?name_id=1605";"В95пч";"Алюминиевый деформируемый сплав";;"до    0.05";;;"0.05 -    0.25";;;;;"до    0.1";"0.2 -   0.6";"до    0.1";;;"0.1 -   0.25";;"1.4 -   2";;"87.45 -   91.45";;;;;;;"1.8 -   2.8";;;;"5 -   6.5";;;;;;;;;;;;;;;;;;;;;"прочие, каждая 0.05;  всего 0.1"
"http://splav-kharkov.com/mat_start.php?name_id=1449";"В96";"Алюминиевый деформируемый сплав";;"до    0.05";;;"до     0.5";;;;;"до    0.3";"0.2 -   0.5";;;;"0.1 -   0.25";;"2.2 -   2.8";;"83.7 -   87.4";;;;;;;"2.5 -   3.2";;;;"7.6 -   8.6";;;;;;;;;;;;;;;;;;;;;"прочие, каждая 0.05;  всего 0.1"
"http://splav-kharkov.com/mat_start.php?name_id=1450";"В96ц";"Алюминиевый деформируемый сплав";;"до    0.03";"0.1 -   0.2";;"до     0.4";;;;;"до    0.3";"до    0.1";;;;;;"2 -   2.6";;"84.27 -   87.6";;;;;;;"2.3 -   3";;;;"8 -   9";;;;;;;;;;;;;;;;;;;;;"прочие, каждая 0.05;  всего 0.1"
"http://splav-kharkov.com/mat_start.php?name_id=1453";"В96Ц1";"Алюминиевый деформируемый сплав";;;"0.1 -   0.16";;"до     0.3";;;;;"до    0.3";"0.3 -   0.8";;;;;;"2 -   2.6";;"83.84 -   87.3";;;;;;;"2.3 -   3";;;;"8 -   9"
"http://splav-kharkov.com/mat_start.php?name_id=1616";"ВАК4";"Алюминиевый деформируемый сплав";;"до    0.1";;;"до     1.3";;;;;"до    1.2";"до    0.3";"до    1.5";;;;;"до    3";;"91.8 -   99";;;;;;;"до    1.8";;;;"до    0.5";;;;;;;;;;;;;;;;;;;;;"прочие, каждая 0.05;  всего 0.2"
"http://splav-kharkov.com/mat_start.php?name_id=1617";"ВАК6";"Алюминиевый деформируемый сплав";;"до    0.15";;;"до     0.8";;;;;"до    1.2";"до    1.2";"до    0.1";;;"до    0.35";;"до    4.8";;"90 -   99";;;;;;;"до    1";;;;"до    0.5";;;;;;;;;;;;;;;;;;;;;"прочие, каждая 0.05;  всего 0.2"
"http://splav-kharkov.com/mat_start.php?name_id=1615";"ВД";"Алюминиевый деформируемый сплав";;"до    0.2";"до    0.2";;"до     0.8";;;;;"до    0.7";"до    1";"до    0.1";;;;;"до    7";;"87 -   99";;;;;;;"до    2.6";;;;"до    0.5";;;;;;;;;;;;;;;;;;;;;"прочие, каждая 0.05;  всего 0.2"
"http://splav-kharkov.com/mat_start.php?name_id=1610";"ВД1";"Алюминиевый деформируемый сплав";;"до    0.2";;;"до     1";;;;;"до    1";"0.3 -   0.8";"до    0.2";;;;;"2 -   5";;"89.7 -   97.3";;;;;;;"0.4 -   1.6";;;;"до    0.7";;;;;;;;;;;;;;;;;;;;;"прочие, каждая 0.05;  всего 0.2"
"http://splav-kharkov.com/mat_start.php?name_id=1440";"ВД17";"Алюминиевый деформируемый сплав";;"до    0.1";;;"до     0.3";;;;;"до    0.3";"0.45 -   0.7";;;;;;"2.6 -   3.2";;"92.8 -   94.95";;;;;;;"2 -   2.4";;;;"до    0.1";;;;;;;;;;;;;;;;;;;;;"прочие, каждая 0.05;  всего 0.1"
"http://splav-kharkov.com/mat_start.php?name_id=1437";"Д1";"Алюминиевый деформируемый сплав";;"до    0.15";;;"до     0.7";;;;;"0.2 -   0.8";"0.4 -   1";;;;"до    0.1";;"3.5 -   4.5";;"91.7 -   95.5";;;"Ti+Zr";;;;"0.4 -   0.8";;;;"до    0.25";;;;;;;;;;;;;;;;;;;;;"прочие, каждая 0.05;  всего 0.15"
"http://splav-kharkov.com/mat_start.php?name_id=1412";"Д12";"Алюминиевый деформируемый сплав";;;;;"до     0.7";;;;;"до    0.3";"1 -   1.5";;;;;;"до    0.25";;"95.7 -   98.2";;;;;;;"0.8 -   1.3";;;;"до    0.25";;;;;;;;;;;;;;;;;;;;;"прочие, каждая 0.05;  всего 0.15"
"http://splav-kharkov.com/mat_start.php?name_id=1421";"Д16П";"Алюминиевый деформируемый сплав";;"до    0.1";;;"до     0.5";;;;;"до    0.5";"0.3 -   0.7";;;;;;"3.8 -   4.5";;"91.9 -   94.7";;;;;;;"1.2 -   1.6";;;;"до    0.1";;;;;;;;;;;;;;;;;;;;;"прочие, каждая 0.05;  всего 0.1"
"http://splav-kharkov.com/mat_start.php?name_id=1438";"Д16";"Алюминиевый деформируемый сплав";;"до    0.15";;;"до     0.5";;;;;"до    0.5";"0.3 -   0.9";;;;"до    0.1";;"3.8 -   4.9";;"90.9 -   94.7";;;"Ti+Zr";;;;"1.2 -   1.8";;;;"до    0.25";;;;;;;;;;;;;;;;;;;;;"прочие, каждая 0.05;  всего 0.15"
"http://splav-kharkov.com/mat_start.php?name_id=1593";"Д16ч";"Алюминиевый деформируемый сплав";;"до    0.15";;;"до     0.3";;;;;"до    0.2";"0.3 -   0.9";;;;"до    0.1";;"3.8 -   4.9";;"91.4 -   94.7";;;;;;;"1.2 -   1.8";;;;"до    0.25";;;;;;;;;;;;;;;;;;;;;"прочие, каждая 0.05;  всего 0.15"
"http://splav-kharkov.com/mat_start.php?name_id=1451";"Д18";"Алюминиевый деформируемый сплав";;;;;"до     0.5";;;;;"до    0.5";"до    0.2";;;;"до    0.1";;"2.2 -   3";;"94.35 -   97.6";;;;;;;"0.2 -   0.5";;;;"до    0.1";;;;;;;;;;;;;;;;;;;;;"прочие, каждая 0.05;  всего 0.15"
"http://splav-kharkov.com/mat_start.php?name_id=1439";"Д19";"Алюминиевый деформируемый сплав";;"до    0.1";;;"до     0.5";;;;;"до    0.5";"0.5 -   1";;;;;;"3.8 -   4.3";;"91.095 -   94";;;;;"0.0002 -   0.005";;"1.7 -   2.3";;;;"до    0.1";;;;;;;;;;;;;;;;;;;;;"прочие, каждая 0.05;  всего 0.1"
"http://splav-kharkov.com/mat_start.php?name_id=1609";"Д19П";"Алюминиевый деформируемый сплав";;"до    0.1";;;"до     0.3";;;;;"до    0.3";"0.5 -   0.8";;;;;;"3.2 -   3.7";;"92.1 -   94.2";;;;;"0.0002 -   0.005";;"2.1 -   2.6";;;;"до    0.1";;;;;;;;;;;;;;;;;;;;;"прочие, каждая 0.05;  всего 0.1"
"http://splav-kharkov.com/mat_start.php?name_id=1594";"Д19ч";"Алюминиевый деформируемый сплав";;"до    0.1";;;"до     0.3";;;;;"до    0.2";"0.4 -   0.9";;;;;;"3.8 -   4.3";;"91.8 -   94.1";;;;;"0.0002 -   0.005";;"1.7 -   2.3";;;;"до    0.1";;;;;;;;;;;;;;;;;;;;;"прочие, каждая 0.05;  всего 0.1"
"http://splav-kharkov.com/mat_start.php?name_id=1419";"Д1П";"Алюминиевый деформируемый сплав";;"до    0.1";;;"до     0.5";;;;;"до    0.5";"0.4 -   0.8";;;;;;"3.8 -   4.5";;"92.65 -   95.4";;;;;;;"0.4 -   0.8";;;;"до    0.1";;;;;;;;;;;;;;;;;;;;;"прочие, каждая 0.05;  всего 0.1"
"http://splav-kharkov.com/mat_start.php?name_id=1441";"Д20";"Алюминиевый деформируемый сплав";;"0.1 -   0.2";"до    0.2";;"до     0.3";;;;;"до    0.3";"0.4 -   0.8";;;;;;"6 -   7";;"90.95 -   93.5";;;;;;;"до    0.05";;;;"до    0.1";;;;;;;;;;;;;;;;;;;;;"прочие, каждая 0.05;  всего 0.1"
"http://splav-kharkov.com/mat_start.php?name_id=1442";"Д21";"Алюминиевый деформируемый сплав";;"0.1 -   0.2";;;"до     0.3";;;;;"до    0.3";"0.4 -   0.8";;;;;;"6 -   7";;"90.75 -   93.25";;;;;;;"0.25 -   0.45";;;;"до    0.1";;;;;;;;;;;;;;;;;;;;;"прочие, каждая 0.1;  всего 0.05"
"http://splav-kharkov.com/mat_start.php?name_id=1410";"ММ";"Алюминиевый деформируемый сплав";;"до    0.1";;;"до     0.7";;;;;"до    0.6";"1 -   1.5";;;;"до    0.1";;"до    0.3";;"95.85 -   98.8";;;;;;;"0.2 -   0.6";;;;"до    0.25";;;;;;;;;;;;;;;;;;;;;"прочие, каждая 0.05;  всего 0.15"
"http://splav-kharkov.com/mat_start.php?name_id=1634";"Св1201";"Алюминиевый деформируемый сплав";;"0.1 -   0.2";"0.1 -   0.25";;"до     0.15";;;;;"до    0.08";"0.2 -   0.4";;;;;;"6 -   6.8";"0.05 -   0.15";"91.9 -   93.55";;;;;;;"до    0.02";;;;"до    0.05";;;;;;;;;;;;;;;;;;;;;"прочие, каждая 0.001;  всего 0.3"
"http://splav-kharkov.com/mat_start.php?name_id=1627";"Св1557";"Алюминиевый деформируемый сплав";;;"0.2 -   0.35";;"до     0.3";;;;;"до    0.15";"0.2 -   0.6";;;;"0.07 -   0.15";;"до    0.05";;"92.9 -   95.03";;;;;"0.002 -   0.005";;"4.5 -   5.5";;;;;;;;;;;;;;;;;;;;;;;;;"прочие, каждая 0.1;  всего 0.6"
"http://splav-kharkov.com/mat_start.php?name_id=1628";"Св1577пч";"Алюминиевый деформируемый сплав";;;"0.15 -   0.25";;"до     0.15";;;;;"до    0.1";"0.5 -   0.8";;;;"0.1 -   0.2";;"до    0.1";;"91.8 -   93.75";;;;;;;"5.5 -   6.5";;;;"до    0.1";;;;;;;;;;;;;;;;;;;;;"всего 0.1"
"http://splav-kharkov.com/mat_start.php?name_id=1623";"СвА5";"Алюминиевый деформируемый сплав";;;;;"0.2 -    0.35";;;;;"0.1 -   0.25";;;;;;;"до    0.015";;"min    99.5";;;;;;;;;;;;;;;;;;;;;;;;;;;;;;;;"прочие, каждая 0.05;  всего 0.5"
"http://splav-kharkov.com/mat_start.php?name_id=1622";"СвА85Т";"Алюминиевый деформируемый сплав";;"0.2 -   0.5";;;"до     0.04";;;;;"до    0.04";;;;;;;"до    0.01";;"99.38 -   99.8";;;;;;;"до    0.01";;;;"до    0.02";;;;;;;;;;;;;;;;;;;;;"всего 0.08"
"http://splav-kharkov.com/mat_start.php?name_id=1621";"СвА97";"Алюминиевый деформируемый сплав";;;;;"до     0.015";;;;;"до    0.015";;;;;;;"до    0.005";;"min    99.97";;;;;;;;;;;;;;;;;;;;;;;;;;;;;;;;"прочие, каждая 0.01;  всего 0.03"
"http://splav-kharkov.com/mat_start.php?name_id=1620";"СвА99";"Алюминиевый деформируемый сплав";;;;;"до     0.003";;;;;"до    0.003";;;;;;;"до    0.003";;"min    99.99";;;;;;;;;;;"до    0.003";;;;;;;;;;;;;;;;;;;;;"прочие, каждая 0.001;  всего 0.01"
"http://splav-kharkov.com/mat_start.php?name_id=1633";"СвАК10";"Алюминиевый деформируемый сплав";;;;;"до     0.6";;;;;"7 -   10";;;;;;;"до    0.1";;"89 -   93";;;;;;;"до    0.1";;;;"до    0.2";;;;;;;;;;;;;;;;;;;;;"прочие, каждая 0.1;  всего 1.1"
"http://splav-kharkov.com/mat_start.php?name_id=1632";"СвАК5";"Алюминиевый деформируемый сплав";;"0.1 -   0.2";;;"до     0.6";;;;;"4.5 -   6";;;;;;;"до    0.2";;"93 -   95.4";;;"Zn+Sn";;;;;;;;;;;;;;;;;;;;;;;;;;;;;"прочие, каждая 0.1;  всего 1.1"
"http://splav-kharkov.com/mat_start.php?name_id=1698";"СвАК5у";"Алюминиевый деформируемый сплав";;"0.1 -   0.2";;;"до     0.3";;;;;"4.5 -   6";;;;;;;"до    0.2";;"93.3 -   95.4";;;;;;;;;;;;;;;;;;;;;;;;;;;;;;;;"прочие, каждая 0.1;  всего 1"
"http://splav-kharkov.com/mat_start.php?name_id=1625";"СвАМг3";"Алюминиевый деформируемый сплав";;;;;"до     0.5";;;;;"0.5 -   0.8";"0.3 -   0.6";;;;;;"до    0.05";;"94.05 -   96";;;;;;;"3.2 -   3.8";;;;"до    0.2";;;;;;;;;;;;;;;;;;;;;"прочие, каждая 0.1;  всего 0.85"
"http://splav-kharkov.com/mat_start.php?name_id=1626";"СвАМг5";"Алюминиевый деформируемый сплав";;"0.1 -   0.2";;;"до     0.4";;;;;"до    0.4";"0.5 -   0.8";;;;;;"до    0.05";;"92.25 -   94.7";;;;;"0.002 -   0.005";;"4.8 -   5.8";;;;"до    0.2";;;;;;;;;;;;;;;;;;;;;"прочие, каждая 0.1;  всего 1.4"
"http://splav-kharkov.com/mat_start.php?name_id=1629";"СвАМг6";"Алюминиевый деформируемый сплав";;"0.1 -   0.2";;;"до     0.4";;;;;"до    0.4";"0.5 -   0.8";;;;;;"до    0.1";;"91.1 -   93.6";;;;;"0.002 -   0.005";;"5.8 -   6.8";;;;"до    0.2";;;;;;;;;;;;;;;;;;;;;"прочие, каждая 0.1;  всего 1.2"
"http://splav-kharkov.com/mat_start.php?name_id=1631";"СвАМг61";"Алюминиевый деформируемый сплав";;;"0.002 -   0.12";;"до     0.4";;;;;"до    0.4";"0.8 -   1.1";;;;;;"до    0.05";;"91.23 -   93.7";;;;;"0.0001 -   0.0003";;"5.5 -   6.5";;;;"до    0.2";;;;;;;;;;;;;;;;;;;;;"прочие, каждая 0.1;  всего 1.15"
"http://splav-kharkov.com/mat_start.php?name_id=1630";"СвАМг63";"Алюминиевый деформируемый сплав";;;"0.15 -   0.35";;"до     0.05";;;;;"до    0.05";"0.5 -   0.8";;;;;;"до    0.05";;"91.85 -   93.55";;;;;"0.002 -   0.005";;"5.8 -   6.8";;;;"до    0.05";;;;;;;;;;;;;;;;;;;;;"прочие, каждая 0.001;  всего 0.15"
"http://splav-kharkov.com/mat_start.php?name_id=1624";"СвАМц";"Алюминиевый деформируемый сплав";;;;;"0.3 -    0.5";;;;;"0.2 -   0.4";"1 -   1.5";;;;;;"до    0.2";;"97.25 -   98.5";;;;;;;"до    0.05";;;;"до    0.1";;;;;;;;;;;;;;;;;;;;;"прочие, каждая 0.1;  всего 1.35"
"http://splav-kharkov.com/mat_start.php?name_id=2543";"Сил1С";"Алюминиевый деформируемый сплав";;"до    0.15";;;"до     0.5";;;;;"10 -   12.5";"до    0.5";;;;;;"до    0.02";;"86.1 -   90";;;;;;"до    0.1";"до    0.05";;;;"до    0.08";;;;;;;;;;;;;;;;;;;;;"прочие, каждая 0.05;"
"http://splav-kharkov.com/mat_start.php?name_id=1576";"АМК";"Алюминиевый антифрикционный сплав";;"до    0.1";;;"до     0.4";;;;;"9 -   11";"до    0.1";;;;;;"0.8 -   1.2";;"86.3 -   90.2";;;;;;;"до    0.3";;;;;"до    0.5";;;;;;;;;;;;;;;;"до    0.1";;;;"прочих 0.3"
"http://splav-kharkov.com/mat_start.php?name_id=2544";"Сил2С";"Алюминиевый деформируемый сплав";;"до    0.1";;;"до     0.2";;;;;"8.5 -   9.5";"до    0.1";;;;;;"до    0.03";;"89.84 -   91.5";;;;;;"до    0.1";"до    0.05";;;;"до    0.08";;;;;;;;;;;;;;;;;;;;;"прочие, каждая 0.05;"
"http://splav-kharkov.com/mat_start.php?name_id=1110";"АМСТ";"Алюминиевый антифрикционный сплав";;"0.03 -   0.12";;;"до     0.75";;;;;"до    0.5";"до    0.2";;;;;;"0.7 -   1.2";;"90.03 -   94.64";;;;;;;;;;;"до    0.1";"4.6 -   6.5";;;;;;;;;;;;;;;;"0.03 -   0.3";;;;"прочих 0.3"
"http://splav-kharkov.com/mat_start.php?name_id=1108";"АН-2.5";"Алюминиевый антифрикционный сплав";;;;;"до     0.5";;;;;"до    0.4";;"2.7 -   3.3";;;;;"до    0.3";;"95.4 -   97.3";;;;;;;;;;;;;;;;;;;;;;;;;;;;;;;;"прочих 0.1"
"http://splav-kharkov.com/mat_start.php?name_id=1107";"АО20-1";"Алюминиевый антифрикционный сплав";;"0.02 -   0.2";;;"до     0.5";;;;;"до    0.5";;;;;;;"0.7 -   1.2";;"74.35 -   82.28";;;;;;;;;;;"до    0.25";;;"17 -   23";;;;;;;;;;;;;;;;;;"прочих 0.1"
"http://splav-kharkov.com/mat_start.php?name_id=1559";"АО3-1";"Алюминиевый антифрикционный сплав";;;;;;;;;;"1.7 -   2.1";;"0.3 -   0.5";;;;;"0.8 -   1.2";;"92.2 -   95.2";;;;;;;;;;;;;;"2 -   4"
"http://splav-kharkov.com/mat_start.php?name_id=1104";"АО3-7";"Алюминиевый антифрикционный сплав";;;;;"до     0.5";;;;;"0.6 -   1.2";"0.5 -   0.8";;;;;;"7 -   8.5";;"84.95 -   89.4";;;;;;;"до    0.35";;;;"до    0.2";;;"2.5 -   3.5"
"http://splav-kharkov.com/mat_start.php?name_id=1105";"АО6-1";"Алюминиевый антифрикционный сплав";;;;;"до     0.3";;;;;"до    0.3";;"0.7 -   1.3";;;;;"0.7 -   1.3";;"89.5 -   93.6";;;;;;;;;;;;;;"5 -   7";;;;;;;;;;;;;;;;;;"прочих 0.3"
"http://splav-kharkov.com/mat_start.php?name_id=1106";"АО9-1";"Алюминиевый антифрикционный сплав";;"0.02 -   0.2";;;"до     0.5";;;;;"до    0.7";;;;;;;"0.8 -   1.2";;"87.05 -   91.18";;;;;;;;;;;"до    0.25";;;"8 -   10";;;;;;;;;;;;;;;;;;"прочих 0.1"
"http://splav-kharkov.com/mat_start.php?name_id=1103";"АО9-2";"Алюминиевый антифрикционный сплав";;;;;"до     0.5";;;;;"0.3 -   0.7";;"0.8 -   1.2";;;;;"2 -   2.5";;"85.5 -   88.9";;;;;;;;;;;;;;"8 -   10";;;;;;;;;;;;;;;;;;"прочих 0.1"
"http://splav-kharkov.com/mat_start.php?name_id=1560";"АО9-2Б";"Алюминиевый антифрикционный сплав";;"0.02 -   0.1";;;;;;;;;;;;;;;"1.5 -   2";;"87.9 -   89.98";;;;;;;;;;;;;;"8.5 -   10"
"http://splav-kharkov.com/mat_start.php?name_id=1109";"АСМ";"Алюминиевый антифрикционный сплав";;;;;"до     0.75";;;;;"до    0.5";"до    0.2";;;;;;"до    0.1";;"91.05 -   96.2";;;;;;;"0.3 -   0.7";;;;"до    0.1";"3.5 -   6.5";;;;;;;;;;;;;;;;;;;;"прочих 0.1"
"http://splav-kharkov.com/mat_start.php?name_id=2720";"AlB3";"Алюминиевые лигатуры";;;;;"до     0.3";;;;;"до    0.3";;;;;;;;;;;"2.2 -   3.5";"Pb + Cd";;"до    0.0001";;;;;;;;;"до    0.02";;;;;;;;;;;;;;;;;;"прочие, каждая 0.04;  всего 0.1"
"http://splav-kharkov.com/mat_start.php?name_id=1577";"АО12-1";"Алюминиевый антифрикционный сплав";;;;;"до     0.3";;;;;;;"0.4 -   0.6";;;;;"0.8 -   1.2";;"84.5 -   87.8";;;;;;;;;;;;;;"11 -   14";;;;;;;;;;;;;;;;;;"прочих 0.55"
"http://splav-kharkov.com/mat_start.php?name_id=2721";"AlB4";"Алюминиевые лигатуры";;;;;"до     0.3";;;;;"до    0.3";;;;;;;;;;;"3.5 -   4.5";"Pb + Cd";;"до    0.0001";;;;;;;;;"до    0.02";;;;;;;;;;;;;;;;;;"прочие, каждая 0.04;  всего 0.1"
"http://splav-kharkov.com/mat_start.php?name_id=2722";"AlB5";"Алюминиевые лигатуры";;;;;"до     0.3";;;;;"до    0.3";;;;;;;;;;;"4.5 -   5.5";"Pb + Cd";;"до    0.0001";;;;;;;;;"до    0.02";;;;;;;;;;;;;;;;;;"прочие, каждая 0.04;  всего 0.1"
"http://splav-kharkov.com/mat_start.php?name_id=2723";"AlBe5";"Алюминиевые лигатуры";;;;;"до     0.3";;;;;"до    0.3";;;;;;;;;;;;"Pb + Cd";;"4.5 -   6";;"до    0.05";;;;;;;"до    0.02";;;;;;;;;;;;;;;;;;"прочие, каждая 0.04;  всего 0.1"
"http://splav-kharkov.com/mat_start.php?name_id=2724";"AlBi3";"Алюминиевые лигатуры";;;;;"до     0.3";;;;;"до    0.3";;;;;;;;;;;;"Pb + Cd";;"до    0.0001";;;;;;;;"2.7 -   3.3";"до    0.02";;;;;;;;;;;;;;;;;;"прочие, каждая 0.04;  всего 0.1"
"http://splav-kharkov.com/mat_start.php?name_id=2726";"AlCa10";"Алюминиевые лигатуры";;;;;"до     0.3";;;;;"до    0.3";;;;;;;;;;;;"Pb + Cd";;"до    0.0001";"9 -   11";;;;;;;;"до    0.02";;;;;;;;;;;;;;;;;;"прочие, каждая 0.04;  всего 0.1"
"http://splav-kharkov.com/mat_start.php?name_id=2725";"AlCa6";"Алюминиевые лигатуры";;;;;"до     0.3";;;;;"до    0.3";"до    0.05";;;;;;;;;;;"Pb + Cd";;"до    0.0001";"5 -   7";"до    0.05";;;;;;;"до    0.02";;;;;;;;;;;;;;;;;;"прочие, каждая 0.04;  всего 0.1"
"http://splav-kharkov.com/mat_start.php?name_id=2727";"AlCo10";"Алюминиевые лигатуры";;;;;"до     0.3";;;;;"до    0.2";;;;;;"9 -   11";;;;;;"Pb + Cd";;"до    0.0001";;;;;;;;;"до    0.02";;;;;;;;;;;;;;;;;;"прочие, каждая 0.04;  всего 0.1"
"http://splav-kharkov.com/mat_start.php?name_id=2730";"AlCr10";"Алюминиевые лигатуры";;"до    0.03";;;"до     0.3";;;;;"до    0.2";"до    0.05";;;;"9 -   11";;"до    0.05";;;;;"Pb + Cd";;"до    0.0001";;"до    0.05";;;;"до    0.05";;;"до    0.02";;;;;;;;;;;;;;;;;;"прочие, каждая 0.04;  всего 0.1"
"http://splav-kharkov.com/mat_start.php?name_id=2731";"AlCr20(A)";"Алюминиевые лигатуры";;;;;"до     0.3";;;;;"до    0.3";;;;;"18 -   22";;;;;;;"Pb + Cd";;"до    0.0001";;;;;;;;;"до    0.02";;;;;;;;;;;;;;;;;;"прочие, каждая 0.04;  всего 0.1"
"http://splav-kharkov.com/mat_start.php?name_id=2732";"AlCr20(B)";"Алюминиевые лигатуры";;"до    0.1";;;"до     0.7";;;;;"до    0.5";"до    0.4";"до    0.2";;;"18 -   22";;"до    0.2";;;;;"Pb + Cd";;"до    0.0001";;"до    0.5";;;;"до    0.2";;;"до    0.02";;;;;;;;;;;;;;;;;;"прочие, каждая 0.04;  всего 0.1"
"http://splav-kharkov.com/mat_start.php?name_id=2728";"AlCr5(A)";"Алюминиевые лигатуры";;;;;"до     0.3";;;;;"до    0.2";"до    0.05";;;;"4.5 -   5.5";;"до    0.05";;;;;"Pb + Cd";;"до    0.0001";;"до    0.05";;;;"до    0.05";;;"до    0.02";;;;;;;;;;;;;;;;;;"прочие, каждая 0.04;  всего 0.1"
"http://splav-kharkov.com/mat_start.php?name_id=2729";"AlCr5(B)";"Алюминиевые лигатуры";;"до    0.1";;;"до     0.7";;;;;"до    0.5";"до    0.4";"до    0.2";;;"4.5 -   5.5";;"до    0.2";;;;;"Pb + Cd";;"до    0.0001";;"до    0.5";;;;"до    0.2";;;"до    0.02";;;;;;;;;;;;;;;;;;"прочие, каждая 0.04;  всего 0.1"
"http://splav-kharkov.com/mat_start.php?name_id=2733";"AlCu33(A)";"Алюминиевые лигатуры";;;;;"до     0.3";;;;;"до    0.3";;;;;;;"31 -   35";;;;;"Pb + Cd";;"до    0.0001";;;;;;"до    0.05";;;"до    0.02";;;;;;;;;;;;;;;;;;"прочие, каждая 0.04;  всего 0.1"
"http://splav-kharkov.com/mat_start.php?name_id=2734";"AlCu33(B)";"Алюминиевые лигатуры";;"до    0.1";;;"до     0.7";;;;;"до    0.5";"до    0.4";"до    0.2";;;"до    0.1";;"31 -   35";;;;;"Pb + Cd";;"до    0.0001";;"до    0.5";;;;"до    0.2";;;"до    0.02";;;;;;;;;;;;;;;;;;"прочие, каждая 0.04;  всего 0.1"
"http://splav-kharkov.com/mat_start.php?name_id=2735";"AlCu50(A)";"Алюминиевые лигатуры";;"до    0.03";;;"до     0.3";;;;;"до    0.3";"до    0.05";;;;;;"47 -   53";;;;;"Pb + Cd";;"до    0.0001";;"до    0.05";;;;"до    0.05";;;"до    0.02";;;;;;;;;;;;;;;;;;"прочие, каждая 0.04;  всего 0.1"
"http://splav-kharkov.com/mat_start.php?name_id=2736";"AlCu50(B)";"Алюминиевые лигатуры";;"до    0.1";;;"до     0.7";;;;;"до    0.5";"до    0.4";"до    0.2";;;"до    0.1";;"47 -   53";;;;;"Pb + Cd";;"до    0.0001";;"до    0.5";;;;"до    0.2";;;"до    0.02";;;;;;;;;;;;;;;;;;"прочие, каждая 0.04;  всего 0.1"
"http://splav-kharkov.com/mat_start.php?name_id=2737";"AlFe10(A)";"Алюминиевые лигатуры";;;;;"9 -    11";;;;;"до    0.3";;;;;;;;;;;;"Pb + Cd";;"до    0.0001";;;;;;;;;"до    0.02";;;;;;;;;;;;;;;;;;"прочие, каждая 0.04;  всего 0.1"
"http://splav-kharkov.com/mat_start.php?name_id=2738";"AlFe10(B)";"Алюминиевые лигатуры";;"до    0.1";;;"9 -    11";;;;;"до    0.5";"до    0.4";"до    0.2";;;"до    0.1";;"до    0.2";;;;;"Pb + Cd";;"до    0.0001";;"до    0.5";;;;"до    0.2";;;"до    0.02";;;;;;;;;;;;;;;;;;"прочие, каждая 0.04;  всего 0.1"
"http://splav-kharkov.com/mat_start.php?name_id=2739";"AlFe20";"Алюминиевые лигатуры";;;;;"18 -    22";;;;;"до    0.3";"до    0.2";;;;;;;;;;;"Pb + Cd";;"до    0.0001";;;;;;;;;"до    0.02";;;;;;;;;;;;;;;;;;"прочие, каждая 0.04;  всего 0.1"
"http://splav-kharkov.com/mat_start.php?name_id=2740";"AlMg10";"Алюминиевые лигатуры";;;;;"до     0.3";;;;;"до    0.3";;;;;;;;;;;;"Pb + Cd";;"до    0.0001";;"9 -   11";;;;;;;"до    0.02";;;;;;;;;;;;;;;;;;"прочие, каждая 0.04;  всего 0.1"
"http://splav-kharkov.com/mat_start.php?name_id=2741";"AlMg20";"Алюминиевые лигатуры";;;;;"до     0.3";;;;;"до    0.3";;;;;;;;;;;;"Pb + Cd";;"до    0.0001";;"18 -   22";;;;;;;"до    0.02";;;;;;;;;;;;;;;;;;"прочие, каждая 0.04;  всего 0.1"
"http://splav-kharkov.com/mat_start.php?name_id=2743";"AlMn10(A)";"Алюминиевые лигатуры";;"до    0.03";;;"до     0.4";;;;;"до    0.3";"9 -   11";;;;;;"до    0.04";;;;;"Pb + Cd";;"до    0.0001";;"до    0.04";;;;"до    0.04";;;"до    0.02";;;;;;;;;;;;;;;;;;"прочие, каждая 0.04;  всего 0.1"
"http://splav-kharkov.com/mat_start.php?name_id=2742";"AlMg50";"Алюминиевые лигатуры";;;;;"до     0.3";;;;;"до    0.3";;;;;;;;;;;;"Pb + Cd";;"до    0.0001";;"47 -   53";;;;;;;"до    0.02";;;;;;;;;;;;;;;;;;"прочие, каждая 0.04;  всего 0.1"
"http://splav-kharkov.com/mat_start.php?name_id=2744";"AlMn10(B)";"Алюминиевые лигатуры";;"до    0.1";;;"до     0.7";;;;;"до    0.5";"9 -   11";"до    0.2";;;"до    0.1";;"до    0.2";;;;;"Pb + Cd";;"до    0.0001";;"до    0.5";;;;"до    0.2";;;"до    0.02";;;;;;;;;;;;;;;;;;"прочие, каждая 0.04;  всего 0.1"
"http://splav-kharkov.com/mat_start.php?name_id=2745";"AlMn20(A)";"Алюминиевые лигатуры";;"до    0.03";;;"до     0.4";;;;;"до    0.3";"18 -   22";;;;;;"до    0.04";;;;;"Pb + Cd";;"до    0.0001";;"до    0.04";;;;"до    0.04";;;"до    0.02";;;;;;;;;;;;;;;;;;"прочие, каждая 0.04;  всего 0.1"
"http://splav-kharkov.com/mat_start.php?name_id=2746";"AlMn20(B)";"Алюминиевые лигатуры";;"до    0.1";;;"до     0.7";;;;;"до    0.5";"18 -   22";"до    0.2";;;"до    0.1";;"до    0.2";;;;;"Pb + Cd";;"до    0.0001";;"до    0.5";;;;"до    0.2";;;"до    0.02";;;;;;;;;;;;;;;;;;"прочие, каждая 0.04;  всего 0.1"
"http://splav-kharkov.com/mat_start.php?name_id=2747";"AlMn60(A)";"Алюминиевые лигатуры";;;;;"до     0.3";;;;;"до    0.3";"58 -   64";;;;;;;;;;;"Pb + Cd";;"до    0.0001";;;;;;;;;"до    0.02";;;;;;;;;;;;;;;;;;"прочие, каждая 0.04;  всего 0.1"
"http://splav-kharkov.com/mat_start.php?name_id=2748";"AlMn60(B)";"Алюминиевые лигатуры";;;;;"до     1";;;;;"до    0.3";"58 -   64";;;;;;;;;;;"Pb + Cd";;"до    0.0001";;;;;;;;;"до    0.02";;;;;;;;;;;;;;;;;;"прочие, каждая 0.04;  всего 0.1"
"http://splav-kharkov.com/mat_start.php?name_id=2749";"AlNi10";"Алюминиевые лигатуры";;;;;"до     0.3";;;;;"до    0.3";;"9 -   11";;;;;;;;;;"Pb + Cd";;"до    0.0001";;;;;;;;;"до    0.02";;;;;;;;;;;;;;;;;;"прочие, каждая 0.04;  всего 0.1"
"http://splav-kharkov.com/mat_start.php?name_id=2750";"AlNi20";"Алюминиевые лигатуры";;;;;"до     0.3";;;;;"до    0.3";;"18 -   22";;;;;;;;;;"Pb + Cd";;"до    0.0001";;;;;;;;;"до    0.02";;;;;;;;;;;;;;;;;;"прочие, каждая 0.04;  всего 0.1"
"http://splav-kharkov.com/mat_start.php?name_id=2751";"AlSb10";"Алюминиевые лигатуры";;;;;"до     0.3";;;;;"до    0.3";;;;;;;;;;;;"Pb + Cd";;"до    0.0001";;;;;;;"9 -   11";;"до    0.02";;;;;;;;;;;;;;;;;;"прочие, каждая 0.04;  всего 0.1"
"http://splav-kharkov.com/mat_start.php?name_id=2752";"AlSc2(A)";"Алюминиевые лигатуры";;;;;"до     0.05";;;;;"до    0.05";"до    0.01";;;;;;"до    0.01";;;;;"Pb + Cd";;"до    0.0001";"до    0.01";"до    0.1";;;;;;;"до    0.02";;;;;;;;;;;;;;;;;;"прочие, каждая 0.04;  всего 0.1";;;;;;;"1.7 -   2.3";"до    0.01"
"http://splav-kharkov.com/mat_start.php?name_id=2753";"AlSc2(B)";"Алюминиевые лигатуры";;;;;"до     0.3";;;;;"до    0.3";"до    0.05";;;;;;"до    0.05";;;;;"Pb + Cd";;"до    0.0001";"до    0.01";"до    0.1";;;;;;;"до    0.02";;;;;;;;;;;;;;;;;;"прочие, каждая 0.04;  всего 0.1";;;;;;;"1.7 -   2.3";"до    0.01"
"http://splav-kharkov.com/mat_start.php?name_id=2754";"AlSc5(A)";"Алюминиевые лигатуры";;;;;"до     0.05";;;;;"до    0.05";"до    0.01";;;;;;"до    0.01";;;;;"Pb + Cd";;"до    0.0001";"до    0.01";"до    0.1";;;;;;;"до    0.02";;;;;;;;;;;;;;;;;;"прочие, каждая 0.04;  всего 0.1";;;;;;;"4.7 -   5.3";"до    0.01"
"http://splav-kharkov.com/mat_start.php?name_id=2755";"AlSc5(B)";"Алюминиевые лигатуры";;;;;"до     0.3";;;;;"до    0.3";"до    0.05";;;;;;"до    0.05";;;;;"Pb + Cd";;"до    0.0001";"до    0.01";"до    0.1";;;;;;;"до    0.02";;;;;;;;;;;;;;;;;;"прочие, каждая 0.04;  всего 0.1";;;;;;;"4.7 -   5.3";"до    0.01"
"http://splav-kharkov.com/mat_start.php?name_id=2756";"AlSi20(A)";"Алюминиевые лигатуры";;;;;"до     0.3";;;;;"18 -   22";;;;;;;;;;;;"Pb + Cd";;"до    0.0001";"до    0.06";;;;;;;;"до    0.02";;;;;;;;;;;;;;;;;;"прочие, каждая 0.04;  всего 0.1"
"http://splav-kharkov.com/mat_start.php?name_id=2757";"AlSi20(B)";"Алюминиевые лигатуры";;"до    0.1";;;"до     0.7";;;;;"18 -   22";"до    0.4";"до    0.2";;;"до    0.1";;"до    0.2";;;;;"Pb + Cd";;"до    0.0001";"до    0.06";"до    0.5";;;;"до    0.2";;;"до    0.02";;;;;;;;;;;;;;;;;;"прочие, каждая 0.04;  всего 0.1"
"http://splav-kharkov.com/mat_start.php?name_id=2758";"AlSi50(A)";"Алюминиевые лигатуры";;"до    0.05";;;"до     0.3";;;;;"47 -   53";"до    0.05";"до    0.05";;;"до    0.05";;"до    0.05";;;;;"Pb + Cd";;"до    0.0001";"до    0.15";"до    0.05";;;;"до    0.05";;;"до    0.02";;;;;;;;;;;;;;;;;;"прочие, каждая 0.04;  всего 0.1"
"http://splav-kharkov.com/mat_start.php?name_id=2759";"AlSi50(B)";"Алюминиевые лигатуры";;"до    0.1";;;"до     0.7";;;;;"47 -   53";"до    0.4";"до    0.2";;;"до    0.1";;"до    0.2";;;;;"Pb + Cd";;"до    0.0001";"до    0.15";"до    0.5";;;;"до    0.2";;;"до    0.02";;;;;;;;;;;;;;;;;;"прочие, каждая 0.04;  всего 0.1"
"http://splav-kharkov.com/mat_start.php?name_id=2762";"AlSr10";"Алюминиевые лигатуры";;;;;"до     0.3";;;;;"до    0.3";;;;;;;;;;;;"Pb + Cd";;"до    0.0001";"до    0.1";"до    0.1";"до    0.1";;;;;;"до    0.02";;;;;;;;;;;;;;;;;;"прочие, каждая 0.04;  всего 0.1";;;;;;;;"до    0.01";"9 -   11"
"http://splav-kharkov.com/mat_start.php?name_id=2763";"AlSr10Ti1B0.2";"Алюминиевые лигатуры";;"0.8 -   1.2";;;"до     0.3";;;;;"до    0.3";;;;;;;;;;;"0.15 -   0.25";"Pb + Cd";;"до    0.0001";"до    0.1";"до    0.1";"до    0.1";;;;;;"до    0.02";;;;;;;;;;;;;;;;;;"прочие, каждая 0.04;  всего 0.1";;;;;;;;"до    0.01";"9 -   11"
"http://splav-kharkov.com/mat_start.php?name_id=2760";"AlSr3.5";"Алюминиевые лигатуры";;;;;"до     0.3";;;;;"до    0.3";;;;;;;;;;;;"Pb + Cd";;"до    0.0001";"до    0.03";;;;;;;;"до    0.02";;;;;;;;;;;;;;;;;;"прочие, каждая 0.04;  всего 0.1";;;;;;;;"до    0.01";"3.2 -   3.8"
"http://splav-kharkov.com/mat_start.php?name_id=2761";"AlSr5";"Алюминиевые лигатуры";;;;;"до     0.3";;;;;"до    0.3";;;;;;;;;;;;"Pb + Cd";;"до    0.0001";"до    0.05";"до    0.05";"до    0.05";;;;;;"до    0.02";;;;;;;;;;;;;;;;;;"прочие, каждая 0.04;  всего 0.1";;;;;;;;"до    0.01";"4.5 -   5.5"
"http://splav-kharkov.com/mat_start.php?name_id=2766";"AlTi10(A)";"Алюминиевые лигатуры";;"9 -   11";;;"до     0.3";;;;;"до    0.2";;;;;;;;"до    0.3";;;;"Pb + Cd";;"до    0.0001";;;;;;;;;"до    0.02";;;;;;;;;;;;;;;;;;"прочие, каждая 0.04;  всего 0.1"
"http://splav-kharkov.com/mat_start.php?name_id=2767";"AlTi10(B)";"Алюминиевые лигатуры";;"9 -   11";;;"до     0.7";;;;;"до    0.3";"до    0.4";"до    0.2";;;"до    0.1";;"до    0.2";"до    0.5";;;;"Pb + Cd";;"до    0.0001";;"до    0.5";;;;"до    0.2";;;"до    0.02";;;;;;;;;;;;;;;;;;"прочие, каждая 0.04;  всего 0.1"
"http://splav-kharkov.com/mat_start.php?name_id=2764";"AlTi2.5";"Алюминиевые лигатуры";;"2 -   3";;;"до     0.3";;;;;"до    0.2";"до    0.05";;;;;;"до    0.05";"до    0.2";;;;"Pb + Cd";;"до    0.0001";;"до    0.05";;;;"до    0.05";;;"до    0.02";;;;;;;;;;;;;;;;;;"прочие, каждая 0.04;  всего 0.1"
"http://splav-kharkov.com/mat_start.php?name_id=2768";"AlTi3B1";"Алюминиевые лигатуры";;"2.7 -   3.5";;;"до     0.3";;;;;"до    0.3";;;;;;;;"до    0.2";;;"0.8 -   1.2";"Pb + Cd";;"до    0.0001";;;;;;;;;"до    0.02";;;;;;;;;;;;;;;;;;"прочие, каждая 0.04;  всего 0.1"
"http://splav-kharkov.com/mat_start.php?name_id=2765";"AlTi5";"Алюминиевые лигатуры";;"4.5 -   5.5";;;"до     0.3";;;;;"до    0.2";"до    0.05";;;;;;"до    0.05";"до    0.2";;;;"Pb + Cd";;"до    0.0001";;"до    0.05";;;;"до    0.05";;;"до    0.02";;;;;;;;;;;;;;;;;;"прочие, каждая 0.04;  всего 0.1"
"http://splav-kharkov.com/mat_start.php?name_id=2769";"AlTi5B0.2";"Алюминиевые лигатуры";;"4.5 -   5.5";;;"до     0.3";;;;;"до    0.2";;;;;;;;"до    0.15";;;"0.15 -   0.25";"Pb + Cd";;"до    0.0001";;;;;;;;;"до    0.02";;;;;;;;;;;;;;;;;;"прочие, каждая 0.04;  всего 0.1"
"http://splav-kharkov.com/mat_start.php?name_id=1094";"БрМг0.3";"Бронза  жаропрочная";;;;;;;;;;;;;;;;;"99.3 -   99.6";;;;;;;;;"0.2 -   0.5";;;;;;;;;;;;;;;;;;;;;;;;;"всего 0.2"
"http://splav-kharkov.com/mat_start.php?name_id=2770";"AlTi5B0.6";"Алюминиевые лигатуры";;"4.5 -   5.5";;;"до     0.3";;;;;"до    0.3";;;;;;;;"до    0.2";;;"0.5 -   0.8";"Pb + Cd";;"до    0.0001";;;;;;;;;"до    0.02";;;;;;;;;;;;;;;;;;"прочие, каждая 0.04;  всего 0.1"
"http://splav-kharkov.com/mat_start.php?name_id=2773";"AlV10";"Алюминиевые лигатуры";;;;;"до     0.3";;;;;"до    0.3";;;;;;;;"9 -   11";;;;"Pb + Cd";;"до    0.0001";;;;;;;;;"до    0.02";;;;;;;;;;;;;;;;;;"прочие, каждая 0.04;  всего 0.1"
"http://splav-kharkov.com/mat_start.php?name_id=2771";"AlTi5B1";"Алюминиевые лигатуры";;"4.5 -   5.5";;;"до     0.3";;;;;"до    0.2";;;;;;;;"до    0.15";;;"0.9 -   1.1";"Pb + Cd";;"до    0.0001";;;;;;;;;"до    0.02";;;;;;;;;;;;;;;;;;"прочие, каждая 0.04;  всего 0.1"
"http://splav-kharkov.com/mat_start.php?name_id=2772";"AlV5";"Алюминиевые лигатуры";;;;;"до     0.4";;;;;"до    0.3";"до    0.15";;;;;;;"4 -   6";;;;"Pb + Cd";;"до    0.0001";;;;;;;;;"до    0.02";;;;;;;;;;;;;;;;;;"прочие, каждая 0.04;  всего 0.1"
"http://splav-kharkov.com/mat_start.php?name_id=2777";"AlZr10(A)";"Алюминиевые лигатуры";;;"9 -   11";;"до     0.3";;;;;"до    0.2";"до    0.05";;;;;;"до    0.05";;;;;"Pb + Cd";;"до    0.0001";;"до    0.05";;;;"до    0.05";;;"до    0.02";;;;;;;;;;;;;;;;;;"прочие, каждая 0.04;  всего 0.1"
"http://splav-kharkov.com/mat_start.php?name_id=2778";"AlZr10(B)";"Алюминиевые лигатуры";;"до    0.2";"9 -   11";;"до     0.45";;;;;"до    0.3";;"до    0.2";;;;;"до    0.2";;;;;"Pb + Cd";;"до    0.0001";;;;;;;;;"до    0.2";;;;;;;;;;;;;;;;;;"прочие, каждая 0.04;  всего 0.1"
"http://splav-kharkov.com/mat_start.php?name_id=2779";"AlZr15";"Алюминиевые лигатуры";;;"13.5 -   16";;"до     0.4";;;;;"до    0.3";;;;;;;;;;;;"Pb + Cd";;"до    0.0001";;;;;;;;;"до    0.02";;;;;;;;;;;;;;;;;;"прочие, каждая 0.04;  всего 0.1"
"http://splav-kharkov.com/mat_start.php?name_id=2775";"AlZr2.5";"Алюминиевые лигатуры";;;"2 -   3";;"до     0.3";;;;;"до    0.3";;;;;;;;;;;;"Pb + Cd";;"до    0.0001";;;;;;;;;"до    0.02";;;;;;;;;;;;;;;;;;"прочие, каждая 0.04;  всего 0.1"
"http://splav-kharkov.com/mat_start.php?name_id=2774";"AlZr5(A)";"Алюминиевые лигатуры";;;"4.5 -   5.5";;"до     0.3";;;;;"до    0.2";"до    0.05";;;;;;"до    0.05";;;;;"Pb + Cd";;"до    0.0001";;"до    0.05";;;;"до    0.05";;;"до    0.02";;;;;;;;;;;;;;;;;;"прочие, каждая 0.04;  всего 0.1"
"http://splav-kharkov.com/mat_start.php?name_id=2776";"AlZr5(B)";"Алюминиевые лигатуры";;"до    0.1";"4.5 -   5.5";;"до     0.45";;;;;"до    0.3";;"до    0.1";;;;;"до    0.1";;;;;"Pb + Cd";;"до    0.0001";;;;;;;;;"до    0.02";;;;;;;;;;;;;;;;;;"прочие, каждая 0.04;  всего 0.1"
"http://splav-kharkov.com/mat_start.php?name_id=2562";"CuSn5Zn5Pb5-C";"Бронза оловянная литейная";;;;;"до     0.3";;;;;"до    0.01";;"до    2";"до    0.1";"до    0.1";;;"83 -   87";;"до    0.01";;;;;;;;;;"4 -   6";"4 -   6";"до    0.25";;"4 -   6"
"http://splav-kharkov.com/mat_start.php?name_id=1305";"БрО10";"Бронза оловянная литейная";;;;;;;;;;;;;;;;;;;;;;;;;;;;;;;;;;;;;"-";"мм";"-";"МПа";"МПа";"%";"%";"кДж / м2";"-"
"http://splav-kharkov.com/mat_start.php?name_id=1305";"БрО10";"Бронза оловянная литейная";;;;;;;;;;;;;;;;;;;;;;;;;;;;;;;;;;;;;"литье в кокиль";;;"295";;"3-10"
"http://splav-kharkov.com/mat_start.php?name_id=1305";"БрО10";"Бронза оловянная литейная";;;;;;;;;;;;;;;;;;;;;;;;;;;;;;;;;;;;;"литье в песчаную форму";;;"215";"175";"3-10"
"http://splav-kharkov.com/mat_start.php?name_id=1034";"БрО10С10";"Бронза оловянная литейная";;;;;"до     0.2";;;;;"до    0.02";;;;"до    0.05";;;"77.1 -   83";;"до    0.02";;;;;;;;;;"8 -   11";"до    0.5";"до    0.3";;"9 -   11";;;;;;;;;;;;;;;;;;"всего 0.9"
"http://splav-kharkov.com/mat_start.php?name_id=1515";"БрО10С12Н3";"Бронза оловянная литейная";;;;;;;;;;;;;;;;;;;;;;;;;;;;;;;;;;;;;"-";"мм";"-";"МПа";"МПа";"%";"%";"кДж / м2";"-"
"http://splav-kharkov.com/mat_start.php?name_id=1515";"БрО10С12Н3";"Бронза оловянная литейная";;;;;;;;;;;;;;;;;;;;;;;;;;;;;;;;;;;;;"литье в кокиль";;;"245";;"5"
