Repository: a-dev-mobile/splav-kharkov

File: content/chem/article_all_1.csv (part 15 of 20)
"http://splav-kharkov.com/mat_start.php?name_id=981";"47НКХ";"Сплав прецизионный магнитно-мягкий";"до     0.03";;;;"26.33 -    30.25";;;;;"0.15 -   0.3";"0.3 -   0.6";"46 -   48";"до    0.02";"до    0.02";"1.8 -   2.2";"21.5 -   22.5"
"http://splav-kharkov.com/mat_start.php?name_id=691";"49К2ФА";"Сплав прецизионный магнитно-мягкий";"до     0.03";;;;"47.2 -    50.3";;;;;"до    0.15";"до    0.3";"до    0.3";"до    0.01";"до    0.01";;"48 -   50";;"1.7 -   2"
"http://splav-kharkov.com/mat_start.php?name_id=676";"50Н";"Сплав прецизионный магнитно-мягкий";"до     0.03";;;;"48.33 -    50.55";;;;;"0.15 -   0.3";"0.3 -   0.6";"49 -   50.5";"до    0.02";"до    0.02";;;"до    0.2"
"http://splav-kharkov.com/mat_start.php?name_id=690";"49КФ";"Сплав прецизионный магнитно-мягкий";"до     0.05";;;;"47.01 -    50.7";;;;;"до    0.3";"до    0.3";"до    0.5";"до    0.02";"до    0.02";;"48 -   50";;"1.3 -   1.8"
"http://splav-kharkov.com/mat_start.php?name_id=1032";"БрО10Ф1";"Бронза оловянная литейная";;;;;"до     0.2";;;;;"до    0.02";;;;"0.4 -   1.1";;;"86.9 -   90.6";;"до    0.02";;;;;;;;;;"до    0.3";"до    0.3";"до    0.3";;"9 -   11";;;;;;;;;;;;;;;;;;"всего 1"
"http://splav-kharkov.com/mat_start.php?name_id=1033";"БрО10Ц2";"Бронза оловянная литейная";;;;;"до     0.3";;;;;"до    0.02";;;;"до    0.05";;;"85 -   90";;"до    0.02";;;"Si + Al";;;;;;;"до    0.5";"1 -   3";"до    0.3";;"9 -   11";;;;;;;;;;;;;;;;;;"всего 1"
"http://splav-kharkov.com/mat_start.php?name_id=1513";"БрО3.5Ц7С5";"Бронза оловянная литейная";;;;;;;;;;;;;;;;;;;;;;;;;;;;;;;;;;;;;"-";"мм";"-";"МПа";"МПа";"%";"%";"кДж / м2";"-"
"http://splav-kharkov.com/mat_start.php?name_id=1513";"БрО3.5Ц7С5";"Бронза оловянная литейная";;;;;;;;;;;;;;;;;;;;;;;;;;;;;;;;;;;;;"литье в кокиль";;;"175";;"4"
"http://splav-kharkov.com/mat_start.php?name_id=1513";"БрО3.5Ц7С5";"Бронза оловянная литейная";;;;;;;;;;;;;;;;;;;;;;;;;;;;;;;;;;;;;"литье в песчаную форму";;;"145";;"6"
"http://splav-kharkov.com/mat_start.php?name_id=1306";"БрО19";"Бронза оловянная литейная";;;;;;;;;;"до    0.02";;;;"до    0.1";;;"79.3 -   82";;"до    0.02";;;;;;;;;;"до    0.5";"до    0.2";"до    0.3";"до    0.02";"18 -   19.5";;;;;;;;;;;;;;;;;;"всего 1.2"
"http://splav-kharkov.com/mat_start.php?name_id=1024";"БрО3Ц12С5";"Бронза оловянная литейная";;;;;"до     0.4";;;;;"до    0.02";;;;"до    0.05";;;"74.2 -   87";;"до    0.02";;;"Si + Al";;;;;;;"3 -   6";"8 -   15";"до    0.5";;"2 -   3.5";;;;;;;;;;;;;;;;;;"всего 1.3"
"http://splav-kharkov.com/mat_start.php?name_id=1316";"БрО3Ц13С4";"Бронза оловянная литейная";;;;;"до     0.4";;;;;"до    0.02";;"до    2";"до    0.08";"до    0.1";;;"73.2 -   85.9";;"до    0.02";;;;;;;"до    0.02";;"до    0.15";"3 -   6";"9 -   16";"до    0.5";;"2.1 -   3.5";;;;;;;;;;;;;;;;;;"всего 1.3"
"http://splav-kharkov.com/mat_start.php?name_id=1898";"БрО3Ц6С5";"Бронза оловянная литейная";;;;;"до     0.4";;;;;"до    0.05";;"до    1";;"до    0.1";;;"79.6 -   90.7";;"до    0.05";;;;;;;;;;"3 -   6";"3 -   8";"до    0.5";;"2 -   4";;;;;;;;;;;;;;;;;;"всего 1.3"
"http://splav-kharkov.com/mat_start.php?name_id=1312";"БрО3Ц7С5Н";"Бронза оловянная литейная";;;;;;;;;;;;;;;;;;;;;;;;;;;;;;;;;;;;;"-";"мм";"-";"МПа";"МПа";"%";"%";"кДж / м2";"-"
"http://splav-kharkov.com/mat_start.php?name_id=1312";"БрО3Ц7С5Н";"Бронза оловянная литейная";;;;;;;;;;;;;;;;;;;;;;;;;;;;;;;;;;;;;"литье в песчаную форму";;;"175";;"8"
"http://splav-kharkov.com/mat_start.php?name_id=1312";"БрО3Ц7С5Н";"Бронза оловянная литейная";;;;;;;;;;;;;;;;;;;;;;;;;;;;;;;;;;;;;"литье в песчаную форму";;;"205";"176";"5"
"http://splav-kharkov.com/mat_start.php?name_id=1025";"БрО3Ц7С5Н1";"Бронза оловянная литейная";;;;;"до     0.4";;;;;"до    0.02";;"0.5 -   2";;"до    0.05";;;"77.2 -   88";;"до    0.02";;;"Si + Al";;;;;;;"3 -   6";"6 -   9.5";"до    0.5";;"2.5 -   4";;;;;;;;;;;;;;;;;;"всего 1.3"
"http://splav-kharkov.com/mat_start.php?name_id=1315";"БрО3Ц8С4Н1";"Бронза оловянная литейная";;;;;"до     0.4";;;;;"до    0.02";;"0.5 -   2";"до    0.08";"до    0.1";;;"76.7 -   86.9";;"до    0.02";;;;;;;"до    0.02";;"до    0.15";"3 -   6";"7 -   10";"до    0.5";;"2.6 -   4";;;;;;;;;;;;;;;;;;"всего 1.3"
"http://splav-kharkov.com/mat_start.php?name_id=1027";"БрО4Ц4С17";"Бронза оловянная литейная";;;;;"до     0.4";;;;;"до    0.05";;;;"до    0.1";;;"67.2 -   80.5";;"до    0.05";;;;;;;;;;"14 -   20";"2 -   6";"до    0.5";;"3.5 -   5.5";;;;;;;;;;;;;;;;;;"всего 1.3"
"http://splav-kharkov.com/mat_start.php?name_id=1026";"БрО4Ц7С5";"Бронза оловянная литейная";;;;;"до     0.4";;;;;"до    0.05";;;;"до    0.1";;;"77.7 -   87";;"до    0.05";;;;;;;;;;"4 -   7";"6 -   9";"до    0.5";;"3 -   5";;;;;;;;;;;;;;;;;;"всего 1.3"
"http://splav-kharkov.com/mat_start.php?name_id=1899";"БрО4Ц8С5";"Бронза оловянная литейная";;;;;"до     0.4";;;;;"до    0.05";;"до    2";"до    0.08";"до    0.1";;;"75.85 -   85.1";;"до    0.05";;;;;;;"до    0.02";;"до    0.15";"4 -   7";"6.5 -   9";"до    0.5";;"3.1 -   5.5";;;;;;;;;;;;;;;;;;"всего 1.3"
"http://splav-kharkov.com/mat_start.php?name_id=1029";"БрО5С25";"Бронза оловянная литейная";;;;;"до     0.2";;;;;"до    0.02";;;;"до    0.05";;;"66.8 -   73";;"до    0.02";;;;;;;;;;"23 -   26";"до    0.5";"до    0.5";;"4 -   6";;;;;;;;;;;;;;;;;;"всего 1.2"
"http://splav-kharkov.com/mat_start.php?name_id=1028";"БрО5Ц5С5";"Бронза оловянная литейная";;;;;"до     0.4";;;;;"до    0.05";;;;"до    0.1";;;"80.7 -   88";;"до    0.05";;;;;;;;;;"4 -   6";"4 -   6";"до    0.5";;"4 -   6";;;;;;;;;;;;;;;;;;"всего 1.3"
"http://splav-kharkov.com/mat_start.php?name_id=1317";"БрО5Ц6С5";"Бронза оловянная литейная";;;;;"до     0.4";;;;;"до    0.05";;"до    1";"до    0.08";"до    0.1";;;"77.85 -   86";;"до    0.05";;;;;;;"до    0.02";;"до    0.15";"4.1 -   6";"4.5 -   6.5";"до    0.5";;"4.1 -   6";;;;;;;;;;;;;;;;;;"всего 1.3"
"http://splav-kharkov.com/mat_start.php?name_id=1409";"БрО6С6Ц3";"Бронза оловянная литейная";;;;;;;;;;;;;;;;;;;;;;;;;;;;;;;;;;;;;"-";"мм";"-";"МПа";"МПа";"%";"%";"кДж / м2";"-"
"http://splav-kharkov.com/mat_start.php?name_id=1409";"БрО6С6Ц3";"Бронза оловянная литейная";;;;;;;;;;;;;;;;;;;;;;;;;;;;;;;;;;;;;"литье в кокиль";;;"175-215";"80-195";"4-8";"8";"294"
"http://splav-kharkov.com/mat_start.php?name_id=1409";"БрО6С6Ц3";"Бронза оловянная литейная";;;;;;;;;;;;;;;;;;;;;;;;;;;;;;;;;;;;;"литье в песчаную форму";;;"145-195";;"8-12";;"225"
"http://splav-kharkov.com/mat_start.php?name_id=1900";"БрО6Ц6С2Х";"Бронза оловянная литейная";;;;;"до     0.5";;;;;;;;;;;;"79.9 -   88";;"до    0.1";;;;;;;;;;"1 -   4";"5 -   7";"до    0.5";;"5 -   7";;;;;;;;;;;;;;;;;;"всего 1"
"http://splav-kharkov.com/mat_start.php?name_id=1030";"БрО6Ц6С3";"Бронза оловянная литейная";;;;;"до     0.4";;;;;"до    0.02";;;;"до    0.05";;;"80.7 -   88";;"до    0.05";;;;;;;;;;"2 -   4";"5 -   7";"до    0.5";;"5 -   7";;;;;;;;;;;;;;;;;;"всего 1.3"
"http://splav-kharkov.com/mat_start.php?name_id=1311";"БрО8Н4Ц2";"Бронза оловянная литейная";;;;;;;;;;;;;;;;;;;;;;;;;;;;;;;;;;;;;"-";"мм";"-";"МПа";"МПа";"%";"%";"кДж / м2";"-"
"http://splav-kharkov.com/mat_start.php?name_id=1311";"БрО8Н4Ц2";"Бронза оловянная литейная";;;;;;;;;;;;;;;;;;;;;;;;;;;;;;;;;;;;;"литье в кокиль";;;"345";;"16"
"http://splav-kharkov.com/mat_start.php?name_id=1311";"БрО8Н4Ц2";"Бронза оловянная литейная";;;;;;;;;;;;;;;;;;;;;;;;;;;;;;;;;;;;;"литье в песчаную форму";;;"265";"175";"14"
"http://splav-kharkov.com/mat_start.php?name_id=1310";"БрО8С12";"Бронза оловянная литейная";;;;;;;;;;;;;;;;;;;;;;;;;;;;;;;;;;;;;"-";"мм";"-";"МПа";"МПа";"%";"%";"кДж / м2";"-"
"http://splav-kharkov.com/mat_start.php?name_id=1310";"БрО8С12";"Бронза оловянная литейная";;;;;;;;;;;;;;;;;;;;;;;;;;;;;;;;;;;;;"литье в кокиль";;;"145-195";"115"
"http://splav-kharkov.com/mat_start.php?name_id=1310";"БрО8С12";"Бронза оловянная литейная";;;;;;;;;;;;;;;;;;;;;;;;;;;;;;;;;;;;;"литье в песчаную форму";;;"145-175";"100";"3-8";;"98-137"
"http://splav-kharkov.com/mat_start.php?name_id=1031";"БрО8Ц4";"Бронза оловянная литейная";;;;;"до     0.3";;;;;"до    0.02";;;;"до    0.05";;;"84 -   89";;"до    0.02";;;"Si + Al";;;;;;;"до    0.5";"4 -   6";"до    0.3";;"7 -   9";;;;;;;;;;;;;;;;;;"всего 1"
"http://splav-kharkov.com/mat_start.php?name_id=1099";"БрОФ2-0.25";"Бронза оловянная, обрабатываемая давлением";;;;;"до     0.05";;;;;;;"до    0.2";;"0.02 -   0.3";;;"96.7 -   98.98";;;;;;;;;;;;"до    0.03";"до    0.3";;;"1 -   2.5";;;;;;;;;;;;;;;;;;"всего 0.3"
"http://splav-kharkov.com/mat_start.php?name_id=1098";"БрОФ4-0.25";"Бронза оловянная, обрабатываемая давлением";;;;;"до     0.02";;;;;"до    0.002";;"до    0.2";;"0.2 -   0.3";;;"95.25 -   96.2";;"до    0.002";;;;;;;;;;"до    0.02";"до    0.3";"до    0.002";"до    0.002";"3.5 -   4";;;;;;;;;;;;;;;;;;"всего 0.1"
"http://splav-kharkov.com/mat_start.php?name_id=1097";"БрОФ6.5-0.15";"Бронза оловянная, обрабатываемая давлением";;;;;"до     0.05";;;;;"до    0.002";;"до    0.2";;"0.1 -   0.25";;;"92.28 -   93.8";;"до    0.002";;;;;;;;;;"до    0.02";"до    0.3";"до    0.002";"до    0.002";"6 -   7";;;;;;;;;;;;;;;;;;"всего 0.1"
"http://splav-kharkov.com/mat_start.php?name_id=1096";"БрОФ6.5-0.4";"Бронза оловянная, обрабатываемая давлением";;;;;"до     0.02";;;;;"до    0.005";;"до    0.2";;"0.26 -   0.4";;;"92.15 -   93.64";;"до    0.002";;;;;;;;;;"до    0.02";"до    0.3";"до    0.002";"до    0.002";"6 -   7";;;;;;;;;;;;;;;;;;"всего 0.1"
"http://splav-kharkov.com/mat_start.php?name_id=1095";"БрОФ7-0.2";"Бронза оловянная, обрабатываемая давлением";;;;;"до     0.05";;;;;"до    0.005";;"до    0.2";;"0.1 -   0.25";;;"91.27 -   92.8";;"до    0.002";;;;;;;;;;"до    0.02";"до    0.3";"до    0.002";"до    0.002";"7 -   8";;;;;;;;;;;;;;;;;;"всего 0.1"
"http://splav-kharkov.com/mat_start.php?name_id=1078";"БрОФ8-0.3";"Бронза оловянная, обрабатываемая давлением";;;;;"до     0.02";;;;;"до    0.002";;"до    0.2";;"0.26 -   0.35";;;"90.85 -   92.15";;"до    0.002";;;;;;;;;;"до    0.02";"до    0.3";"до    0.002";"до    0.002";"7.5 -   8.5";;;;;;;;;;;;;;;;;;"всего 0.1"
"http://splav-kharkov.com/mat_start.php?name_id=1100";"БрОЦ4-3";"Бронза оловянная, обрабатываемая давлением";;;;;"до     0.05";;;;;"до    0.002";;"до    0.3";;"до    0.03";;;"92.2 -   93.8";;"до    0.002";;;;;;;;;;"до    0.02";"2.7 -   3.3";"до    0.002";"до    0.002";"3.5 -   4";;;;;;;;;;;;;;;;;;"всего 0.2"
"http://splav-kharkov.com/mat_start.php?name_id=1101";"БрОЦС4-4-2.5";"Бронза оловянная, обрабатываемая давлением";;;;;"до     0.05";;;;;;;"до    0.3";;"до    0.03";;;"86 -   92.5";;"до    0.002";;;;;;;;;;"1.5 -   3.5";"3 -   5";"до    0.002";"до    0.002";"3 -   5";;;;;;;;;;;;;;;;;;"всего 0.2"
"http://splav-kharkov.com/mat_start.php?name_id=1102";"БрОЦС4-4-4";"Бронза оловянная, обрабатываемая давлением";;;;;"до     0.05";;;;;;;"до    0.3";;"до    0.03";;;"85 -   90.5";;"до    0.002";;;;;;;;;;"3.5 -   4.5";"3 -   5";"до    0.002";"до    0.002";"3 -   5";;;;;;;;;;;;;;;;;;"всего 0.2"
"http://splav-kharkov.com/mat_start.php?name_id=1365";"Cu";"Бронза  жаропрочная";;;;;;;;;;;;;;;;;;;;;;;;;;;;;;;;;;;;;"-";"мм";"-";"МПа";"МПа";"%";"%";"кДж / м2";"-"
"http://splav-kharkov.com/mat_start.php?name_id=1365";"Cu";"Бронза  жаропрочная";;;;;;;;;;;;;;;;;;;;;;;;;;;;;;;;;;;;;;;;"245";"157";"50";"90";"1666"
"http://splav-kharkov.com/mat_start.php?name_id=1202";"БрКБ2.5-0.5";"Бронза  жаропрочная";;;;;;;;;;;;;;;;"2.3 -   2.7";"96.6 -   97.3";;;;;;;"0.4 -   0.7"
"http://splav-kharkov.com/mat_start.php?name_id=1124";"БрКд1";"Бронза  жаропрочная";;;;;;;;;;;;;;;;;"98.5 -   99.1";;;;;;;;;;;;;;;;;;;;;;;;;;;;;;;;;;"всего 0.3";;"0.9 -   1.2"
"http://splav-kharkov.com/mat_start.php?name_id=1370";"БрМВТ";"Бронза  жаропрочная";;;;;;;;;;;;;;;;;;;;;;;;;;;;;;;;;;;;;"-";"мм";"-";"МПа";"МПа";"%";"%";"кДж / м2";"-"
"http://splav-kharkov.com/mat_start.php?name_id=1370";"БрМВТ";"Бронза  жаропрочная";;;;;;;;;;;;;;;;;;;;;;;;;;;;;;;;;;;;;;;;"833";"823";;"10";"294"
"http://splav-kharkov.com/mat_start.php?name_id=1372";"БрМг0.5";"Бронза  жаропрочная";;;;;"до     0.05";;;;;;;;;;;;"99.2 -   99.7";;;;;;;;;"0.3 -   0.7";;;;;;;;;;;;;;;;;;;;;;;;;"всего 0.1"
"http://splav-kharkov.com/mat_start.php?name_id=1373";"БрМг0.8";"Бронза  жаропрочная";;;;;"до     0.05";;;;;;;;;;;;"98.9 -   99.3";;;;;;;;;"0.7 -   1";;;;;;;;;;;;;;;;;;;;;;;;;"всего 0.1"
"http://splav-kharkov.com/mat_start.php?name_id=1367";"БрНХК";"Бронза  жаропрочная";;;;;;;;;;;;;;;;;;;;;;;;;;;;;;;;;;;;;"-";"мм";"-";"МПа";"МПа";"%";"%";"кДж / м2";"-"
"http://splav-kharkov.com/mat_start.php?name_id=1367";"БрНХК";"Бронза  жаропрочная";;;;;;;;;;;;;;;;;;;;;;;;;;;;;;;;;;;;;;;;"800";"780";"10";"50";"1000"
"http://splav-kharkov.com/mat_start.php?name_id=1188";"БрНБТ";"Бронза  жаропрочная";;"0.05 -   0.15";;;;;;;;;;"1.4 -   1.6";;;;;"97.15 -   98.35";;"до    0.15";;;;;"0.2 -   0.4";;;;;"до    0.005";"до    0.2";;;"до    0.1";;;;;;;;;;;;;;;;;;"всего 0.7"
"http://splav-kharkov.com/mat_start.php?name_id=1192";"БрНХК2.5-0.7-0.6";"Бронза  жаропрочная";;;;;;;;;;"0.5 -   0.9";;"2 -   2.8";;;"0.5 -   1";;"94.6 -   97";;;;;;;;;;;;;;;;;;;;;;;;;;;;;;;;;;"всего 0.7"
"http://splav-kharkov.com/mat_start.php?name_id=1189";"БрХ";"Бронза  жаропрочная";;;;;"до     0.08";;;;;;;;;;"0.4 -   1";;"98.5 -   99.6";;;;;;;;;;;;;"до    0.3";;;;;;;;;;;;;;;;;;;;;"всего 0.5"
"http://splav-kharkov.com/mat_start.php?name_id=1366";"БрХВЦр";"Бронза  жаропрочная";;;;;;;;;;;;;;;;;;;;;;;;;;;;;;;;;;;;;"-";"мм";"-";"МПа";"МПа";"%";"%";"кДж / м2";"-"
"http://splav-kharkov.com/mat_start.php?name_id=1366";"БрХВЦр";"Бронза  жаропрочная";;;;;;;;;;;;;;;;;;;;;;;;;;;;;;;;;;;;;;;;"550";"510";"19";"58";"1800"
"http://splav-kharkov.com/mat_start.php?name_id=1369";"БрХНб";"Бронза  жаропрочная";;;;;"до     0.06";;;"0.1 -   0.4";;"до    0.05";;;;"до    0.01";"0.3 -   0.5";;"98.94 -   99.6";;;;;;;;;"до    0.02";;;"до    0.005";"до    0.015"
"http://splav-kharkov.com/mat_start.php?name_id=1190";"БрХЦр";"Бронза  жаропрочная";;;"0.03 -   0.08";;;;;;;;;"до    0.03";;;"0.4 -   1";;"98.82 -   99.57";;;;;;;;;;;"до    0.01";"до    0.003";"до    0.01";;"до    0.002";"до    0.01";;;;;;;;;;;;;;;;;;"всего 0.1"
"http://splav-kharkov.com/mat_start.php?name_id=1191";"БрЦр0.2";"Бронза  жаропрочная";;;"0.1 -   0.3";;;;;;;;;;;;;;"99.7 -   99.9"
"http://splav-kharkov.com/mat_start.php?name_id=1201";"БрЦр0.3";"Бронза  жаропрочная";;;"0.2 -   0.5";;;;;;;;;;;;;;"99.5 -   99.8"
"http://splav-kharkov.com/mat_start.php?name_id=1363";"БрЦр0.4";"Бронза  жаропрочная";;;"0.3 -   0.5";;"до     0.03";;;;;;;;;;;;"99.4 -   99.7";;;;;;;;;;;;;;;;;;;;;;;;;;;;;;;;;;"всего 0.1"
"http://splav-kharkov.com/mat_start.php?name_id=1371";"БрЦр0.7";"Бронза  жаропрочная";;;"0.6 -   0.8";;;;;;;;;;;;;;"99.1 -   99.4";;;;;;;;;;;;;;;;;;;;;;;;;;;;;;;;;;"всего 0.1"
"http://splav-kharkov.com/mat_start.php?name_id=1374";"МК";"Бронза  жаропрочная";;;;;;;;;;;;;;;;;"98.8 -   99.1";;;;;;;;;;;;;;;;;;;;;;;;;;;;;;;;;;;;"0.9 -   1.2"
"http://splav-kharkov.com/mat_start.php?name_id=1364";"МКБ";"Бронза  жаропрочная";;;;;;;;;;;;;;;;;;;;;;;;;;;;;;;;;;;;;"-";"мм";"-";"МПа";"МПа";"%";"%";"кДж / м2";"-"
"http://splav-kharkov.com/mat_start.php?name_id=1364";"МКБ";"Бронза  жаропрочная";;;;;;;;;;;;;;;;;;;;;;;;;;;;;;;;;;;;;;;;"764";"745";;"22";"294"
"http://splav-kharkov.com/mat_start.php?name_id=1902";"БрА10Ж3";"Бронза безоловянная литейная";;;;;"2 -    4";;;;;"до    0.2";"до    0.5";"до    1";;"до    0.1";;;"79.4 -   87.1";;"8.5 -   10.5";;;;;;;;;"до    0.05";"до    0.3";"до    1.3";"до    0.05";;"до    0.2";;;;;;;;;;;;;;;;;;"всего 2.4"
"http://splav-kharkov.com/mat_start.php?name_id=1130";"БрА10Ж3Мц2";"Бронза безоловянная литейная";;;;;"2 -    4";;;;;"до    0.1";"1 -   3";"до    0.5";;"до    0.01";;;"81 -   88";;"9 -   11";;;;;;;;;"до    0.01";"до    0.3";"до    0.5";"до    0.05";;"до    0.1";;;;;;;;;;;;;;;;;;"всего 1"
"http://splav-kharkov.com/mat_start.php?name_id=1131";"БрА10Ж4Н4Л";"Бронза безоловянная литейная";;;;;"3.5 -    5.5";;;;;"до    0.2";"до    0.5";"3.5 -   5.5";;"до    0.1";;;"23.5 -   83.5";;"9.5 -   11";;;;;;;;;"до    0.05";"до    0.05";"до    0.5";"до    0.05";;"до    0.2";;;;;;;;;;;;;;;;;;"всего 1.5"
"http://splav-kharkov.com/mat_start.php?name_id=1901";"БрА10Ж3р";"Бронза безоловянная литейная";;;;;"2 -    4";;;;;"до    0.2";"до    0.5";"до    1";;"до    0.1";;;"80.6 -   87.8";;"8.5 -   10.5";;;;;;;;;"до    0.05";"до    0.1";"до    1";"до    0.05";;"до    0.2";;;;;;;;;;;;;;;;;;"всего 1.7"
"http://splav-kharkov.com/mat_start.php?name_id=1128";"БрА10Мц2Л";"Бронза безоловянная литейная";;;;;"до     1";;;;;"до    0.2";"1.5 -   2.5";"до    1";;"до    0.1";;;"83.7 -   88.9";;"9.6 -   11";;;;;;;;;"до    0.05";"до    0.1";"до    1.5";"до    0.05";;"до    0.2";;;;;;;;;;;;;;;;;;"всего 2.8"
"http://splav-kharkov.com/mat_start.php?name_id=1132";"БрА11Ж6Н6";"Бронза безоловянная литейная";;;;;"5 -    6.5";;;;;"до    0.2";"до    0.5";"5 -   6.5";;"до    0.1";;;"74 -   79.5";;"10.5 -   11.5";;;;;;;;;"до    0.05";"до    0.05";"до    0.6";"до    0.05";;"до    0.2";;;;;;;;;;;;;;;;;;"всего 1.5"
"http://splav-kharkov.com/mat_start.php?name_id=1464";"БрА7Ж1.5С1.5";"Бронза безоловянная литейная";;;;;"1 -    1.5";;;;;;;;;;;;"87.5 -   92";;"6 -   8";;;;;;;;;;"1 -   1.5";;;;;;;;;;;;;;;;;;;;;;"всего 1.5"
"http://splav-kharkov.com/mat_start.php?name_id=1135";"БрА7Мц15Ж3Н2Ц2";"Бронза безоловянная литейная";"до     0.05";;;;"2.5 -    3.5";;;;;"до    0.1";"14 -   15.5";"1.5 -   2.5";;"до    0.02";;;"68 -   73.9";;"6.6 -   7.5";;;;;;;;;"до    0.05";"до    0.05";"1.5 -   2.5";"до    0.05";;"до    0.1";;;;;;;;;;;;;;;;;;"всего 0.5"
"http://splav-kharkov.com/mat_start.php?name_id=1129";"БрА9Ж3Л";"Бронза безоловянная литейная";;;;;"2 -    4";;;;;"до    0.2";"до    0.5";"до    1";;"до    0.1";;;"82.8 -   90";;"8 -   10.5";;;;;;;;;"до    0.05";"до    0.1";"до    1";"до    0.05";;"до    0.2";;;;;;;;;;;;;;;;;;"всего 2.7"
"http://splav-kharkov.com/mat_start.php?name_id=1463";"БрА9Ж4";"Бронза безоловянная литейная";;;;;"2 -    4";;;;;;;;;;;;"83.3 -   90";;"8 -   10";;;;;;;;;;;;;;;;;;;;;;;;;;;;;;;;"всего 2.7"
"http://splav-kharkov.com/mat_start.php?name_id=1133";"БрА9Ж4Н4Мц1";"Бронза безоловянная литейная";;;;;"4 -    5";;;;;"до    0.2";"0.5 -   1.2";"4 -   5";;"до    0.03";;;"77.6 -   82.7";;"8.8 -   10";;;;;;;;;"до    0.05";"до    0.05";"до    1";"до    0.05";;"до    0.2";;;;;;;;;;;;;;;;;;"всего 1.2"
"http://splav-kharkov.com/mat_start.php?name_id=1127";"БрА9Мц2Л";"Бронза безоловянная литейная";;;;;"до     1";;;;;"до    0.2";"1.5 -   2.5";"до    1";;"до    0.1";;;"85.2 -   90.5";;"8 -   9.5";;;;;;;;;"до    0.05";"до    0.1";"до    1.5";"до    0.05";;"до    0.2";;;;;;;;;;;;;;;;;;"всего 2.8"
"http://splav-kharkov.com/mat_start.php?name_id=1905";"БрАЮЖ3Мц2";"Бронза безоловянная литейная";;;;;"2 -    4";;;;;"до    0.2";"1.3 -   3";"до    0.5";;"до    0.03";;;"78.31 -   86";;"9 -   11";;;;;;;;;"до    0.01";"до    0.1";"до    1";"до    0.05";;"до    0.1";;;;;;;;;;;;;;;;;;"всего 1.7"
"http://splav-kharkov.com/mat_start.php?name_id=1904";"БрАЮЖ3";"Бронза безоловянная литейная";;;;;"2 -    4";;;;;"до    0.2";"до    0.5";"до    1";;"до    0.1";;;"79.4 -   87.1";;"8.5 -   10.5";;;;;;;;;"до    0.05";"до    0.3";"до    1.3";"до    0.05";;"до    0.2";;;;;;;;;;;;;;;;;;"всего 2.4"
"http://splav-kharkov.com/mat_start.php?name_id=1903";"БрАЮЖ3р";"Бронза безоловянная литейная";;;;;"2 -    4";;;;;"до    0.2";"до    0.5";"до    1";;"до    0.1";;;"80.6 -   87.8";;"8.5 -   10.5";;;;;;;;;"до    0.05";"до    0.1";"до    1";"до    0.05";;"до    0.2";;;;;;;;;;;;;;;;;;"всего 1.7"
"http://splav-kharkov.com/mat_start.php?name_id=1134";"БрС30";"Бронза безоловянная литейная";;;;;"до     0.25";;;;;"до    0.02";;"до    0.5";;"до    0.1";;;"68.1 -   73";;;;;;;;;;;"до    0.1";"27 -   31";"до    0.1";"до    0.3";;"до    0.1";;;;;;;;;;;;;;;;;;"всего 0.9"
"http://splav-kharkov.com/mat_start.php?name_id=1516";"БрС60Н2.5";"Бронза безоловянная литейная";;;;;;;;;;;;;;;;;;;;;;;;;;;;;;;;;;;;;"-";"мм";"-";"МПа";"МПа";"%";"%";"кДж / м2";"-"
"http://splav-kharkov.com/mat_start.php?name_id=1516";"БрС60Н2.5";"Бронза безоловянная литейная";;;;;;;;;;;;;;;;;;;;;;;;;;;;;;;;;;;;;"литье в кокиль";;;"29";;"5"
"http://splav-kharkov.com/mat_start.php?name_id=1136";"БрСу3Н3Ц3С20Ф";"Бронза безоловянная литейная";;;;;"до     0.3";;;;;"до    0.02";;"3 -   4";;"0.15 -   0.3";;;"64.8 -   72.85";;"до    0.02";;;;;;;;;"до    0.1";"18 -   22";"3 -   4";"3 -   4";"до    0.025";"до    0.5";;;;;;;;;;;;;;;;;;"всего 0.9"
"http://splav-kharkov.com/mat_start.php?name_id=1465";"БрСу6Н2";"Бронза безоловянная литейная";;;;;;;;;;;;"2 -   3";;;;;"88.4 -   92.4";;;;;;;;;;;;;"0.4 -   1";"5.2 -   6.3";;;;;;;;;;;;;;;;;;;;"всего 1.3"
"http://splav-kharkov.com/mat_start.php?name_id=1514";"БрСу6С12Ф0.3";"Бронза безоловянная литейная";;;;;;;;;;;;;;;;;;;;;;;;;;;;;;;;;;;;;"-";"мм";"-";"МПа";"МПа";"%";"%";"кДж / м2";"-"
"http://splav-kharkov.com/mat_start.php?name_id=1514";"БрСу6С12Ф0.3";"Бронза безоловянная литейная";;;;;;;;;;;;;;;;;;;;;;;;;;;;;;;;;;;;;;;;"147";;"2"
"http://splav-kharkov.com/mat_start.php?name_id=1466";"БрСу6Ф1";"Бронза безоловянная литейная";;;;;;;;;;;;;;"0.4 -   0.9";;;"91.7 -   94.9";;;;;;;;;;;;;;"4.7 -   6.2";;;;;;;;;;;;;;;;;;;;"всего 1.2"
"http://splav-kharkov.com/mat_start.php?name_id=3239";"ВБр3";"Бронза безоловянная литейная";;"0.5 -   1";;;"1.2 -    1.6";;;;;"0.6 -   1";"0.4 -   1";"16 -   18";"до    0.01";"до    0.002";"0.8 -   1.3";;"72.5 -   76.97";;"3 -   3.5";;;;;;;;;"до    0.01";"до    0.002";;"до    0.005";"до    0.002";;;;;;;;;;;;;;;;;;;"всего 0.031"
"http://splav-kharkov.com/mat_start.php?name_id=1906";"CuFeP";"Бронза безоловянная, обрабатываемая давлением";;;;;;;;;;;;;;"0.004 -   0.012";;;"98.988 -   99.496";;;;;;;;;;;;;;;;;;;;;;;;;;;;;;"0.3 -   0.8";;;;"всего 0.2"
"http://splav-kharkov.com/mat_start.php?name_id=1079";"БрА5";"Бронза безоловянная, обрабатываемая давлением";;;;;"до     0.5";;;;;"до    0.1";"до    0.5";;;"до    0.01";;;"92.9 -   96";;"4 -   6";;;;;;;;;;"до    0.03";"до    0.5";;;"до    0.1";;;;;;;;;;;;;;;;;;"всего 1.1"
"http://splav-kharkov.com/mat_start.php?name_id=1080";"БрА7";"Бронза безоловянная, обрабатываемая давлением";;;;;"до     0.5";;;;;"до    0.1";"до    0.5";;;"до    0.01";;;"90.9 -   94";;"6 -   8";;;;;;;;;;"до    0.03";"до    0.5";;;"до    0.1";;;;;;;;;;;;;;;;;;"всего 1.1"
"http://splav-kharkov.com/mat_start.php?name_id=1083";"БрАЖ9-4";"Бронза безоловянная, обрабатываемая давлением";;;;;"2 -    4";;;;;"до    0.1";"до    0.5";;;"до    0.01";;;"84.3 -   90";;"8 -   10";;;;;;;;;;"до    0.01";"до    1";;;"до    0.1";;;;;;;;;;;;;;;;;;"всего 1.7"
"http://splav-kharkov.com/mat_start.php?name_id=1084";"БрАЖМц10-3-1.5";"Бронза безоловянная, обрабатываемая давлением";;;;;"2 -    4";;;;;"до    0.1";"1 -   2";;;"до    0.01";;;"82.3 -   88";;"9 -   11";;;;;;;;;;"до    0.03";"до    0.5";;;"до    0.1";;;;;;;;;;;;;;;;;;"всего 0.7"
"http://splav-kharkov.com/mat_start.php?name_id=1085";"БрАЖН10-4-4";"Бронза безоловянная, обрабатываемая давлением";;;;;"3.5 -    5.5";;;;;"до    0.1";"до    0.3";"3.5 -   5.5";;"до    0.01";;;"77.4 -   83.5";;"9.5 -   11";;;;;;;;;;"до    0.02";"до    0.3";;;"до    0.1";;;;;;;;;;;;;;;;;;"всего 0.6"
"http://splav-kharkov.com/mat_start.php?name_id=1093";"БрАЖНМц9-4-4-1";"Бронза безоловянная, обрабатываемая давлением";;;;;"4 -    5";;;;;"до    0.1";"0.5 -   1.2";"4 -   5";;"до    0.01";;;"78.1 -   82.7";;"8.8 -   10";;;;;;;;;;"до    0.02";"до    0.5";;;"до    0.1";;;;;;;;;;;;;;;;;;"всего 0.7"
"http://splav-kharkov.com/mat_start.php?name_id=1082";"БрАМц10-2";"Бронза безоловянная, обрабатываемая давлением";;;;;"до     0.5";;;;;"до    0.1";"1.5 -   2.5";;;"до    0.01";;;"84.8 -   89.5";;"9 -   11";;;;;;;;;;"до    0.03";"до    1";;;"до    0.1";;;;;;;;;;;;;;;;;;"всего 1.7"
"http://splav-kharkov.com/mat_start.php?name_id=1081";"БрАМц9-2";"Бронза безоловянная, обрабатываемая давлением";;;;;"до     0.5";;;;;"до    0.1";"1.5 -   2.5";;;"до    0.01";;;"86 -   90.5";;"8 -   10";;;;;;;;;;"до    0.03";"до    1";;;"до    0.1";;;;;;;;;;;;;;;;;;"всего 1.5"
"http://splav-kharkov.com/mat_start.php?name_id=1086";"БрБ2";"Бронза безоловянная, обрабатываемая давлением";;;;;"до     0.15";;;;;"до    0.15";;"0.2 -   0.5";;;;;"96.9 -   98";;"до    0.15";;;;;"1.8 -   2.1";;;;;"до    0.005";;;;;;;;;;;;;;;;;;;;;;"всего 0.5"
"http://splav-kharkov.com/mat_start.php?name_id=1467";"БрБ2.5";"Бронза безоловянная, обрабатываемая давлением";;;;;"до     0.15";;;;;"до    0.15";;"0.2 -   0.5";;;;;"96.4 -   97.5";;"до    0.15";;;;;"2.3 -   2.6";;;;;"до    0.005";;;;;;;;;;;;;;;;;;;;;;"всего 0.5"
"http://splav-kharkov.com/mat_start.php?name_id=1087";"БрБНТ1.7";"Бронза безоловянная, обрабатываемая давлением";;"0.1 -   0.25";;;"до     0.15";;;;;"до    0.15";;"0.2 -   0.4";;;;;"97 -   98.1";;"до    0.15";;;;;"1.6 -   1.85";;;;;"до    0.005";;;;;;;;;;;;;;;;;;;;;;"всего 0.5"
"http://splav-kharkov.com/mat_start.php?name_id=1088";"БрБНТ1.9";"Бронза безоловянная, обрабатываемая давлением";;"0.1 -   0.25";;;"до     0.15";;;;;"до    0.15";;"0.2 -   0.4";;;;;"96.75 -   97.85";;"до    0.15";;;;;"1.85 -   2.1";;;;;"до    0.005";;;;;;;;;;;;;;;;;;;;;;"всего 0.5"
"http://splav-kharkov.com/mat_start.php?name_id=1089";"БрБНТ1.9Мг";"Бронза безоловянная, обрабатываемая давлением";;"0.1 -   0.25";;;"до     0.15";;;;;"до    0.15";;"0.2 -   0.4";;;;;"96.62 -   97.78";;"до    0.15";;;;;"1.85 -   2.1";;"0.07 -   0.13";;;"до    0.005";;;;;;;;;;;;;;;;;;;;;;"всего 0.5"
"http://splav-kharkov.com/mat_start.php?name_id=1090";"БрКМц3-1";"Бронза безоловянная, обрабатываемая давлением";;;;;"до     0.3";;;;;"2.7 -   3.5";"1 -   1.5";"до    0.2";;;;;"94 -   96.3";;;;;;;;;;;;"до    0.03";"до    0.5";;;"до    0.25";;;;;;;;;;;;;;;;;;"всего 1"
"http://splav-kharkov.com/mat_start.php?name_id=1091";"БрКН1-3";"Бронза безоловянная, обрабатываемая давлением";;;;;"до     0.1";;;;;"0.6 -   1.1";"0.1 -   0.4";"2.4 -   3.4";;;;;"94.7 -   96.9";;"до    0.02";;;;;;;;;;"до    0.15";"до    0.1";;;"до    0.1";;;;;;;;;;;;;;;;;;"всего 0.4"
"http://splav-kharkov.com/mat_start.php?name_id=1556";"БрКХКо0.4-0.6-1.6";"Бронза безоловянная, обрабатываемая давлением";;;;;"до     0.06";;;;;"0.3 -   0.6";;"до    0.2";;;"0.4 -   0.8";"1.2 -   1.7";"96.4 -   98.1";;;;;;;;;;;;"до    0.005";"до    0.05";;;;;;;;;;;;;;;;;;;;;"всего 0.5"
"http://splav-kharkov.com/mat_start.php?name_id=1092";"БрМц5";"Бронза безоловянная, обрабатываемая давлением";;;;;"до     0.35";;;;;"до    0.1";"4.5 -   5.5";;;"до    0.01";;;"93.6 -   95.5";;;;;;;;;;;;"до    0.03";"до    0.4";;;"до    0.1";;;;;;;;;;;;;;;;;;"всего 0.9"
"http://splav-kharkov.com/mat_start.php?name_id=1908";"БрНЦр";"Бронза безоловянная, обрабатываемая давлением";;;"0.04 -   0.08";;"до     0.06";;;;;"до    0.03";;"0.3 -   0.6";;"до    0.005";;;"99.02 -   99.46";;;;;;;;;"до    0.002";;;"до    0.005";"до    0.005";;;;;;;;;;;;;;;;;;;;;"всего 0.2"
"http://splav-kharkov.com/mat_start.php?name_id=1126";"БрСр0.1";"Бронза безоловянная, обрабатываемая давлением";;;;;;;;;"до    0.06";;;;;;;;"99.72 -   99.82";;;;;;;;;;;;;;;;;;;;;;;;;;;;;;;;;;"всего 0.1";;;;;;;;;;"0.08 -   0.12"
"http://splav-kharkov.com/mat_start.php?name_id=1909";"БрХ0.7";"Бронза безоловянная, обрабатываемая давлением";;;;;"до     0.06";;;;;"до    0.03";;;;"до    0.005";"0.4 -   1";;"98.59 -   99.3";;;;;;;;;"до    0.002";;;"до    0.005";"до    0.007";;;;;;;;;;;;;;;;;;;;;"всего 0.3"
"http://splav-kharkov.com/mat_start.php?name_id=1125";"БрХ1";"Бронза безоловянная, обрабатываемая давлением";;;;;;;;;;;;;;;"0.4 -   1.2";;"98.5 -   99.6";;;;;;;;;;;;;;;;;;;;;;;;;;;;;;;;;;"всего 0.3"
"http://splav-kharkov.com/mat_start.php?name_id=3301";"БрХ1Цр";"Бронза безоловянная, обрабатываемая давлением";;;"0.03 -   0.08";;;;;;;;;"до    0.03";;;"0.4 -   1";;"98.75 -   98.87";;;;;;;;;;;"до    0.01";"до    0.005";"до    0.01";;"до    0.002";"до    0.01";;;;;;;;;;;;;;;;;;"всего 0.1"
"http://splav-kharkov.com/mat_start.php?name_id=1554";"БрХЦр0.3-0.09";"Бронза безоловянная, обрабатываемая давлением";;;"0.07 -   0.15";;"до     0.05";;;;;"до    0.05";;;;"до    0.01";"0.15 -   0.35";;"99.35 -   99.78";;;;;;;;;;;;"до    0.005";"до    0.015";;;;;;;;;;;;;;;;;;;;;"всего 0.15"
"http://splav-kharkov.com/mat_start.php?name_id=1911";"БрХНТ";"Бронза безоловянная, обрабатываемая давлением";;"0.05 -   0.15";;;"до     0.06";;;;;"до    0.03";;"0.5 -   0.8";;"до    0.005";"0.15 -   0.35";;"98.31 -   98.6";;;;;;;;;"до    0.002";;;"до    0.005";"до    0.025";;;;;;;;;;;;;;;;;;;;;"всего 0.2"
"http://splav-kharkov.com/mat_start.php?name_id=1555";"БрХЦр0.6-0.05";"Бронза безоловянная, обрабатываемая давлением";;;"0.03 -   0.08";;;;;;;;;"до    0.03";;;"0.4 -   1";;"98.82 -   99.57";;;;;;;;;;;"до    0.01";"до    0.003";"до    0.01";;"до    0.002";"до    0.01";;;;;;;;;;;;;;;;;;"всего 0.1"
"http://splav-kharkov.com/mat_start.php?name_id=2567";"Зл99.9";"Золото";;;;;"до     0.035";;;;;;;;;;;;"до    0.012";;;;;;;;;;;;"до    0.003";;"до    0.002";"до    0.002";;;;;;;;;;;;;;;;;;;"всего 0.1";;;;;;;;;;"до    0.02";"min    99.9"
"http://splav-kharkov.com/mat_start.php?name_id=2566";"Зл99.99";"Золото";;;;;"до     0.004";;;;;;;;;;;;"до    0.007";;;;;;;;;;;;"до    0.003";;"до    0.001";"до    0.002";;;;;;;;;;;;;;;;;;;"всего 0.01";;;;;;;;;;"до    0.008";"min    99.99"
"http://splav-kharkov.com/mat_start.php?name_id=2603";"Зл99.99Ан";"Золото";;;;;"до     0.002";;;;;;;;;;;;"до    0.007";;;;;;;;;;;;"до    0.002";;"до    0.001";"до    0.001";;;;;;;;;;;;;;;;;;;"всего 0.01";;;;;;;;;;"до    0.008";"min    99.99"
"http://splav-kharkov.com/mat_start.php?name_id=2604";"Зл999.9м";"Золото";;;;;;;;;;;;;;;;;;;;;;;;;;;;;;;;;;;;;;;;;;;;;;;;;;;"всего 0.01";;;;;;;;;;;"min    99.99"
"http://splav-kharkov.com/mat_start.php?name_id=2643";"ЗлА-1";"Золото";;;;;"до     0.001";;;;;"до    0.003";"до    0.0005";"до    0.0005";;;"до    0.0005";;"до    0.001";;;;;;;;;"до    0.003";;;"до    0.001";"до    0.001";"до    0.001";"до    0.001";"до    0.001";;;;;;;;;;;;;;;;;;"всего 0.01";;;;;;;;;;"до    0.005";"min    99.99";"до    0.001";"до    0.003";"до    0.001"
"http://splav-kharkov.com/mat_start.php?name_id=2642";"ЗлА-1П";"Золото";;;;;"до     0.0005";;;;;"до    0.001";"до    0.0005";"до    0.0005";;;"до    0.0005";;"до    0.0005";;;;;;;;;"до    0.001";;;"до    0.0005";"до    0.0005";"до    0.0005";"до    0.0005";"до    0.0005";;;;;;;;;;;;;;;;;;"всего 0.01";;;;;;;;;;"до    0.005";"min    99.99";"до    0.0005";"до    0.0005";"до    0.0005"
"http://splav-kharkov.com/mat_start.php?name_id=2644";"ЗлА-2";"Золото";;;;;"до     0.001";;;;;;"до    0.0005";"до    0.0005";;;"до    0.0005";;"до    0.005";;;;;;;;;;;;"до    0.005";"до    0.001";"до    0.001";"до    0.001";"до    0.001";;;;;;;;;;;;;;;;;;"всего 0.02";;;;;;;;;;"до    0.015";"min    99.98";"до    0.005";"до    0.005";"до    0.001"
"http://splav-kharkov.com/mat_start.php?name_id=2645";"ЗлА-3";"Золото";;;;;;;;;;;;;;;;;;;;;;;;;;;;;;;;;;;;;;;;;;;;;;;;;;;"всего 0.05";;;;;;;;;;"до    0.035";"min    99.95";"до    0.005";"до    0.01";"до    0.002"
"http://splav-kharkov.com/mat_start.php?name_id=2593";"ЗлМ58.3";"Сплав золота";;;;;"до     0.15";;;;;;;;;;;;"41.07 -   41.84";;;;;;;;;;;;"до    0.005";;"до    0.005";"до    0.005";;;;;;;;;;;;;;;;;;;"всего 0.16";;;;;;;;;;;"58 -   58.6"
"http://splav-kharkov.com/mat_start.php?name_id=2592";"ЗлМ90";"Сплав золота";;;;;"до     0.15";;;;;;;;;;;;"9.37 -   10.14";;;;;;;;;;;;"до    0.005";;"до    0.005";"до    0.005";;;;;;;;;;;;;;;;;;;"всего 0.16";;;;;;;;;;;"89.7 -   90.3"
"http://splav-kharkov.com/mat_start.php?name_id=2590";"ЗлМ98";"Сплав золота";;;;;"до     0.1";;;;;;;;;;;;"1.47 -   2.19";;;;;;;;;;;;"до    0.005";;"до    0.005";"до    0.005";;;;;;;;;;;;;;;;;;;"всего 0.11";;;;;;;;;;;"97.7 -   98.3"
"http://splav-kharkov.com/mat_start.php?name_id=2591";"ЗлМ91.6";"Сплав золота";;;;;"до     0.15";;;;;;;;;;;;"7.77 -   8.54";;;;;;;;;;;;"до    0.005";;"до    0.005";"до    0.005";;;;;;;;;;;;;;;;;;;"всего 0.16";;;;;;;;;;;"91.3 -   91.9"
"http://splav-kharkov.com/mat_start.php?name_id=2594";"ЗлН95";"Сплав золота";;;;;"до     0.1";;;;;;;"4.27 -   5.39";;;;;;;;;;;;;;;;;"до    0.005";;"до    0.005";"до    0.005";;;;;;;;;;;;;;;;;;;"всего 0.11";;;;;;;;;;;"94.5 -   95.5"
"http://splav-kharkov.com/mat_start.php?name_id=2601";"ЗлПд60-40";"Сплав золота";;;;;"до     0.03";;;;;;;;;;;;;;;;;"Pt+Ir+Rh";;;;;;;"до    0.003";;;;;;;;;;;;;;;;;;;;;;"всего 0.13";;;;;;;;;;;"59.5 -   60.5";;"39.5 -   40.5"
"http://splav-kharkov.com/mat_start.php?name_id=2600";"ЗлПд80-20";"Сплав золота";;;;;"до     0.03";;;;;;;;;;;;;;;;;"Pt+Ir+Rh";;;;;;;"до    0.003";;;;;;;;;;;;;;;;;;;;;;"всего 0.13";;;;;;;;;;;"79.5 -   80.5";;"19.5 -   20.5"
"http://splav-kharkov.com/mat_start.php?name_id=2599";"ЗлПд84-16";"Сплав золота";;;;;"до     0.03";;;;;;;;;;;;;;;;;"Pt+Ir+Rh";;;;;;;"до    0.003";;;;;;;;;;;;;;;;;;;;;;"всего 0.13";;;;;;;;;;;"83.5 -   84.5";;"15.5 -   16.5"
"http://splav-kharkov.com/mat_start.php?name_id=2602";"ЗлПдПл60-30-10";"Сплав золота";;;;;"до     0.03";;;;;;;;;;;;;;;;;"Ir + Rh";;;;;;;"до    0.003";;;;;;;;;;;;;;;;;;;;;;"всего 0.18";;;;;;;;;;;"59.4 -   60.6";"9.5 -   10.5";"29.5 -   30.5"
"http://splav-kharkov.com/mat_start.php?name_id=2598";"ЗлПл90-10";"Сплав золота";;;;;"до     0.03";;;;;;;;;;;;;;;;;"Pd + Ir + Rh";;;;;;;"до    0.003";;;;;;;;;;;;;;;;;;;;;;"всего 0.11";;;;;;;;;;;"89.6 -   90.4";"9.6 -   10.4"
"http://splav-kharkov.com/mat_start.php?name_id=2597";"ЗлПл93-7";"Сплав золота";;;;;"до     0.03";;;;;;;;;;;;;;;;;"Pd + Ir + Rh";;;;;;;"до    0.003";;;;;;;;;;;;;;;;;;;;;;"всего 0.11";;;;;;;;;;;"92.6 -   93.4";"6.6 -   7.4"
"http://splav-kharkov.com/mat_start.php?name_id=2596";"ЗлПл95-5";"Сплав золота";;;;;"до     0.03";;;;;;;;;;;;;;;;;"Pd + Ir + Rh";;;;;;;"до    0.003";;;;;;;;;;;;;;;;;;;;;;"всего 0.11";;;;;;;;;;;"94.7 -   95.3";"4.7 -   5.3"
"http://splav-kharkov.com/mat_start.php?name_id=2595";"ЗлПл98-2";"Сплав золота";;;;;"до     0.03";;;;;;;;;;;;;;;;;"Pd + Ir + Rh";;;;;;;"до    0.003";;;;;;;;;;;;;;;;;;;;;;"всего 0.11";;;;;;;;;;;"97.7 -   98.3";"1.7 -   2.3"
"http://splav-kharkov.com/mat_start.php?name_id=2571";"ЗлСр58.3-41.7";"Сплав золота";;;;;"до     0.15";;;;;;;;;;;;;;;;;;;;;;;;"до    0.005";;"до    0.005";"до    0.005";;;;;;;;;;;;;;;;;;;"всего 0.16";;;;;;;;;;"41.4 -   42";"58 -   58.6"
"http://splav-kharkov.com/mat_start.php?name_id=2569";"ЗлСр75-25";"Сплав золота";;;;;"до     0.15";;;;;;;;;;;;;;;;;;;;;;;;"до    0.005";;"до    0.005";"до    0.005";;;;;;;;;;;;;;;;;;;"всего 0.16";;;;;;;;;;"24.7 -   25.3";"74.7 -   75.3"
"http://splav-kharkov.com/mat_start.php?name_id=2570";"ЗлСр60-40";"Сплав золота";;;;;"до     0.15";;;;;;;;;;;;;;;;;;;;;;;;"до    0.005";;"до    0.005";"до    0.005";;;;;;;;;;;;;;;;;;;"всего 0.16";;;;;;;;;;"39.7 -   40.3";"59.7 -   60.3"
"http://splav-kharkov.com/mat_start.php?name_id=2589";"ЗлСрМ33.3-33.3";"Сплав золота";;;;;"до     0.15";;;;;;;;;;;;"32.27 -   34.04";;;;;;;;;;;;"до    0.005";;"до    0.005";"до    0.005";;;;;;;;;;;;;;;;;;;"всего 0.16";;;;;;;;;;"32.8 -   33.8";"33 -   33.6"
"http://splav-kharkov.com/mat_start.php?name_id=2587";"ЗлСрМ37.5-10";"Сплав золота";;;;;"до     0.15";;;;;;;;;;;;"51.37 -   53.14";;;;;;;;;;;;"до    0.005";;"до    0.005";"до    0.005";;;;;;;;;;;;;;;;;;;"всего 0.16";;;;;;;;;;"9.5 -   10.5";"37.2 -   37.8"
"http://splav-kharkov.com/mat_start.php?name_id=2568";"ЗлСр99-1";"Сплав золота";;;;;"до     0.05";;;;;;;;;;;;;;;;;;;;;;;;"до    0.003";;"до    0.005";"до    0.005";;;;;;;;;;;;;;;;;;;"всего 0.1";;;;;;;;;;"0.7 -   1.3";"98.7 -   99.3"
"http://splav-kharkov.com/mat_start.php?name_id=2588";"ЗлСрМ37.5-16";"Сплав золота";;;;;"до     0.15";;;;;;;;;;;;"45.37 -   47.14";;;;;;;;;;;;"до    0.005";;"до    0.005";"до    0.005";;;;;;;;;;;;;;;;;;;"всего 0.16";;;;;;;;;;"15.5 -   16.5";"37.2 -   37.8"
"http://splav-kharkov.com/mat_start.php?name_id=2586";"ЗлСрМ37.5-2";"Сплав золота";;;;;"до     0.15";;;;;;;;;;;;"59.37 -   61.14";;;;;;;;;;;;"до    0.005";;"до    0.005";"до    0.005";;;;;;;;;;;;;;;;;;;"всего 0.16";;;;;;;;;;"1.5 -   2.5";"37.2 -   37.8"
"http://splav-kharkov.com/mat_start.php?name_id=2584";"ЗлСрМ50-10";"Сплав золота";;;;;"до     0.15";;;;;;;;;;;;"38.87 -   40.64";;;;;;;;;;;;"до    0.005";;"до    0.005";"до    0.005";;;;;;;;;;;;;;;;;;;"всего 0.16";;;;;;;;;;"9.5 -   10.5";"49.7 -   50.3"
"http://splav-kharkov.com/mat_start.php?name_id=2582";"ЗлСрМ58.5-20";"Сплав золота";;;;;"до     0.15";;;;;;;;;;;;"20.37 -   22.14";;;;;;;;;;;;"до    0.005";;"до    0.005";"до    0.005";;;;;;;;;;;;;;;;;;;"всего 0.16";;;;;;;;;;"19.5 -   20.5";"58.2 -   58.8"
"http://splav-kharkov.com/mat_start.php?name_id=2583";"ЗлСрМ58.5-30";"Сплав золота";;;;;"до     0.15";;;;;;;;;;;;"10.37 -   12.14";;;;;;;;;;;;"до    0.005";;"до    0.005";"до    0.005";;;;;;;;;;;;;;;;;;;"всего 0.16";;;;;;;;;;"29.5 -   30.5";"58.2 -   58.8"
"http://splav-kharkov.com/mat_start.php?name_id=2581";"ЗлСрМ58.5-8";"Сплав золота";;;;;"до     0.15";;;;;;;;;;;;"32.37 -   34.14";;;;;;;;;;;;"до    0.005";;"до    0.005";"до    0.005";;;;;;;;;;;;;;;;;;;"всего 0.16";;;;;;;;;;"7.5 -   8.5";"58.2 -   58.8"
"http://splav-kharkov.com/mat_start.php?name_id=2647";"ЗлСрМ583-200";"Сплав золота";;;;;"до     0.15";;;;;;;;;;;;"21.1 -   22.3";;;;;;;;;;;;"до    0.005";;"до    0.005";"до    0.005";;;;;;;;;;;;;;;;;;;"всего 0.16";;;;;;;;;;"19.5 -   20.5";"58 -   58.6"
"http://splav-kharkov.com/mat_start.php?name_id=2646";"ЗлСрМ583-300";"Сплав золота";;;;;"до     0.15";;;;;;;;;;;;"11.2 -   12.2";;;;;;;;;;;;"до    0.005";;"до    0.005";"до    0.005";;;;;;;;;;;;;;;;;;;"всего 0.16";;;;;;;;;;"29.5 -   30.5";"58 -   58.6"
"http://splav-kharkov.com/mat_start.php?name_id=2648";"ЗлСрМ583-80";"Сплав золота";;;;;"до     0.15";;;;;;;;;;;;"32.9 -   34.5";;;;;;;;;;;;"до    0.005";;"до    0.005";"до    0.005";;;;;;;;;;;;;;;;;;;"всего 0.16";;;;;;;;;;"7.5 -   8.5";"58 -   58.6"
"http://splav-kharkov.com/mat_start.php?name_id=2580";"ЗлСрМ75-12.5";"Сплав золота";;;;;"до     0.15";;;;;;;;;;;;"11.37 -   13.14";;;;;;;;;;;;"до    0.005";;"до    0.005";"до    0.005";;;;;;;;;;;;;;;;;;;"всего 0.16";;;;;;;;;;"12 -   13";"74.7 -   75.3"
"http://splav-kharkov.com/mat_start.php?name_id=2585";"ЗлСрМ50-20";"Сплав золота";;;;;"до     0.15";;;;;;;;;;;;"28.87 -   30.64";;;;;;;;;;;;"до    0.005";;"до    0.005";"до    0.005";;;;;;;;;;;;;;;;;;;"всего 0.16";;;;;;;;;;"19.5 -   20.5";"49.7 -   50.3"
"http://splav-kharkov.com/mat_start.php?name_id=2578";"ЗлСрМ93-4.5";"Сплав золота";;;;;"до     0.08";;;;;;;;;;;;"1.51 -   3.21";;;;;;;;;;;;"до    0.003";;"до    0.003";"до    0.003";;;;;;;;;;;;;;;;;;;"всего 0.09";;;;;;;;;;"4 -   5";"92.7 -   93.3"
"http://splav-kharkov.com/mat_start.php?name_id=2579";"ЗлСрМ90-4";"Сплав золота";;;;;"до     0.08";;;;;;;;;;;;"5.02 -   6.71";;;;;;;;;;;;"до    0.003";;"до    0.003";"до    0.003";;;;;;;;;;;;;;;;;;;"всего 0.09";;;;;;;;;;"3.5 -   4.5";"89.7 -   90.3"
"http://splav-kharkov.com/mat_start.php?name_id=2577";"ЗлСрМ95-2.5";"Сплав золота";;;;;"до     0.08";;;;;;;;;;;;"1.51 -   3.21";;;;;;;;;;;;"до    0.003";;"до    0.003";"до    0.003";;;;;;;;;;;;;;;;;;;"всего 0.09";;;;;;;;;;"2 -   3";"94.7 -   95.3"
"http://splav-kharkov.com/mat_start.php?name_id=2576";"ЗлСрМ95.8-2";"Сплав золота";;;;;"до     0.08";;;;;;;;;;;;"1.21 -   2.91";;;;;;;;;;;;"до    0.003";;"до    0.003";"до    0.003";;;;;;;;;;;;;;;;;;;"всего 0.09";;;;;;;;;;"1.5 -   2.5";"95.5 -   96.1"
"http://splav-kharkov.com/mat_start.php?name_id=2575";"ЗлСрМ96-3";"Сплав золота";;;;;"до     0.08";;;;;;;;;;;;"0.02 -   1.71";;;;;;;;;;;;"до    0.003";;"до    0.003";"до    0.003";;;;;;;;;;;;;;;;;;;"всего 0.09";;;;;;;;;;"2.5 -   3.5";"95.7 -   96.3"
"http://splav-kharkov.com/mat_start.php?name_id=2574";"ЗлСрМ97-2";"Сплав золота";;;;;"до     0.08";;;;;;;;;;;;"0.22 -   1.51";;;;;;;;;;;;"до    0.003";;"до    0.003";"до    0.003";;;;;;;;;;;;;;;;;;;"всего 0.09";;;;;;;;;;"1.7 -   2.3";"96.7 -   97.3"
"http://splav-kharkov.com/mat_start.php?name_id=2573";"ЗлСрМ98-1.5";"Сплав золота";;;;;"до     0.08";;;;;;;;;;;;"до    1";;;;;;;;;;;;"до    0.003";;"до    0.003";"до    0.003";;;;;;;;;;;;;;;;;;;"всего 0.09";;;;;;;;;;"1.2 -   1.8";"97.7 -   98.3"
"http://splav-kharkov.com/mat_start.php?name_id=2572";"ЗлСрМ99-0.5";"Сплав золота";;;;;"до     0.05";;;;;;;;;;;;"до    0.94";;;;;;;;;;;;"до    0.003";;"до    0.003";"до    0.003";;;;;;;;;;;;;;;;;;;"всего 0.06";;;;;;;;;;"0.3 -   0.7";"98.7 -   99.3"
"http://splav-kharkov.com/mat_start.php?name_id=2641";"Зл999.9";"Золото ювелирное";;;;;"до     0.004";;;;;;;;;;;;"до    0.007";;;;;;;;;;;;"до    0.003";;"до    0.001";"до    0.002";;;;;;;;;;;;;;;;;;;"всего 0.01";;;;;;;;;;"до    0.008";"min    99.99"
"http://splav-kharkov.com/mat_start.php?name_id=2629";"ЗлНЦМ585-12.5-4";"Золото ювелирное";;;;;"до     0.15";;;;"до    0.007";;;"12 -   13";;;;;"23.25 -   25.73";;;;;;;;;;;;"до    0.005";"3.6 -   4.4";"до    0.005";"до    0.005";;;;;;;;;;;;;;;;;;;"всего 0.17";;;;;;;;;;;"58.5 -   59"
"http://splav-kharkov.com/mat_start.php?name_id=2639";"ЗлНЦМ750-7.5-2.5";"Золото ювелирное";;;;;"до     0.15";;;;"до    0.007";;;"7 -   8";;;;;"13.25 -   15.73";;;;;;;;;;;;"до    0.005";"2.1 -   2.9";"до    0.005";"до    0.005";;;;;;;;;;;;;;;;;;;"всего 0.17";;;;;;;;;;;"75 -   75.5"
