Repository: a-dev-mobile/splav-kharkov

File: content/chem/article_all_1.csv (part 16 of 20)
"http://splav-kharkov.com/mat_start.php?name_id=981";"47НКХ";"Сплав прецизионный магнитно-мягкий";"до     0.03";;;;"26.33 -    30.25";;;;;"0.15 -   0.3";"0.3 -   0.6";"46 -   48";"до    0.02";"до    0.02";"1.8 -   2.2";"21.5 -   22.5"
"http://splav-kharkov.com/mat_start.php?name_id=691";"49К2ФА";"Сплав прецизионный магнитно-мягкий";"до     0.03";;;;"47.2 -    50.3";;;;;"до    0.15";"до    0.3";"до    0.3";"до    0.01";"до    0.01";;"48 -   50";;"1.7 -   2"
"http://splav-kharkov.com/mat_start.php?name_id=676";"50Н";"Сплав прецизионный магнитно-мягкий";"до     0.03";;;;"48.33 -    50.55";;;;;"0.15 -   0.3";"0.3 -   0.6";"49 -   50.5";"до    0.02";"до    0.02";;;"до    0.2"
"http://splav-kharkov.com/mat_start.php?name_id=690";"49КФ";"Сплав прецизионный магнитно-мягкий";"до     0.05";;;;"47.01 -    50.7";;;;;"до    0.3";"до    0.3";"до    0.5";"до    0.02";"до    0.02";;"48 -   50";;"1.3 -   1.8"
"http://splav-kharkov.com/mat_start.php?name_id=2621";"ЗлСр585-415";"Золото ювелирное";;;;;"до     0.15";;;;"до    0.007";;;;;;;;;;;;;;;;;;;;"до    0.005";;"до    0.005";"до    0.005";;;;;;;;;;;;;;;;;;;"всего 0.17";;;;;;;;;;"40.65 -   41.33";"58.5 -   59"
"http://splav-kharkov.com/mat_start.php?name_id=2630";"ЗлСр750-250";"Золото ювелирное";;;;;"до     0.15";;;;"до    0.007";;;;;;;;;;;;;;;;;;;;"до    0.005";;"до    0.005";"до    0.005";;;;;;;;;;;;;;;;;;;"всего 0.17";;;;;;;;;;"24.5 -   25.5";"75 -   75.5"
"http://splav-kharkov.com/mat_start.php?name_id=2616";"ЗлСрМ375-100";"Золото ювелирное";;;;;"до     0.15";;;;"до    0.007";;;;;;;;"51.15 -   52.83";;;;;;;;;;;;"до    0.005";;"до    0.005";"до    0.005";;;;;;;;;;;;;;;;;;;"всего 0.17";;;;;;;;;;"9.5 -   10.5";"37.5 -   38"
"http://splav-kharkov.com/mat_start.php?name_id=2617";"ЗлСрМ375-160";"Золото ювелирное";;;;;"до     0.15";;;;"до    0.007";;;;;;;;"45.15 -   46.83";;;;;;;;;;;;"до    0.005";;"до    0.005";"до    0.005";;;;;;;;;;;;;;;;;;;"всего 0.17";;;;;;;;;;"15.5 -   16.5";"37.5 -   38"
"http://splav-kharkov.com/mat_start.php?name_id=2615";"ЗлСрМ375-20";"Золото ювелирное";;;;;"до     0.15";;;;"до    0.007";;;;;;;;"59.35 -   60.63";;;;;;;;;;;;"до    0.005";;"до    0.005";"до    0.005";;;;;;;;;;;;;;;;;;;"всего 0.17";;;;;;;;;;"1.7 -   2.3";"37.5 -   38"
"http://splav-kharkov.com/mat_start.php?name_id=2618";"ЗлСрМ375-250";"Золото ювелирное";;;;;"до     0.15";;;;"до    0.007";;;;;;;;"36.15 -   37.83";;;;;;;;;;;;"до    0.005";;"до    0.005";"до    0.005";;;;;;;;;;;;;;;;;;;"всего 0.17";;;;;;;;;;"24.5 -   25.5";"37.5 -   38"
"http://splav-kharkov.com/mat_start.php?name_id=2623";"ЗлСрМ585-200";"Золото ювелирное";;;;;"до     0.15";;;;"до    0.007";;;;;;;;"20.15 -   21.83";;;;;;;;;;;;"до    0.005";;"до    0.005";"до    0.005";;;;;;;;;;;;;;;;;;;"всего 0.17";;;;;;;;;;"19.5 -   20.5";"58.5 -   59"
"http://splav-kharkov.com/mat_start.php?name_id=2620";"ЗлСрМ500-100";"Золото ювелирное";;;;;"до     0.15";;;;"до    0.007";;;;;;;;"38.65 -   40.33";;;;;;;;;;;;"до    0.005";;"до    0.005";"до    0.005";;;;;;;;;;;;;;;;;;;"всего 0.17";;;;;;;;;;"9.5 -   10.5";"50 -   50.5"
"http://splav-kharkov.com/mat_start.php?name_id=2624";"ЗлСрМ585-300";"Золото ювелирное";;;;;"до     0.15";;;;"до    0.007";;;;;;;;"10.15 -   11.83";;;;;;;;;;;;"до    0.005";;"до    0.005";"до    0.005";;;;;;;;;;;;;;;;;;;"всего 0.17";;;;;;;;;;"29.5 -   30.5";"58.5 -   59"
"http://splav-kharkov.com/mat_start.php?name_id=2622";"ЗлСрМ585-80";"Золото ювелирное";;;;;"до     0.15";;;;"до    0.007";;;;;;;;"32.15 -   33.83";;;;;;;;;;;;"до    0.005";;"до    0.005";"до    0.005";;;;;;;;;;;;;;;;;;;"всего 0.17";;;;;;;;;;"7.5 -   8.5";"58.5 -   59"
"http://splav-kharkov.com/mat_start.php?name_id=2631";"ЗлСрМ750-125";"Золото ювелирное";;;;;"до     0.15";;;;"до    0.007";;;;;;;;"11.15 -   12.83";;;;;;;;;;;;"до    0.005";;"до    0.005";"до    0.005";;;;;;;;;;;;;;;;;;;"всего 0.17";;;;;;;;;;"12 -   13";"75 -   75.5"
"http://splav-kharkov.com/mat_start.php?name_id=2632";"ЗлСрМ750-150";"Золото ювелирное";;;;;"до     0.15";;;;"до    0.007";;;;;;;;"8.65 -   10.33";;;;;;;;;;;;"до    0.005";;"до    0.005";"до    0.005";;;;;;;;;;;;;;;;;;;"всего 0.17";;;;;;;;;;"14.5 -   15.5";"75 -   75.5"
"http://splav-kharkov.com/mat_start.php?name_id=2640";"ЗлСрМ958-20";"Золото ювелирное";;;;;"до     0.08";;;;"до    0.007";;;;;;;;"1.2 -   2.4";;;;;;;;;;;;"до    0.003";;"до    0.003";"до    0.003";;;;;;;;;;;;;;;;;;;"всего 0.1";;;;;;;;;;"1.7 -   2.3";"95.8 -   96.3"
"http://splav-kharkov.com/mat_start.php?name_id=2633";"ЗлСрНЦ750-150-7.5";"Золото ювелирное";;;;;"до     0.15";;;;"до    0.007";;;"7 -   8";;;;;;;;;;;;;;;;;"до    0.005";"0.65 -   3.33";"до    0.005";"до    0.005";;;;;;;;;;;;;;;;;;;"всего 0.17";;;;;;;;;;"14.5 -   15.5";"75 -   75.5"
"http://splav-kharkov.com/mat_start.php?name_id=2628";"ЗлСрНЦМ585-80-8.2-2.5";"Золото ювелирное";;;;;"до     0.15";;;;"до    0.007";;;"7.7 -   8.7";;;;;"20.65 -   23.93";;;;;;;;;;;;"до    0.005";"2.2 -   2.8";"до    0.005";"до    0.005";;;;;;;;;;;;;;;;;;;"всего 0.17";;;;;;;;;;"7.5 -   8.5";"58.5 -   59"
"http://splav-kharkov.com/mat_start.php?name_id=2625";"ЗлСрПд585-255-160";"Золото ювелирное";;;;;"до     0.15";;;;"до    0.007";;;;;;;;;;;;;;;;;;;;"до    0.005";;"до    0.005";"до    0.005";;;;;;;;;;;;;;;;;;;"всего 0.17";;;;;;;;;;"25 -   26";"58.5 -   59";;"14.65 -   16.33"
"http://splav-kharkov.com/mat_start.php?name_id=2634";"ЗлСрПд750-100-150";"Золото ювелирное";;;;;"до     0.15";;;;"до    0.007";;;;;;;;;;;;;;;;;;;;"до    0.005";;"до    0.005";"до    0.005";;;;;;;;;;;;;;;;;;;"всего 0.17";;;;;;;;;;"9.5 -   10.5";"75 -   75.5";;"13.65 -   15.33"
"http://splav-kharkov.com/mat_start.php?name_id=2627";"ЗлСрПдКд585-280-100";"Золото ювелирное";;;;;"до     0.15";;;;"до    0.007";;;;;;;;;;;;;;;;;;;;"до    0.005";;"до    0.005";"до    0.005";;;;;;;;;;;;;;;;;;;"всего 0.17";;"1.65 -   4.33";;;;;;;;"27.5 -   28.5";"58.5 -   59";;"9.5 -   10.5"
"http://splav-kharkov.com/mat_start.php?name_id=2619";"ЗлСрПдМ375-100-38";"Золото ювелирное";;;;;"до     0.15";;;;"до    0.007";;;;;;;;"47.05 -   49.33";;;;;;;;;;;;"до    0.005";;"до    0.005";"до    0.005";;;;;;;;;;;;;;;;;;;"всего 0.17";;;;;;;;;;"9.5 -   10.5";"37.5 -   38";;"3.5 -   4.1"
"http://splav-kharkov.com/mat_start.php?name_id=2637";"ЗлСрПдН750-70-140";"Золото ювелирное";;;;;"до     0.15";;;;"до    0.007";;;"2.15 -   4.83";;;;;;;;;;;;;;;;;"до    0.005";;"до    0.005";"до    0.005";;;;;;;;;;;;;;;;;;;"всего 0.17";;;;;;;;;;"6.5 -   7.5";"75 -   75.5";;"13.5 -   14.5"
"http://splav-kharkov.com/mat_start.php?name_id=2636";"ЗлСрПдН750-90-140";"Золото ювелирное";;;;;"до     0.15";;;;"до    0.007";;;"0.15 -   2.83";;;;;;;;;;;;;;;;;"до    0.005";;"до    0.005";"до    0.005";;;;;;;;;;;;;;;;;;;"всего 0.17";;;;;;;;;;"8.5 -   9.5";"75 -   75.5";;"13.5 -   14.5"
"http://splav-kharkov.com/mat_start.php?name_id=2638";"ЗлСрПдНКд750-90-85-4";"Золото ювелирное";;;;;"до     0.15";;;;"до    0.007";;;"3.5 -   4.5";;;;;;;;;"0.008 -   0.04";;;;;;;;"до    0.005";;"до    0.005";"до    0.005";;;;;;;;;;;;;;;;;;;"всего 0.17";;"1.11 -   4.82";;;;;;;;"8.5 -   9.5";"75 -   75.5";;"8 -   9"
"http://splav-kharkov.com/mat_start.php?name_id=2626";"ЗлСрПдЦ585-287-100";"Золото ювелирное";;;;;"до     0.15";;;;"до    0.007";;;;;;;;;;;;;;;;;;;;"до    0.005";"0.95 -   3.63";"до    0.005";"до    0.005";;;;;;;;;;;;;;;;;;;"всего 0.17";;;;;;;;;;"28.2 -   29.2";"58.5 -   59";;"9.5 -   10.5"
"http://splav-kharkov.com/mat_start.php?name_id=2635";"ЗлСрПлМ750-80-90";"Золото ювелирное";;;;;"до     0.15";;;;"до    0.007";;;;;;;;"6.15 -   8.83";;;;;;;;;;;;"до    0.005";;"до    0.005";"до    0.005";;;;;;;;;;;;;;;;;;;"всего 0.17";;;;;;;;;;"7.5 -   8.5";"75 -   75.5";"8.5 -   9.5"
"http://splav-kharkov.com/mat_start.php?name_id=1077";"ЛЦ14К3С3";"Латунь литейная";;;;;"до     0.6";;;;;"2.5 -   4.5";"до    1";"до    0.2";;;;;"77 -   81";;"до    0.3";;;;;;;;;;"2 -   4";"8.2 -   18.5";"до    0.1";;"до    0.3";;;;;;;;;;;;;;;;;;"всего 2.3"
"http://splav-kharkov.com/mat_start.php?name_id=1076";"ЛЦ16К4";"Латунь литейная";;;;;"до     0.6";;;;;"3 -   4.5";"до    0.8";"до    0.2";;"до    0.1";;;"78 -   81";;"до    0.04";;;;;;;;;;"до    0.5";"12 -   19";"до    0.1";;"до    0.3";;;;;;;;;;;;;;;;;;"всего 2.5"
"http://splav-kharkov.com/mat_start.php?name_id=1075";"ЛЦ23А6Ж3Мц2";"Латунь литейная";;;;;"2 -    4";;;;;"до    0.3";"1.5 -   3";"до    1";;;;;"64 -   68";;"4 -   7";;;;;;;;;;"до    0.7";"16.2 -   28.5";"до    0.1";;"до    0.7";;;;;;;;;;;;;;;;;;"всего 1.8"
"http://splav-kharkov.com/mat_start.php?name_id=1074";"ЛЦ25С2";"Латунь литейная";;;;;"до     0.7";;;;;"до    0.5";"до    0.5";"до    1";;;;;"70 -   75";;"до    0.3";;;;;;;;;;"1 -   3";"19 -   28.5";"до    0.2";;"0.5 -   1.5";;;;;;;;;;;;;;;;;;"всего 1.5"
"http://splav-kharkov.com/mat_start.php?name_id=1073";"ЛЦ30А3";"Латунь литейная";;;;;"до     0.8";;;;;"до    0.3";"до    0.5";"до    0.3";;"до    0.05";;;"66 -   68";;"2 -   3";;;;;;;;;;"до    0.7";"26.4 -   32";"до    0.1";;"до    0.7";;;;;;;;;;;;;;;;;;"всего 2.6"
"http://splav-kharkov.com/mat_start.php?name_id=1071";"ЛЦ38Мц2С2";"Латунь литейная";;;;;"до     0.8";;;;;"до    0.4";"1.5 -   2.5";"до    1";;"до    0.05";;;"57 -   60";;"до    0.8";;;;;;;;;;"1.5 -   2.5";"32.8 -   40";"до    0.1";;"до    0.5";;;;;;;;;;;;;;;;;;"всего 2.2"
"http://splav-kharkov.com/mat_start.php?name_id=1072";"ЛЦ37Мц2С2К";"Латунь литейная";;;;;"до     0.7";;;;;"0.5 -   1.3";"1.5 -   2.5";"до    1";;"до    0.1";;;"57 -   60";;"до    0.7";;;;;;;;;"до    0.05";"1.5 -   3";"31.5 -   39.5";"до    0.1";"до    0.01";"до    0.6";;;;;;;;;;;;;;;;;;"всего 1.7"
"http://splav-kharkov.com/mat_start.php?name_id=1304";"ЛЦ40АЖ";"Латунь литейная";;;;;;;;;;;;;;;;;;;;;;;;;;;;;;;;;;;;;"-";"мм";"-";"МПа";"МПа";"%";"%";"кДж / м2";"-"
"http://splav-kharkov.com/mat_start.php?name_id=1304";"ЛЦ40АЖ";"Латунь литейная";;;;;;;;;;;;;;;;;;;;;;;;;;;;;;;;;;;;;"литье в кокиль";;;"390-470";;"18"
"http://splav-kharkov.com/mat_start.php?name_id=1304";"ЛЦ40АЖ";"Латунь литейная";;;;;;;;;;;;;;;;;;;;;;;;;;;;;;;;;;;;;"литье в песчаную форму";;;"335-930";"245";"20"
"http://splav-kharkov.com/mat_start.php?name_id=1068";"ЛЦ40Мц1.5";"Латунь литейная";;;;;"до     1.5";;;;;"до    0.1";"1 -   2";"до    1";;"до    0.03";;;"57 -   60";;;;;;;;;;;;"до    0.7";"36 -   42";"до    0.1";;"до    0.5";;;;;;;;;;;;;;;;;;"всего 2"
"http://splav-kharkov.com/mat_start.php?name_id=1070";"ЛЦ40Мц3А";"Латунь литейная";;;;;"до     1";;;;;"до    0.2";"2.5 -   3.5";"до    1";;"до    0.03";;;"55 -   58.5";;"0.5 -   1.5";;;;;;;;;;"до    0.2";"35 -   42";"до    0.05";;"до    0.5";;;;;;;;;;;;;;;;;;"всего 1.5"
"http://splav-kharkov.com/mat_start.php?name_id=1069";"ЛЦ40Мц3Ж";"Латунь литейная";;;;;"0.5 -    1.5";;;;;"до    0.2";"3 -   4";"до    0.5";;"до    0.05";;;"53 -   58";;"до    0.6";;;;;;;;;;"до    0.5";"34.8 -   43.5";"до    0.1";;"до    0.5";;;;;;;;;;;;;;;;;;"всего 1.7"
"http://splav-kharkov.com/mat_start.php?name_id=1066";"ЛЦ40С";"Латунь литейная";;;;;"до     0.8";;;;;"до    0.3";"до    0.5";"до    1";;;;;"57 -   61";;"до    0.5";;;;;;;;;;"0.8 -   2";"35 -   42.2";"до    0.05";;"до    0.5";;;;;;;;;;;;;;;;;;"всего 2"
"http://splav-kharkov.com/mat_start.php?name_id=1067";"ЛЦ40СД";"Латунь литейная";;;;;"до     0.5";;;;;"до    0.2";"до    0.2";"до    1";;;;;"58 -   61";;"до    0.2";;;;;;;;;;"0.8 -   2";"35.5 -   41.2";"до    0.05";;"до    0.3";;;;;;;;;;;;;;;;;;"всего 1.5"
"http://splav-kharkov.com/mat_start.php?name_id=1536";"ЛА";"Латунь литейная, изготовляемая из лома и отходов";;;;;"до     0.8";;;;;"до    0.3";"до    0.5";"до    0.3";;"до    0.05";;;"63 -   68";;"2.2 -   3";;;;;;;;;"до    0.1";"до    0.7";"26.4 -   34.8";"до    0.1";"до    0.01";"до    0.7";;;;;;;;;;;;;;;;;;"всего 2.6"
"http://splav-kharkov.com/mat_start.php?name_id=1537";"ЛАЖМц";"Латунь литейная, изготовляемая из лома и отходов";;;;;"2 -    4";;;;;"до    0.3";"1.5 -   3";"до    1";;;;;"63 -   70";;"4 -   7";;;;;;;;;;"до    0.7";"14.2 -   29.5";"до    0.1";;"до    0.7";;;;;;;;;;;;;;;;;;"всего 1.8"
"http://splav-kharkov.com/mat_start.php?name_id=1530";"ЛК";"Латунь литейная, изготовляемая из лома и отходов";;;;;"до     0.6";;;;;"2.8 -   4.5";"до    0.8";"до    0.2";;"до    0.1";;;"76 -   81";;"до    0.1";;;;;;;;;;"до    0.5";"12 -   21.2";"до    0.1";;"до    0.3";;;;;;;;;;;;;;;;;;"всего 2.5"
"http://splav-kharkov.com/mat_start.php?name_id=1531";"ЛК1";"Латунь литейная, изготовляемая из лома и отходов";;;;;"до     0.6";;;;;"3 -   4.5";"до    0.8";"до    0.2";;"до    0.1";;;"78 -   81";;"до    0.04";;;;;;;;;;"до    0.5";"12.1 -   19";"до    0.1";;"до    0.3";;;;;;;;;;;;;;;;;;"всего 2.4"
"http://splav-kharkov.com/mat_start.php?name_id=1532";"ЛК2";"Латунь литейная, изготовляемая из лома и отходов";;;;;"до     0.6";;;;;"1.9 -   2.8";"до    0.8";"до    0.2";;"до    0.1";;;"76 -   81";;"до    0.1";;;;;;;;;;"до    0.5";"13.7 -   22.1";"до    0.1";;"до    0.3";;;;;;;;;;;;;;;;;;"всего 2.5"
"http://splav-kharkov.com/mat_start.php?name_id=1533";"ЛКС";"Латунь литейная, изготовляемая из лома и отходов";;;;;"до     0.6";;;;;"2.5 -   4.5";"до    0.8";"до    0.2";;"до    0.1";;;"76 -   81";;"до    0.1";;;;;;;;;;"2 -   4";"12.5 -   19.5";"до    0.1";;"до    0.3";;;;;;;;;;;;;;;;;;"всего 2"
"http://splav-kharkov.com/mat_start.php?name_id=1535";"ЛМцЖ";"Латунь литейная, изготовляемая из лома и отходов";;;;;"0.5 -    1.5";;;;;"до    0.2";"3 -   4";"до    0.5";;"до    0.05";;;"53 -   58";;"до    0.6";;;;;;;;;"до    0.05";"до    0.5";"34.8 -   43.5";"до    0.1";"до    0.01";"до    0.5";;;;;;;;;;;;;;;;;;"всего 1.7"
"http://splav-kharkov.com/mat_start.php?name_id=1885";"ЛМцКА";"Латунь литейная, изготовляемая из лома и отходов";;;;;"до     0.6";;;;;"0.5 -   1.3";"2 -   3";"до    1";;"до    0.03";;;"58.5 -   61.5";;"0.75 -   1.5";;;;;;;;;"до    0.05";"до    0.5";"29 -   36.95";"до    0.03";"до    0.01";"до    0.2";;;;;;;;;;;;;;;;;;"всего 1.3"
"http://splav-kharkov.com/mat_start.php?name_id=1534";"ЛМцС";"Латунь литейная, изготовляемая из лома и отходов";;;;;"до     0.8";;;;;"до    0.4";"1.8 -   2.5";"до    1";;"до    0.05";;;"56 -   60";;"до    0.8";;;;;;;;;"до    0.05";"1.5 -   2.5";"32.3 -   40.7";"до    0.1";"до    0.01";"до    0.5";;;;;;;;;;;;;;;;;;"всего 2.2"
"http://splav-kharkov.com/mat_start.php?name_id=1538";"ЛМцСК";"Латунь литейная, изготовляемая из лома и отходов";;;;;"до     0.6";;;;;"0.5 -   1.3";"1.5 -   2.5";"до    1";;"до    0.1";;;"57 -   60";;"до    0.7";;;;;;;;;"до    0.05";"1.5 -   3";"31.5 -   39.5";"до    0.1";"до    0.01";"до    0.6";;;;;;;;;;;;;;;;;;"всего 1.7"
"http://splav-kharkov.com/mat_start.php?name_id=1886";"ЛМцСКА";"Латунь литейная, изготовляемая из лома и отходов";;;;;"до     0.6";;;;;"0.5 -   1.3";"2 -   3";"до    1";;"до    0.03";;;"58 -   61";;"0.7 -   1.5";;;;;;;;;"до    0.05";"1.5 -   2.5";"27.9 -   36";"до    0.03";"до    0.01";"до    0.2";;;;;;;;;;;;;;;;;;"всего 1.3"
"http://splav-kharkov.com/mat_start.php?name_id=1529";"ЛОС";"Латунь литейная, изготовляемая из лома и отходов";;;;;"до     0.7";;;;;"до    0.5";"до    0.5";"до    1";;;;;"60 -   75";;"до    0.3";;;;;;;;;;"1 -   3";"19 -   38.5";"до    0.1";;"0.5 -   1.5";;;;;;;;;;;;;;;;;;"всего 1.5"
"http://splav-kharkov.com/mat_start.php?name_id=1527";"ЛС";"Латунь литейная, изготовляемая из лома и отходов";;;;;"до     0.8";;;;;"до    0.3";"до    0.5";"до    1";;;;;"56 -   61";;"до    0.5";;;;;;;;;;"0.8 -   1.9";"35.1 -   43.2";"до    0.05";;"до    0.5";;;;;;;;;;;;;;;;;;"всего 2"
"http://splav-kharkov.com/mat_start.php?name_id=1528";"ЛСд";"Латунь литейная, изготовляемая из лома и отходов";;;;;"до     0.5";;;;;"до    0.2";"до    0.5";"до    0.5";;;;;"57 -   61";;"до    0.2";;;;;;;;;;"0.8 -   1.5";"36 -   42.2";"до    0.05";;"до    0.3";;;;;;;;;;;;;;;;;;"всего 1.5"
"http://splav-kharkov.com/mat_start.php?name_id=1884";"ЛСдч";"Латунь литейная, изготовляемая из лома и отходов";;;;;"до     0.5";;;;;"до    0.1";"до    0.5";"до    0.5";;;;;"59 -   61";;"до    0.1";;;;;;;;;;"0.8 -   1.5";"34.35 -   38.8";"до    0.05";;"до    0.5";;;;;;;;;;;;;;;;;;"всего 1.4"
"http://splav-kharkov.com/mat_start.php?name_id=1883";"ЛСч";"Латунь литейная, изготовляемая из лома и отходов";;;;;"до     0.6";;;;;"до    0.2";"до    0.5";"до    0.5";;;;;"56 -   61";;"до    0.5";;;;;;;;;;"0.8 -   1.5";"33.45 -   41.5";"до    0.05";;"до    0.5";;;;;;;;;;;;;;;;;;"всего 1.7"
"http://splav-kharkov.com/mat_start.php?name_id=2561";"CuZn36Pb2As";"Латунь, обрабатываемая давлением";;;;;"до     0.1";;;;;;"до    0.1";"до    0.3";;;;;"61 -   63";;"до    0.05";;;;;;;;;"0.02 -   0.15";"1.7 -   2.8";"33.5 -   37.08";;;"до    0.1";;;;;;;;;;;;;;;;;;"всего 0.2"
"http://splav-kharkov.com/mat_start.php?name_id=2560";"CuZn39Pb3";"Латунь, обрабатываемая давлением";;;;;"до     0.3";;;;;;;"до    0.3";;;;;"57 -   59";;"до    0.05";;;;;;;;;;"2.5 -   3.5";"36.65 -   40.3";;;"до    0.3";;;;;;;;;;;;;;;;;;"всего 0.2"
"http://splav-kharkov.com/mat_start.php?name_id=1496";"Л59";"Латунь, обрабатываемая давлением";;;;;"до     0.3";;;;;;;;;"до    0.01";;;"57 -   60";;;;;;;;;;;"до    0.01";"до    0.5";"39.1 -   43";"до    0.01";"до    0.003";"до    0.2";;;;;;;;;;;;;;;;;;"всего 0.9"
"http://splav-kharkov.com/mat_start.php?name_id=1042";"Л60";"Латунь, обрабатываемая давлением";;;;;"до     0.2";;;;;;;;;"до    0.01";;;"59 -   62";;;;;;;;;;;;"до    0.3";"37 -   41";"до    0.01";"до    0.003";;;;;;;;;;;;;;;;;;;"всего 1"
"http://splav-kharkov.com/mat_start.php?name_id=1041";"Л63";"Латунь, обрабатываемая давлением";;;;;"до     0.2";;;;;;;;;"до    0.01";;;"62 -   65";;;;;;;;;;;;"до    0.07";"34.22 -   37.5";"до    0.005";"до    0.002";;;;;;;;;;;;;;;;;;;"всего 0.5"
"http://splav-kharkov.com/mat_start.php?name_id=1510";"Л66";"Латунь, обрабатываемая давлением";;;;;"до     0.07";;;;;;;;;;;;"64.5 -   67.5";;;;;;;;;;;;"до    0.3";"32.13 -   35.5"
"http://splav-kharkov.com/mat_start.php?name_id=1040";"Л68";"Латунь, обрабатываемая давлением";;;;;"до     0.1";;;;;;;;;"до    0.01";;;"67 -   70";;;;;;;;;;;;"до    0.03";"29.7 -   33";"до    0.005";"до    0.002";;;;;;;;;;;;;;;;;;;"всего 0.3"
"http://splav-kharkov.com/mat_start.php?name_id=1039";"Л70";"Латунь, обрабатываемая давлением";;;;;"до     0.07";;;;;;;;;"до    0.005";;;"69 -   71";;;;;;;;;;;;"до    0.05";"28.67 -   30.8";"до    0.002";"до    0.002";;;;;;;;;;;;;;;;;;;"всего 0.2"
"http://splav-kharkov.com/mat_start.php?name_id=1511";"Л75";"Латунь, обрабатываемая давлением";;;;;"до     0.2";;;;;;;;;;;;"75 -   75";;;;;;;;;;;;"до    0.03";"24.7 -   25";"до    0.005";"до    0.002";;;;;;;;;;;;;;;;;;;"всего 0.3"
"http://splav-kharkov.com/mat_start.php?name_id=1896";"Л75мк";"Латунь, обрабатываемая давлением";;;;;"0.03 -    0.06";;;;;"0.25 -   0.5";"0.05 -   0.15";"0.1 -   0.25";;"0.005 -   0.02";;;"70 -   76";;;;;;;;;;;;"до    0.07";"23.1 -   29.47";"до    0.005";"до    0.002";;;;;;;;;;;;;;;;;;;"всего 0.1"
"http://splav-kharkov.com/mat_start.php?name_id=1037";"Л85";"Латунь, обрабатываемая давлением";;;;;"до     0.1";;;;;;;;;"до    0.01";;;"84 -   86";;;;;;;;;;;;"до    0.03";"13.7 -   16";"до    0.005";"до    0.002";;;;;;;;;;;;;;;;;;;"всего 0.3"
"http://splav-kharkov.com/mat_start.php?name_id=1038";"Л80";"Латунь, обрабатываемая давлением";;;;;"до     0.1";;;;;;;;;"до    0.01";;;"79 -   81";;;;;;;;;;;;"до    0.03";"18.7 -   21";"до    0.005";"до    0.002";;;;;;;;;;;;;;;;;;;"всего 0.3"
"http://splav-kharkov.com/mat_start.php?name_id=1036";"Л90";"Латунь, обрабатываемая давлением";;;;;"до     0.1";;;;;;;;;"до    0.01";;;"88 -   91";;;;;;;;;;;;"до    0.03";"8.8 -   12";"до    0.005";"до    0.002";;;;;;;;;;;;;;;;;;;"всего 0.2"
"http://splav-kharkov.com/mat_start.php?name_id=1035";"Л96";"Латунь, обрабатываемая давлением";;;;;"до     0.1";;;;;;;;;"до    0.01";;;"95 -   97";;;;;;;;;;;;"до    0.03";"2.66 -   4.8";"до    0.005";"до    0.002";;;;;;;;;;;;;;;;;;;"всего 0.2"
"http://splav-kharkov.com/mat_start.php?name_id=1043";"ЛА77-2";"Латунь, обрабатываемая давлением";;;;;"до     0.07";;;;;;;;;"до    0.01";;;"76 -   79";;"1.7 -   2.5";;;;;;;;;;"до    0.07";"18.2 -   22.25";"до    0.005";"до    0.002";;;;;;;;;;;;;;;;;;;"всего 0.3"
"http://splav-kharkov.com/mat_start.php?name_id=1894";"ЛА77-2у";"Латунь, обрабатываемая давлением";;;;;"0.03 -    0.1";;;;;"0.03 -   0.2";"0.03 -   0.3";"0.3 -   1";;"0.005 -   0.02";;;"76 -   79";;"1.7 -   2.5";;;;;;;;;;"до    0.07";"16.77 -   21.8";"до    0.005";"до    0.002";;;;;;;;;;;;;;;;;;;"всего 0.1"
"http://splav-kharkov.com/mat_start.php?name_id=1313";"ЛА85-0.5";"Латунь, обрабатываемая давлением";;;;;"до     0.01";;;;;;;;;;;;"84 -   85.6";;"0.4 -   0.7";;;;;;;;;;"до    0.03";"14 -   15";"до    0.005";"до    0.002";;;;;;;;;;;;;;;;;;;"всего 0.3"
"http://splav-kharkov.com/mat_start.php?name_id=1044";"ЛАЖ60-1-1";"Латунь, обрабатываемая давлением";;;;;"0.75 -    1.5";;;;;;"0.1 -   0.6";;;"до    0.01";;;"58 -   61";;"0.7 -   1.5";;;;;;;;;;"до    0.4";"34.7 -   40.4";"до    0.005";"до    0.002";;;;;;;;;;;;;;;;;;;"всего 0.7"
"http://splav-kharkov.com/mat_start.php?name_id=1893";"ЛАМш77-2-0.04";"Латунь, обрабатываемая давлением";;;;;"до     0.1";;;;;;;;;"до    0.01";;;"76 -   79";;"1.7 -   2.5";;;;;;;;;"0.02 -   0.04";"до    0.07";"17.98 -   21.98";"до    0.005";"до    0.002";;;;;;;;;;;;;;;;;;;"всего 0.3"
"http://splav-kharkov.com/mat_start.php?name_id=1063";"ЛАМш77-2-0.05";"Латунь, обрабатываемая давлением";;;;;"до     0.1";;;;;;;;;"до    0.01";;;"76 -   79";;"1.7 -   2.5";;;;;;;;;"0.02 -   0.06";"до    0.07";"18.14 -   22.25";"до    0.005";"до    0.002";;;;;;;;;;;;;;;;;;;"всего 0.3"
"http://splav-kharkov.com/mat_start.php?name_id=1045";"ЛАН59-3-2";"Латунь, обрабатываемая давлением";;;;;"до     0.5";;;;;;;"2 -   3";;"до    0.01";;;"57 -   60";;"2.5 -   3.5";;;;;;;;;;"до    0.1";"32.6 -   38.5";"до    0.005";"до    0.003";;;;;;;;;;;;;;;;;;;"всего 0.9"
"http://splav-kharkov.com/mat_start.php?name_id=1065";"ЛАНКМц75-2-2.5-0.5-0.5";"Латунь, обрабатываемая давлением";;;;;"до     0.1";;;;;"0.3 -   0.7";"0.3 -   0.7";"2 -   3";;"до    0.01";;;"73 -   76";;"1.6 -   2.2";;;;;;;;;;"до    0.05";"19.1 -   22.8";"до    0.005";"до    0.002";;;;;;;;;;;;;;;;;;;"всего 0.5"
"http://splav-kharkov.com/mat_start.php?name_id=1050";"ЛЖМц59-1-1";"Латунь, обрабатываемая давлением";;;;;"0.6 -    1.2";;;;;;"0.5 -   0.8";;;"до    0.01";;;"57 -   60";;"0.1 -   0.4";;;;;;;;;;"до    0.2";"37.05 -   41.5";"до    0.01";"до    0.003";"0.3 -   0.7";;;;;;;;;;;;;;;;;;"всего 0.3"
"http://splav-kharkov.com/mat_start.php?name_id=1060";"ЛЖС58-1-1";"Латунь, обрабатываемая давлением";;;;;"0.7 -    1.3";;;;;;;;;"до    0.02";;;"56 -   58";;;;;;;;;;;;"0.7 -   1.3";"38.9 -   42.6";"до    0.01";"до    0.003";;;;;;;;;;;;;;;;;;;"всего 0.5"
"http://splav-kharkov.com/mat_start.php?name_id=1897";"ЛК62-0.5";"Латунь, обрабатываемая давлением";;;;;"до     0.15";;;;;"0.3 -   0.7";;;;;;;"60.5 -   63.5";;;;;;;;;;;;"до    0.08";"35.07 -   38.7";"до    0.005";"до    0.002";;;;;;;;;;;;;;;;;;;"всего 0.5"
"http://splav-kharkov.com/mat_start.php?name_id=1895";"ЛК75В";"Латунь, обрабатываемая давлением";;;;;;;;;;"0.25 -   0.5";;;;;;;"71 -   78";;;;;;;;;;;;"до    0.07";"19.98 -   27.35";;;"до    0.05";;;;;;;;;;;;;;;;;;"всего 1.4"
"http://splav-kharkov.com/mat_start.php?name_id=1061";"ЛК80-3";"Латунь, обрабатываемая давлением";;;;;"до     0.6";;;;;"2.5 -   4";"до    0.5";;;"до    0.02";;;"79 -   81";;"до    0.1";;;;;;;;;;"до    0.1";"13.5 -   18.5";"до    0.05";"до    0.003";"до    0.2";;;;;;;;;;;;;;;;;;"всего 1.5"
"http://splav-kharkov.com/mat_start.php?name_id=1891";"ЛКБО62-0.2-0.04-0.5";"Латунь, обрабатываемая давлением";;;;;"до     0.15";;;;;"0.1 -   0.3";;;;;;;"60.5 -   63.5";;"до    0.05";;"0.03 -   0.1";;;;;;;;"до    0.08";"34.62 -   38.57";;;"0.3 -   0.7";;;;;;;;;;;;;;;;;;"всего 0.5"
"http://splav-kharkov.com/mat_start.php?name_id=1512";"ЛКС65-1.5-3";"Латунь, обрабатываемая давлением";;;;;"до     0.15";;;;;"1 -   2";;"до    0.1";;"до    0.01";;;"63.5 -   66.5";;;;;;;;;;;;"2.5 -   3.5";"27.5 -   33";"до    0.005";"до    0.002";"до    0.2";;;;;;;;;;;;;;;;;;"всего 0.5"
"http://splav-kharkov.com/mat_start.php?name_id=1047";"ЛМц58-2";"Латунь, обрабатываемая давлением";;;;;"до     0.5";;;;;;"1 -   2";;;"до    0.01";;;"57 -   60";;;;;;;;;;;;"до    0.1";"35.8 -   42";"до    0.005";"до    0.002";;;;;;;;;;;;;;;;;;;"всего 1.2"
"http://splav-kharkov.com/mat_start.php?name_id=1046";"ЛМцА57-3-1";"Латунь, обрабатываемая давлением";;;;;"до     1";;;;;;"2.5 -   3.5";;;"до    0.01";;;"55 -   58.5";;"0.5 -   1.5";;;;;;;;;;"до    0.2";"35.2 -   42";"до    0.005";"до    0.002";;;;;;;;;;;;;;;;;;;"всего 1.3"
"http://splav-kharkov.com/mat_start.php?name_id=1051";"ЛН65-5";"Латунь, обрабатываемая давлением";;;;;"до     0.15";;;;;;;"5 -   6.5";;"до    0.01";;;"64 -   67";;;;;;;;;;;;"до    0.03";"26.2 -   31";"до    0.005";"до    0.002";;;;;;;;;;;;;;;;;;;"всего 0.3"
"http://splav-kharkov.com/mat_start.php?name_id=1062";"ЛМш68-0.05";"Латунь, обрабатываемая давлением";;;;;"до     0.1";;;;;;;;;"до    0.01";;;"67 -   70";;;;;;;;;;;"0.02 -   0.06";"до    0.03";"29.64 -   32.98";"до    0.005";"до    0.002";;;;;;;;;;;;;;;;;;;"всего 0.3"
"http://splav-kharkov.com/mat_start.php?name_id=1053";"ЛО60-1";"Латунь, обрабатываемая давлением";;;;;"до     0.1";;;;;;;;;"до    0.01";;;"59 -   61";;;;;;;;;;;;"до    0.3";"36.5 -   40";"до    0.005";"до    0.002";"1 -   1.5";;;;;;;;;;;;;;;;;;"всего 1"
"http://splav-kharkov.com/mat_start.php?name_id=1049";"ЛО62-1";"Латунь, обрабатываемая давлением";;;;;"до     0.1";;;;;;;;;"до    0.01";;;"61 -   63";;;;;;;;;;;;"до    0.1";"35.6 -   38.3";"до    0.005";"до    0.002";"0.7 -   1.1";;;;;;;;;;;;;;;;;;"всего 0.3"
"http://splav-kharkov.com/mat_start.php?name_id=1048";"ЛО70-1";"Латунь, обрабатываемая давлением";;;;;"до     0.07";;;;;;;;;"до    0.01";;;"69 -   71";;;;;;;;;;;;"до    0.07";"27.2 -   30";"до    0.005";"до    0.002";"1 -   1.5";;;;;;;;;;;;;;;;;;"всего 0.3"
"http://splav-kharkov.com/mat_start.php?name_id=1052";"ЛО90-1";"Латунь, обрабатываемая давлением";;;;;"до     0.1";;;;;;;;;"до    0.01";;;"88 -   91";;;;;;;;;;;;"до    0.03";"8 -   11.7";"до    0.005";"до    0.002";"0.2 -   0.7";;;;;;;;;;;;;;;;;;"всего 0.2"
"http://splav-kharkov.com/mat_start.php?name_id=1892";"ЛОК59-1-0.3";"Латунь, обрабатываемая давлением";;;;;"до     0.15";;;;;"0.2 -   0.4";;;;"до    0.01";;;"58 -   60";;;;;;;;;;;"до    0.01";"до    0.1";"37.92 -   40.8";"до    0.01";"до    0.003";"0.7 -   1.1";;;;;;;;;;;;;;;;;;"всего 0.3"
"http://splav-kharkov.com/mat_start.php?name_id=1890";"ЛОМш70-1-0.04";"Латунь, обрабатываемая давлением";;;;;"до     0.07";;;;;;;;;"до    0.01";;;"69 -   71";;;;;;;;;;;"0.02 -   0.04";"до    0.07";"27.08 -   29.68";"до    0.005";"до    0.002";"1 -   1.5";;;;;;;;;;;;;;;;;;"всего 0.3"
"http://splav-kharkov.com/mat_start.php?name_id=1064";"ЛОМш70-1-0.05";"Латунь, обрабатываемая давлением";;;;;"до     0.1";;;;;;;;;"до    0.01";;;"69 -   71";;;;;;;;;;;"0.02 -   0.06";"до    0.07";"27.44 -   29.97";"до    0.005";"до    0.002";"1 -   1.5";;;;;;;;;;;;;;;;;;"всего 0.3"
"http://splav-kharkov.com/mat_start.php?name_id=1887";"ЛС58-2";"Латунь, обрабатываемая давлением";;;;;"до     0.7";;;;;"до    0.3";;"до    0.6";;;;;"57 -   60";;"до    0.3";;;;;;;;;;"1 -   3";"34.39 -   41.7";"до    0.01";;"до    1";;;;;;;;;;;;;;;;;;"всего 0.3"
"http://splav-kharkov.com/mat_start.php?name_id=1888";"ЛС58-3";"Латунь, обрабатываемая давлением";;;;;"до     0.5";;;;;;;"до    0.5";;;;;"57 -   59";;"до    0.1";;;;;;;;;;"2.5 -   3.5";"36.3 -   40.3";;;"до    0.4";;;;;;;;;;;;;;;;;;"всего 0.2"
"http://splav-kharkov.com/mat_start.php?name_id=1059";"ЛС59-1В";"Латунь, обрабатываемая давлением";;;;;"до     0.5";;;;;;;;;"до    0.02";;;"57 -   61";;;;;;;;;;;;"0.8 -   1.9";"35.6 -   42.2";"до    0.01";"до    0.003";;;;;;;;;;;;;;;;;;;"всего 1.5"
"http://splav-kharkov.com/mat_start.php?name_id=1058";"ЛС59-1";"Латунь, обрабатываемая давлением";;;;;"до     0.5";;;;;;;;;"до    0.02";;;"57 -   60";;;;;"Si + Sn";;;;;;;"0.8 -   1.9";"37.05 -   42.2";"до    0.01";"до    0.003";"до    0.3";;;;;;;;;;;;;;;;;;"всего 0.75"
"http://splav-kharkov.com/mat_start.php?name_id=1889";"ЛС59-2";"Латунь, обрабатываемая давлением";;;;;"до     0.4";;;;;;;"до    0.4";;;;;"57 -   59";;"до    0.1";;;;;;;;;;"1.5 -   2.5";"37.5 -   41.3";;;"до    0.3";;;;;;;;;;;;;;;;;;"всего 0.2"
"http://splav-kharkov.com/mat_start.php?name_id=1057";"ЛС60-1";"Латунь, обрабатываемая давлением";;;;;"до     0.15";;;;;;;;;"до    0.01";;;"59 -   61";;;;;;;;;;;;"0.6 -   1";"37.5 -   40.4";"до    0.005";"до    0.002";;;;;;;;;;;;;;;;;;;"всего 0.5"
"http://splav-kharkov.com/mat_start.php?name_id=1054";"ЛС63-3";"Латунь, обрабатываемая давлением";;;;;"до     0.1";;;;;;;;;"до    0.01";;;"62 -   65";;;;;;;;;;;;"2.4 -   3";"31.65 -   35.6";"до    0.005";"до    0.002";"до    0.1";;;;;;;;;;;;;;;;;;"всего 0.25"
"http://splav-kharkov.com/mat_start.php?name_id=1055";"ЛС74-3";"Латунь, обрабатываемая давлением";;;;;"до     0.1";;;;;;;;;"до    0.01";;;"72 -   75";;;;;;;;;;;;"2.4 -   3";"21.75 -   25.6";"до    0.005";"до    0.002";;;;;;;;;;;;;;;;;;;"всего 0.25"
"http://splav-kharkov.com/mat_start.php?name_id=1056";"ЛС64-2";"Латунь, обрабатываемая давлением";;;;;"до     0.1";;;;;;;;;"до    0.01";;;"63 -   66";;;;;;;;;;;;"1.5 -   2";"31.7 -   35.5";"до    0.005";"до    0.002";;;;;;;;;;;;;;;;;;;"всего 0.3"
"http://splav-kharkov.com/mat_start.php?name_id=1762";"Мг80";"Магний первичный";;;;;"до     0.05";;;;;"до    0.05";"до    0.05";"до    0.002";;;;;"до    0.02";;"до    0.05";;;;;;;"min    99.8";;;;;;;;;;;;;;;;;;;;;;;;;"прочие, каждая 0.05;  всего 0.2";;;;;;;;;;;;;;;"до    0.005"
"http://splav-kharkov.com/mat_start.php?name_id=1259";"Мг90";"Магний первичный";;;;;"до     0.04";;;;;"до    0.009";"до    0.03";"до    0.001";;;;;"до    0.004";;"до    0.02";;;;;;;"min    99.9";;;;;;;;;;;;;;;;;;;;;;;;;"прочие, каждая 0.01;  всего 0.1";;;;;;;;;;;;;;;"до    0.005"
"http://splav-kharkov.com/mat_start.php?name_id=1258";"Мг95";"Магний первичный";;;;;"до     0.003";;;;;"до    0.004";"до    0.01";"до    0.001";;;;;"до    0.003";;"до    0.01";;;;;;;"min    99.95";;;"до    0.005";"до    0.01";;;"до    0.005";;;;;;;;;;;;;;;;;;"прочие, каждая 0.01;  всего 0.05";"до    0.004";;;;;;;;;;;;;;"до    0.005"
"http://splav-kharkov.com/mat_start.php?name_id=1257";"Мг96";"Магний первичный";;;;;"до     0.004";;;;;"до    0.004";"до    0.004";"до    0.002";;;;;"до    0.002";;"до    0.006";;;;;;;"min    99.96";;;;;;;;;;;;;;;;;;;;;;;;;"всего 0.04";"до    0.01"
"http://splav-kharkov.com/mat_start.php?name_id=1763";"Мг98";"Магний первичный";;;;;"до     0.002";;;;;"до    0.003";"до    0.002";"до    0.0005";;;;;"до    0.0005";;"до    0.004";;;;;;;"min    99.98";;;"до    0.005";"до    0.005";;;"до    0.005";;;;;;;;;;;;;;;;;;"прочие, каждая 0.002;  всего 0.02"
"http://splav-kharkov.com/mat_start.php?name_id=1749";"МА10Ц1";"Магниевый шихтовый сплав";;;;;"до     0.05";;;;;"до    0.15";"0.2 -   0.5";"до    0.005";;;;;"до    0.05";;"9 -   10";;;;;"до    0.002";;"88.043 -   90.1";;;;"0.7 -   1.2";;;;;;;;;;;;;;;;;;;;;"всего 0.26";;;;;;;;;;;;;;;"до    0.005"
"http://splav-kharkov.com/mat_start.php?name_id=1745";"МА8Ц";"Магниевый шихтовый сплав";;;;;"до     0.02";;;;;"до    0.1";"0.2 -   0.5";"до    0.004";;;;;"до    0.05";;"7.5 -   8.7";;;;;"до    0.002";;"89.824 -   92";;;;"0.3 -   0.8";;;;;;;;;;;;;;;;;;;;;"всего 0.18";;;;;;;;;;;;;;;"до    0.005"
"http://splav-kharkov.com/mat_start.php?name_id=1748";"МА8ЦБч";"Магниевый шихтовый сплав";;"до    0.005";"до    0.001";;"до     0.005";;;;;"до    0.04";"0.2 -   0.5";"до    0.001";;;;;"до    0.01";;"7.5 -   8.7";;;;;"0.001 -   0.002";;"89.936 -   91.999";;;;"0.3 -   0.8";;;;;;;;;;;;;;;;;;;;;"всего 0.06";;;;;;;;;;;;;;;"до    0.005"
"http://splav-kharkov.com/mat_start.php?name_id=1747";"МА8Цч";"Магниевый шихтовый сплав";;"до    0.014";"до    0.001";;"до     0.005";;;;;"до    0.04";"0.2 -   0.5";"до    0.001";;;;;"до    0.01";;"7.5 -   8.7";;;;;"до    0.002";;"89.927 -   92";;;;"0.3 -   0.8";;;;;;;;;;;;;;;;;;;;;"прочие, каждая 0.06;";;;;;;;;;;;;;;;"до    0.005"
"http://splav-kharkov.com/mat_start.php?name_id=1746";"МА8Цэ";"Магниевый шихтовый сплав";;;;;"до     0.028";;;;;"до    0.5";"0.2 -   0.5";"до    0.01";;;;;"до    0.35";;"7.5 -   8.7";;;;;"до    0.002";;"88.41 -   92";;;;"0.3 -   1.5";;;;;;;;;;;;;;;;;;;;;"всего 0.9";;;;;;;;;;;;;;;"до    0.005"
"http://splav-kharkov.com/mat_start.php?name_id=1743";"ММ2";"Магниевый шихтовый сплав";;"до    0.002";"до    0.001";;"до     0.05";;;;;"до    0.07";"1.5 -   2.2";"до    0.004";;;;;"до    0.03";;"до    0.04";;;;;"до    0.002";;"97.601 -   98.5";;;;;;;;;;;;;;;;;;;;;;;;;"всего 0.2";;;;;;;;;;;;;;;"до    0.005"
"http://splav-kharkov.com/mat_start.php?name_id=1744";"ММ2ч";"Магниевый шихтовый сплав";;"до    0.014";"до    0.001";;"до     0.004";;;;;"до    0.004";"1.7 -   2.4";"до    0.001";;;;;"до    0.002";;"до    0.006";;;;;"до    0.002";;"97.566 -   98.3";;;;;;;;;;;;;;;;;;;;;;;;;"всего 0.02";;;;;;;;;;;;;;;"до    0.005"
"http://splav-kharkov.com/mat_start.php?name_id=1750";"МЦр1Н3";"Магниевый шихтовый сплав";;;"0.4 -   1.1";"2.6 -   3.2";"до     0.01";;;;;"до    0.02";;"до    0.004";;;;;"до    0.01";;"до    0.02";;;;;"до    0.001";;"98.845 -   99.6";;;;;;;;;;;;;;;;;;;;;;;;;"всего 0.07";;;;;;;;;;;;;;;"до    0.005"
"http://splav-kharkov.com/mat_start.php?name_id=1352";"МЛ10";"Магниевый  литейный сплав";;;"0.4 -   1";"2.2 -   2.8";"до     0.01";;;;;"до    0.03";;"до    0.005";;;;;"до    0.03";;"до    0.02";;;;;"до    0.001";;"95.18 -   97.3";;;;"0.1 -   0.7";;;;;;;;;;;;;;;;;;;;;"прочие 0.12;  всего 0.2"
"http://splav-kharkov.com/mat_start.php?name_id=1353";"МЛ11";"Магниевый  литейный сплав";;;"0.4 -   1";;"до     0.02";;;;;"до    0.03";;"до    0.005";;;;;"до    0.03";;"до    0.02";;;;;"до    0.001";;"93.98 -   96.9";;;;"0.2 -   0.7";;;;;;;;;;;;;;;;;;"2.5 -   4";;;"прочие 0.12;  всего 0.2"
"http://splav-kharkov.com/mat_start.php?name_id=1354";"МЛ12";"Магниевый  литейный сплав";;;"0.6 -   1.1";;"до     0.01";;;;;"до    0.03";;"до    0.005";;;;;"до    0.03";;"до    0.02";;;;;"до    0.001";;"93.58 -   95.4";;;;"4 -   5";;;;;;;;;;;;;;;;;;;;;"прочие 0.12;  всего 0.2"
"http://splav-kharkov.com/mat_start.php?name_id=1355";"МЛ15";"Магниевый  литейный сплав";;;"0.7 -   1.1";;"до     0.01";;;;;"до    0.03";;"до    0.005";;;;;"до    0.03";;"до    0.02";;;;;;;"92.38 -   94.7";;;;"4 -   5";;;;;;;;;;;;;;;;;;;"0.6 -   1.2";;"прочие 0.12;  всего 0.2"
"http://splav-kharkov.com/mat_start.php?name_id=1356";"МЛ19";"Магниевый  литейный сплав";;;"0.4 -   1";"1.6 -   2.3";"до     0.01";;;;;"до    0.03";;"до    0.005";;;;;"до    0.03";;"до    0.03";;;;;"до    0.001";;"94.41 -   96.5";;;;"0.1 -   0.6";;;;;;;;;;;;;"1.4 -   2.2";;;;;;;;"прочие 0.14;  всего 0.25"
"http://splav-kharkov.com/mat_start.php?name_id=1358";"МЛ2";"Магниевый  литейный сплав";;;;;"до     0.08";;;;;"до    0.1";"1 -   2";"до    0.01";;;;;"до    0.1";;"до    0.1";;;;;"до    0.002";"до    0.1";"97.5 -   99";;;;"до    0.05";;;;;;;;;;;;;;;;;;;;;"всего 0.5"
"http://splav-kharkov.com/mat_start.php?name_id=1344";"МЛ3";"Магниевый  литейный сплав";;;"до    0.002";;"до     0.06";;;;;"до    0.25";"0.15 -   0.5";"до    0.01";;;;;"до    0.1";;"2.5 -   3.5";;;;;"до    0.002";;"93.9 -   96.85";;;;"0.5 -   1.5";;;;;;;;;;;;;;;;;;;;;"прочие 0.1;  всего 0.5"
"http://splav-kharkov.com/mat_start.php?name_id=1345";"МЛ4";"Магниевый  литейный сплав";;;"до    0.002";;"до     0.06";;;;;"до    0.25";"0.15 -   0.5";"до    0.01";;;;;"до    0.1";;"5 -   7";;;;;"до    0.002";;"88.4 -   92.85";;;;"2 -   3.5";;;;;;;;;;;;;;;;;;;;;"прочие 0.1;  всего 0.5"
"http://splav-kharkov.com/mat_start.php?name_id=1346";"МЛ4пч";"Магниевый  литейный сплав";;;"до    0.002";;"до     0.007";;;;;"до    0.08";"0.15 -   0.5";"до    0.002";;;;;"до    0.04";;"5 -   7";;;;;"до    0.002";;"88.87 -   92.85";;;;"2 -   3.5";;;;;;;;;;;;;;;;;;;;;"всего 0.13"
"http://splav-kharkov.com/mat_start.php?name_id=1349";"МЛ5он";"Магниевый  литейный сплав";;;"до    0.002";;"до     0.08";;;;;"до    0.35";"0.15 -   0.5";"до    0.01";;;;;"до    0.25";;"7.5 -   9";;;;;"до    0.002";;"88.9 -   89.1";;;;"0.2 -   0.8";;;;;;;;;;;;;;;;;;;;;"прочие 0.1;  всего 0.7"
"http://splav-kharkov.com/mat_start.php?name_id=1347";"МЛ5";"Магниевый  литейный сплав";;;"до    0.002";;"до     0.06";;;;;"до    0.25";"0.15 -   0.5";"до    0.01";;;;;"до    0.1";;"7.5 -   9";;;;;"до    0.002";;"89.1 -   92.15";;;;"0.2 -   0.8";;;;;;;;;;;;;;;;;;;;;"прочие 0.1;  всего 0.5"
"http://splav-kharkov.com/mat_start.php?name_id=1348";"МЛ5пч";"Магниевый  литейный сплав";;;"до    0.002";;"до     0.007";;;;;"до    0.08";"0.15 -   0.5";"до    0.001";;;;;"до    0.04";;"7.5 -   9";;;;;"до    0.002";;"89.57 -   92.15";;;;"0.2 -   0.8";;;;;;;;;;;;;;;;;;;;;"всего 0.13"
"http://splav-kharkov.com/mat_start.php?name_id=1350";"МЛ6";"Магниевый  литейный сплав";;;"до    0.002";;"до     0.06";;;;;"до    0.25";"0.1 -   0.5";"до    0.01";;;;;"до    0.1";;"9 -   10.2";;;;;"до    0.002";;"87.5 -   90.3";;;;"0.6 -   1.2";;;;;;;;;;;;;;;;;;;;;"прочие 0.1;  всего 0.5"
"http://splav-kharkov.com/mat_start.php?name_id=1351";"МЛ8";"Магниевый  литейный сплав";;;"0.7 -   1.1";;"до     0.01";;;;;"до    0.03";;"до    0.005";;;;;"до    0.03";;"до    0.02";;;;;"до    0.001";;"91.18 -   93.6";;;;"5.5 -   6.6";;;;;;;;;;;;;;;;;;;;;"прочие 0.12;  всего 0.2";;"0.2 -   0.8"
"http://splav-kharkov.com/mat_start.php?name_id=1359";"МЛ9";"Магниевый  литейный сплав";;;"0.4 -   1";"1.9 -   2.6";"до     0.01";;;;;"до    0.03";;"до    0.005";;;;;"до    0.03";;"до    0.02";;;"In 0.2-0.8";;"до    0.001";;"95.25 -   97.5";;;;"до    0.15";;;;;;;;;;;;;;;;;;;;;"всего 0.35"
"http://splav-kharkov.com/mat_start.php?name_id=1262";"МА1";"Магниевый деформируемый сплав";;;;;"до     0.05";;;;;"до    0.1";"1.3 -   2.5";"до    0.007";;;;;"до    0.05";;"до    0.1";;;;;"до    0.002";;"96.89 -   98.7";;;;"до    0.3";;;;;;;;;;;;;;;;;;;;;"всего 0.2"
"http://splav-kharkov.com/mat_start.php?name_id=1267";"МА11";"Магниевый деформируемый сплав";;;;"2.5 -   3.5";"до     0.03";;;;;"до    0.1";"1.5 -   2.5";"0.1 -   0.22";;;;;"до    0.03";;"до    0.1";;;;;"до    0.002";;"96.82 -   98.4";;;;"до    0.2";;;;;;;;;;;;;;;;;;;;;"всего 0.3"
"http://splav-kharkov.com/mat_start.php?name_id=1268";"МА12";"Магниевый деформируемый сплав";;;"0.3 -   0.8";"2.5 -   3.5";"до     0.05";;;;;"до    0.05";"до    0.1";"до    0.005";;;;;"до    0.05";;"до    0.05";;;;;"до    0.002";;"98.69 -   99.7";;;;"до    0.2";;;;;;;;;;;;;;;;;;;;;"всего 0.3"
"http://splav-kharkov.com/mat_start.php?name_id=1269";"МА14";"Магниевый деформируемый сплав";;;"0.3 -   0.9";;"до     0.03";;;;;"до    0.05";"до    0.1";"до    0.005";;;;;"до    0.05";;"до    0.05";;;;;"до    0.002";;"92.81 -   94.7";;;;"5 -   6";;;;;;;;;;;;;;;;;;;;;"всего 0.3"
"http://splav-kharkov.com/mat_start.php?name_id=1270";"МА15";"Магниевый деформируемый сплав";;;"0.45 -   0.9";;"до     0.03";;;;;"до    0.05";"до    0.1";"до    0.005";;;;;"до    0.03";;"до    0.05";;;;;"до    0.002";;"95.33 -   97.05";;;;"2.5 -   3.5";;;;;;;;;;;;;;;;;;;"0.7 -   1.1";;"всего 0.3";;"1.2 -   2"
"http://splav-kharkov.com/mat_start.php?name_id=1272";"МА17";"Магниевый деформируемый сплав";;;;;"до     0.05";;;;;"до    0.05";"0.2 -   0.7";"до    0.005";;;;;"до    0.05";;"до    0.1";;;;"0.7 -   1.5";"до    0.002";;"97.44 -   99.1";;;;"до    0.1";;;;;;;;;;;;;;;;;;;;;"всего 0.3"
"http://splav-kharkov.com/mat_start.php?name_id=1279";"МА18";"Магниевый деформируемый сплав";;;;;"до     0.05";;;;;"до    0.15";"0.1 -   0.4";"до    0.005";;;;;"до    0.05";;"0.5 -   1";;;;"0.15 -   0.35";"до    0.002";;"95.49 -   97.25";;;;"2 -   2.5";;;;;;;;;;;;;;;;;;;;;"всего 0.3";"до    0.01";;;;;"10 -   11.5"
"http://splav-kharkov.com/mat_start.php?name_id=1271";"МА19";"Магниевый деформируемый сплав";;;"0.5 -   0.9";"1.4 -   2";"до     0.05";;;;;"до    0.05";"до    0.1";"до    0.005";;;;;"до    0.05";;"до    0.05";;;;;"до    0.002";;"91.79 -   94";;;;"5.5 -   7";;;;;;;;;;;;;;;;;;;;;"всего 0.3";;"0.2 -   1"
"http://splav-kharkov.com/mat_start.php?name_id=1263";"МА2";"Магниевый деформируемый сплав";;;;;"до     0.05";;;;;"до    0.1";"0.15 -   0.5";"до    0.005";;;;;"до    0.05";;"3 -   4";;;;;"до    0.002";;"94.493 -   96.65";;;;"0.2 -   0.8";;;;;;;;;;;;;;;;;;;;;"всего 0.3"
"http://splav-kharkov.com/mat_start.php?name_id=1264";"Ма2-1";"Магниевый деформируемый сплав";;;;;"до     0.04";;;;;"до    0.1";"0.3 -   0.7";"до    0.004";;;;;"до    0.05";;"3.8 -   5";;;;;"до    0.002";;"92.6 -   95.1";;;;"0.8 -   1.5";;;;;;;;;;;;;;;;;;;;;"всего 0.3"
"http://splav-kharkov.com/mat_start.php?name_id=1764";"МА2-1пч";"Магниевый деформируемый сплав";;;;;"до     0.005";;;;;"до    0.01";"0.2 -   0.6";"до    0.001";;;;;"до    0.01";;"3.8 -   5";;;;;"до    0.002";;"92.872 -   95.2";;;;"0.8 -   1.5";;;;;;;;;;;;;;;;;;;;;"всего 0.1"
"http://splav-kharkov.com/mat_start.php?name_id=1766";"МА20";"Магниевый деформируемый сплав";;;"0.05 -   0.12";;"до     0.04";;;;;"до    0.05";"до    0.04";"до    0.005";;;;;"до    0.03";;"до    0.02";;;;"0.12 -   0.25";"до    0.002";;"97.94 -   98.83";;;;"1 -   1.5";;;;;;;;;;;;;;;;;;;;;"всего 0.3"
