Repository: a-dev-mobile/splav-kharkov

File: content/chem/article_all_1.csv (part 17 of 20)
"http://splav-kharkov.com/mat_start.php?name_id=981";"47НКХ";"Сплав прецизионный магнитно-мягкий";"до     0.03";;;;"26.33 -    30.25";;;;;"0.15 -   0.3";"0.3 -   0.6";"46 -   48";"до    0.02";"до    0.02";"1.8 -   2.2";"21.5 -   22.5"
"http://splav-kharkov.com/mat_start.php?name_id=691";"49К2ФА";"Сплав прецизионный магнитно-мягкий";"до     0.03";;;;"47.2 -    50.3";;;;;"до    0.15";"до    0.3";"до    0.3";"до    0.01";"до    0.01";;"48 -   50";;"1.7 -   2"
"http://splav-kharkov.com/mat_start.php?name_id=676";"50Н";"Сплав прецизионный магнитно-мягкий";"до     0.03";;;;"48.33 -    50.55";;;;;"0.15 -   0.3";"0.3 -   0.6";"49 -   50.5";"до    0.02";"до    0.02";;;"до    0.2"
"http://splav-kharkov.com/mat_start.php?name_id=690";"49КФ";"Сплав прецизионный магнитно-мягкий";"до     0.05";;;;"47.01 -    50.7";;;;;"до    0.3";"до    0.3";"до    0.5";"до    0.02";"до    0.02";;"48 -   50";;"1.3 -   1.8"
"http://splav-kharkov.com/mat_start.php?name_id=1281";"МА21";"Магниевый деформируемый сплав";;;;;"до     0.03";;;;;"до    0.1";"до    0.1";"до    0.005";;;;;"до    0.04";;"4.3 -   5.3";;;;"до    0.15";;;"76.5 -   85.1";;;;"1 -   2";;;;;;;;;;;;;;;;;;;;;"всего 0.3";"до    0.005";"4 -   5";;;;"7.5 -   9"
"http://splav-kharkov.com/mat_start.php?name_id=1265";"МА5";"Магниевый деформируемый сплав";;;;;"до     0.05";;;;;"до    0.1";"0.15 -   0.5";"до    0.005";;;;;"до    0.05";;"7.8 -   9.2";;;;;"до    0.002";;"89.29 -   91.85";;;;"0.2 -   0.8";;;;;;;;;;;;;;;;;;;;;"всего 0.3"
"http://splav-kharkov.com/mat_start.php?name_id=1266";"МА8";"Магниевый деформируемый сплав";;;;;"до     0.05";;;;;"до    0.1";"1.3 -   2.2";"до    0.007";;;;;"до    0.05";;"до    0.1";;;;"0.15 -   0.35";"до    0.002";;"96.84 -   98.55";;;;"до    0.3";;;;;;;;;;;;;;;;;;;;;"всего 0.3"
"http://splav-kharkov.com/mat_start.php?name_id=1765";"МА8пч";"Магниевый деформируемый сплав";;;;;"до     0.01";;;;;"до    0.01";"1 -   1.5";"до    0.002";;;;;"до    0.01";;"до    0.01";;;;"0.15 -   0.35";;;"98.048 -   98.85";;;;"до    0.06";;;;;;;;;;;;;;;;;;;;;"всего 0.1"
"http://splav-kharkov.com/mat_start.php?name_id=1273";"МА2-2";"Магниевый  сплав с особыми свойствами";;;;;;;;;;;"0.15 -   0.35";;;;;;;;"2 -   2.5";;;;;;;"95.95 -   97.5";;;;"0.7 -   1.2"
"http://splav-kharkov.com/mat_start.php?name_id=1274";"МЛ16";"Магниевый  сплав с особыми свойствами";;;;;"до     0.03";;;;;"до    0.2";"0.15 -   0.5";"до    0.01";;;;;"до    0.15";;"7.5 -   9";;;;;;;"87.11 -   90.35";;;;"2 -   3"
"http://splav-kharkov.com/mat_start.php?name_id=1276";"МЛ16вч";"Магниевый  сплав с особыми свойствами";;;;;"до     0.003";;;;;"до    0.04";"0.15 -   0.5";"до    0.001";;;;;"до    0.003";;"7.5 -   9";;;;;;;"87.453 -   90.35";;;;"2 -   3"
"http://splav-kharkov.com/mat_start.php?name_id=1275";"МЛ16пч";"Магниевый  сплав с особыми свойствами";;;;;"до     0.005";;;;;"до    0.06";"0.15 -   0.5";"до    0.001";;;;;"до    0.01";;"7.5 -   9";;;;;;;"87.424 -   90.35";;;;"2 -   3"
"http://splav-kharkov.com/mat_start.php?name_id=1277";"МЛ4вч";"Магниевый  сплав с особыми свойствами";;;;;"до     0.003";;;;;"до    0.05";"0.15 -   0.5";"до    0.001";;;;;"до    0.004";;"5 -   7";;;;;;;"89.442 -   92.85";;;;"2 -   3"
"http://splav-kharkov.com/mat_start.php?name_id=1278";"МЦИ";"Магниевый  сплав с особыми свойствами";;;;;"0.4 -    0.7";;;;;;;"0.02 -   0.05";;;;;"0.4 -   0.75";;;;;;;;;"98.2 -   99.08";;;;"0.1 -   0.3"
"http://splav-kharkov.com/mat_start.php?name_id=1203";"Н-0";"Никель первичный";"до     0.005";;;;"до     0.002";;;;;"до    0.001";"до    0.001";;"до    0.001";"до    0.001";;"до    0.005";"до    0.001";;"до    0.001";;;;;;;"до    0.001";;"до    0.0005";"до    0.0003";"до    0.0005";"до    0.0003";"до    0.0001";"до    0.0003";;;;;;;;;;;;;;;;;;;;"до    0.0003";"min     99.99"
"http://splav-kharkov.com/mat_start.php?name_id=1835";"Н-1Ау";"Никель первичный";"до     0.01";;;;"до     0.01";;;;;"до    0.002";;;"до    0.001";"до    0.001";;"до    0.1";"до    0.01";;;;;;;;;"до    0.001";;"до    0.001";"до    0.0005";"до    0.001";"до    0.0005";"до    0.0001";"до    0.0005";;;;;;;;;;;;;;;;;;;;"до    0.0005";"min     99.95"
"http://splav-kharkov.com/mat_start.php?name_id=1205";"Н-1";"Никель первичный";"до     0.01";;;;"до     0.02";;;;;"до    0.002";;;"до    0.001";"до    0.001";;"до    0.1";"до    0.02";;;;;;;;;"до    0.001";;"до    0.001";"до    0.001";"до    0.001";"до    0.001";"до    0.0006";"до    0.001";;;;;;;;;;;;;;;;;;;;"до    0.001";"min     99.93"
"http://splav-kharkov.com/mat_start.php?name_id=1206";"Н-2";"Никель первичный";"до     0.02";;;;"до     0.04";;;;;"до    0.002";;;"до    0.003";;;"до    0.15";"до    0.04";;;;;;;;;;;;"до    0.01";"до    0.005";;;;;;;;;;;;;;;;;;;;;;;;"min     99.8"
"http://splav-kharkov.com/mat_start.php?name_id=1204";"Н-1у";"Никель первичный";"до     0.01";;;;"до     0.01";;;;;"до    0.002";;;"до    0.001";"до    0.001";;"до    0.1";"до    0.015";;;;;;;;;"до    0.001";;"до    0.001";"до    0.0005";"до    0.001";"до    0.0005";"до    0.0003";"до    0.0005";;;;;;;;;;;;;;;;;;;;"до    0.0005";"min     99.95"
"http://splav-kharkov.com/mat_start.php?name_id=1208";"Н-4";"Никель первичный";"до     0.15";;;;;;;;;;;;"до    0.04";;;"до    0.7";"до    1";;;;;;;;;;;;;;;;;;;;;;;;;;;;;;;;;;;;;"min     97.6"
"http://splav-kharkov.com/mat_start.php?name_id=1207";"Н-3";"Никель первичный";"до     0.1";;;;;;;;;;;;"до    0.03";;;"до    0.7";"до    0.6";;;;;;;;;;;;;;;;;;;;;;;;;;;;;;;;;;;;;"min     98.6"
"http://splav-kharkov.com/mat_start.php?name_id=1166";"НП0Эви";"Никель полуфабрикатный";"до     0.03";;;;"до     0.03";;;;"до    0.003";"до    0.01";"до    0.002";;"до    0.001";"до    0.001";;"до    0.1";"до    0.015";;"до    0.01";;;;;;;"до    0.01";;"до    0.001";"до    0.001";"до    0.002";"до    0.001";"до    0.001";"до    0.001";;;;;;;;;;;;;;;;;;;;"до    0.001";"min     99.9"
"http://splav-kharkov.com/mat_start.php?name_id=1137";"НП1";"Никель полуфабрикатный";"до     0.01";;;;"до     0.04";;;;;"до    0.03";"до    0.002";;"до    0.001";"до    0.001";;;"до    0.015";;;;;;;;;"до    0.01";;"до    0.001";"до    0.001";"до    0.005";"до    0.001";"до    0.001";"до    0.001";;;;;;;;;;;;;;;;;;"всего 0.1";;"до    0.001";"min     99.9"
"http://splav-kharkov.com/mat_start.php?name_id=1165";"НП1Эв";"Никель полуфабрикатный";"до     0.03";;;;"до     0.04";;;;"до    0.003";"до    0.03";"до    0.002";;"до    0.003";"до    0.001";;"до    0.1";"до    0.02";;"до    0.01";;;;;;;"до    0.03";;"до    0.001";"до    0.001";"до    0.002";"до    0.001";"до    0.001";"до    0.001";;;;;;;;;;;;;;;;;;;;"до    0.001";"min     99.8"
"http://splav-kharkov.com/mat_start.php?name_id=1138";"НП2";"Никель полуфабрикатный";"до     0.1";;;;"до     0.1";;;;;"до    0.15";"до    0.05";;"до    0.005";"до    0.002";;;"до    0.1";;;;;;;;;"до    0.1";;"до    0.002";"до    0.002";"до    0.007";"до    0.002";"до    0.002";"до    0.002";;;;;;;;;;;;;;;;;;"всего 0.5";;"до    0.002";"min     99.5"
"http://splav-kharkov.com/mat_start.php?name_id=1164";"НП2Э";"Никель полуфабрикатный";"до     0.1";;;;"до     0.1";;;;;"до    0.1";"до    0.03";;"до    0.003";"до    0.002";;"до    0.15";"до    0.1";;"до    0.01";;;;;;;"до    0.1";;"до    0.002";"до    0.002";"до    0.005";"до    0.002";"до    0.002";"до    0.002";;;;;;;;;;;;;;;;;;;;"до    0.002";"min     99.6"
"http://splav-kharkov.com/mat_start.php?name_id=1139";"НП3";"Никель полуфабрикатный";"до     0.15";;;;"до     0.15";;;;;"до    0.15";"до    0.2";;"до    0.015";;;;"до    0.15";;;;;;;;;"до    0.1";;;;;;;;;;;;;;;;;;;;;;;;;"всего 0.7";;;"min     99.3"
"http://splav-kharkov.com/mat_start.php?name_id=1140";"НП4";"Никель полуфабрикатный";"до     0.1";;;;"до     0.3";;;;;"до    0.15";"до    0.2";;"до    0.015";;;;"до    0.15";;;;;;;;;"до    0.1";;;;;;;;;;;;;;;;;;;;;;;;;"всего 1";;;"min     99"
"http://splav-kharkov.com/mat_start.php?name_id=1142";"НПА1";"Никель полуфабрикатный";"до     0.02";;;;"до     0.1";;;;;"до    0.03";"до    0.1";;"до    0.005";;;;"до    0.1";;;;;;;;;"до    0.1";;;;;;;;;;;;;;;;;;;;;;;;;"всего 0.3";;;"min     99.7"
"http://splav-kharkov.com/mat_start.php?name_id=1143";"НПА2";"Никель полуфабрикатный";"до     0.1";;;;"до     0.25";;;;;"до    0.15";"до    0.15";;"до    0.005";;;;"до    0.15";;;;;;;;;"до    0.1";;;;;;;;;;;;;;;;;;;;;;;;;"всего 1";;;"min     99"
"http://splav-kharkov.com/mat_start.php?name_id=1141";"НПАН";"Никель полуфабрикатный";;;;;"до     0.1";;;;"0.03 -   0.3";"до    0.03";"до    0.05";;"0.002 -   0.01";;;;"0.01 -   0.1";;;;;;;;;;;;;;;;;;;;;;;;;;;;;;;;;;"всего 0.6";;;"min     99.4"
"http://splav-kharkov.com/mat_start.php?name_id=1144";"НК0.2";"Никелевый сплав";"до     0.1";;;;"до     0.1";;;;;"0.15 -   0.25";"до    0.05";;"до    0.005";"до    0.002";;;"до    0.1";;;;;;;;;"до    0.1";;"до    0.002";"до    0.002";"до    0.007";"до    0.002";"до    0.002";"до    0.002";;;;;;;;;;;;;;;;;;"всего 0.45";;"до    0.002";"min     99.4"
"http://splav-kharkov.com/mat_start.php?name_id=1558";"НКМ";"Никелевый сплав";;;"до    0.1";;;;;;;"2 -   4";"0.2 -   1";;;;;;;;;;;;;;;;;;;;;;;;;;;;;;;;;;;;;;;;"всего 1";;;"93.9 -    97.8"
"http://splav-kharkov.com/mat_start.php?name_id=1145";"НМц1";"Никелевый сплав";"до     0.05";;;;"до     0.1";;;;;"до    0.1";"0.5 -   1";;"до    0.005";;;;"до    0.1";;;;;;;;;"до    0.05";;;;;;;;;;;;;;;;;;;;;;;;;;;;"min     98.5"
"http://splav-kharkov.com/mat_start.php?name_id=1146";"НМц2";"Никелевый сплав";"до     0.05";;;;"до     0.3";;;;;"до    0.2";"1 -   2.3";;"до    0.005";;;;"до    0.2";;;;;;;;;"до    0.1";;;;;;;;;;;;;;;;;;;;;;;;;;;;"min     97.1"
"http://splav-kharkov.com/mat_start.php?name_id=1147";"НМц2.5";"Никелевый сплав";"до     0.1";;;;"до     0.4";;;;;"до    0.3";"2.3 -   3.3";;"до    0.015";"до    0.01";;;"до    0.2";;;;;;;;;"до    0.1";;"до    0.03";"до    0.002";;"до    0.002";"до    0.002";;;;;;;;;;;;;;;;;;;"всего 1.5";;;"95.2 -    97.7"
"http://splav-kharkov.com/mat_start.php?name_id=1149";"НМцАК2-2-1";"Никелевый сплав";"до     0.1";;;;"до     0.3";;;;;"0.85 -   1.5";"1.8 -   2.7";;"до    0.01";"до    0.005";;"0.6 -   1.2";"до    0.25";;"1.6 -   2.4";;;;;;;"до    0.05";;"до    0.002";"до    0.002";;"до    0.002";"до    0.002";;;;;;;;;;;;;;;;;;;"всего 0.7";;;"91.5 -    95.15"
"http://splav-kharkov.com/mat_start.php?name_id=1148";"НМц5";"Никелевый сплав";"до     0.15";;;;"до     0.65";;;;;"до    0.3";"4.6 -   5.4";;"до    0.015";"до    0.02";;;"до    0.2";;;;;;;;;"до    0.1";;"до    0.03";"до    0.002";;"до    0.002";"до    0.002";;;;;;;;;;;;;;;;;;;"всего 2";;;"92.6 -    95.4"
"http://splav-kharkov.com/mat_start.php?name_id=1150";"НХ9.5";"Никелевый сплав";"до     0.2";;;;"до     0.3";;;;;"до    0.4";"до    0.3";;"до    0.01";"до    0.003";"9 -   10";"0.6 -   1.2";"до    0.25";;"до    0.15";;;;;;;"до    0.05";;"до    0.002";"до    0.002";;"до    0.002";"до    0.002";;;;;;;;;;;;;;;;;;;"всего 1.4";;;"87.4 -    90.4"
"http://splav-kharkov.com/mat_start.php?name_id=1151";"НХ9";"Никелевый сплав";"до     0.2";;;;"до     0.3";;;;;"до    0.4";"до    0.3";;"до    0.01";"до    0.003";"8.5 -   10";"0.4 -   1.2";"до    0.25";;"до    0.15";;;;;;;"до    0.05";;"до    0.002";"до    0.002";;"до    0.002";"до    0.002";;;;;;;;;;;;;;;;;;;"всего 1.4";;;"87.4 -    91.1"
"http://splav-kharkov.com/mat_start.php?name_id=1557";"НХК";"Никелевый сплав";;;"до    0.1";;;;;;;"1 -   3";"до    0.5";;;;"8 -   12";;;;;;;;;;;;;;;;;;;;;;;;;;;;;;;;;;;;"всего 1";;;"83.4 -    91"
"http://splav-kharkov.com/mat_start.php?name_id=1846";"НХМ9";"Никелевый сплав";"до     0.2";;;;"до     0.3";;;;;"0.1 -   0.6";"до    0.3";;"до    0.01";"до    0.003";"8.5 -   10";;"до    0.25";;"до    0.15";;;;;;;"до    0.05";;"до    0.002";"до    0.002";;"до    0.002";"до    0.002";;;;;;;;;;;;;;;;;;;"всего 1.4";;;"86.73 -    90"
"http://splav-kharkov.com/mat_start.php?name_id=1845";"НХМ9.5";"Никелевый сплав";"до     0.2";;;;"до     0.3";;;;;"0.1 -   0.6";"до    0.3";;"до    0.01";"до    0.003";"9 -   10";;"до    0.25";;"до    0.15";;;;;;;"до    0.05";;"до    0.002";"до    0.002";;"до    0.002";"до    0.002";;;;;;;;;;;;;;;;;;;"всего 1.4";;;"86.93 -    89.6"
"http://splav-kharkov.com/mat_start.php?name_id=1170";"НВ3";"Никелевый низколегированный сплав";"до     0.1";;;;"до     0.07";;;;;"до    0.02";"до    0.03";;"до    0.005";"до    0.001";;;"до    0.05";;;"2.5 -   3.5";;;;;;"до    0.05";;"до    0.001";;"до    0.005";"до    0.001";"до    0.001";"до    0.001";;;;;;;;;;;;;;;;;;;;"до    0.001";"min     96"
"http://splav-kharkov.com/mat_start.php?name_id=1174";"НВМг3-0.05в";"Никелевый низколегированный сплав";"до     0.06";;;;"до     0.04";;;;"до    0.003";"до    0.006";"до    0.01";;"до    0.003";"до    0.001";;;"до    0.02";;"до    0.01";"2.5 -   3.5";;;;;;"0.04 -   0.07";;;"до    0.002";"до    0.004";"до    0.001";"до    0.001";"до    0.001";;;;;;;;;;;;;;;;;;;;"до    0.001";"min     96"
"http://splav-kharkov.com/mat_start.php?name_id=1173";"НВ3в";"Никелевый низколегированный сплав";"до     0.08";;;;"до     0.04";;;;"до    0.003";"до    0.006";"до    0.01";;"до    0.003";"до    0.001";;;"до    0.02";;"до    0.01";"2.5 -   3.5";;;;;;"до    0.04";;;"до    0.002";"до    0.004";"до    0.001";"до    0.001";"до    0.001";;;;;;;;;;;;;;;;;;;;"до    0.001";"min     96"
"http://splav-kharkov.com/mat_start.php?name_id=1175";"НВМг3-0.08в";"Никелевый низколегированный сплав";"до     0.06";;;;"до     0.04";;;;"до    0.003";"до    0.006";"до    0.01";;"до    0.003";"до    0.001";;;"до    0.02";;"до    0.01";"2.5 -   3.5";;;;;;"0.07 -   0.1";;;"до    0.002";"до    0.004";"до    0.001";"до    0.001";"до    0.001";;;;;;;;;;;;;;;;;;;;"до    0.001";"min     96"
"http://splav-kharkov.com/mat_start.php?name_id=1163";"НК0.04";"Никелевый низколегированный сплав";"до     0.06";;;;"до     0.07";;;;;"0.02 -   0.06";"до    0.05";;"до    0.003";"до    0.002";;;"до    0.05";;;;;;;;;"до    0.05";;"до    0.002";"до    0.002";"до    0.005";"до    0.002";"до    0.002";"до    0.002";;;;;;;;;;;;;;;;;;;;"до    0.002";"min     99.6"
"http://splav-kharkov.com/mat_start.php?name_id=1167";"НК0.2Э";"Никелевый низколегированный сплав";"до     0.05";;;;"до     0.07";;;;;"0.15 -   0.25";"до    0.04";;"до    0.003";"до    0.002";;"до    0.1";"до    0.04";;"до    0.01";;;;;;;"до    0.05";;"до    0.002";"до    0.002";"до    0.005";"до    0.002";"до    0.002";"до    0.002";;;;;;;;;;;;;;;;;;;;"до    0.002";"min     99.4"
"http://splav-kharkov.com/mat_start.php?name_id=1176";"НКа0.07";"Никелевый низколегированный сплав";"до     0.15";;;;"до     0.02";;;;;"до    0.01";"до    0.01";;;;;;"до    0.02";;;;;;;;"0.05 -   0.1";"до    0.01";;;;"до    0.004";;;;;;;;;;;;;;;;;;;;;;;;"min     99.65"
"http://splav-kharkov.com/mat_start.php?name_id=1177";"НКа0.13";"Никелевый низколегированный сплав";"до     0.15";;;;"до     0.02";;;;;"до    0.01";"до    0.01";;;;;;"до    0.02";;;;;;;;"0.1 -   0.16";"до    0.01";;;;"до    0.004";;;;;;;;;;;;;;;;;;;;;;;;"min     99.6"
"http://splav-kharkov.com/mat_start.php?name_id=1168";"НМг";"Никелевый низколегированный сплав";"до     0.05";;;;"до     0.07";;;;;"до    0.02";"до    0.03";;"до    0.005";"до    0.001";;;"до    0.05";;;;;;;;;"0.02 -   0.07";;"до    0.001";;"до    0.005";"до    0.001";"до    0.001";"до    0.001";;;;;;;;;;;;;;;;;;;;"до    0.001";"min     99.6"
"http://splav-kharkov.com/mat_start.php?name_id=1171";"НМг0.05в";"Никелевый низколегированный сплав";"до     0.04";;;;"до     0.04";;;;"до    0.003";"до    0.006";"до    0.01";;"до    0.003";"до    0.001";;"до    0.1";"до    0.02";;"до    0.01";;;;;;;"0.04 -   0.07";;"до    0.001";"до    0.001";"до    0.002";"до    0.001";"до    0.001";"до    0.001";;;;;;;;;;;;;;;;;;;;"до    0.001";"min     99.85"
"http://splav-kharkov.com/mat_start.php?name_id=1172";"НМг0.08в";"Никелевый низколегированный сплав";"до     0.04";;;;"до     0.04";;;;"до    0.003";"до    0.006";"до    0.01";;"до    0.003";"до    0.001";;"до    0.1";"до    0.02";;"до    0.01";;;;;;;"0.07 -   0.1";;"до    0.001";"до    0.001";"до    0.002";"до    0.001";"до    0.001";"до    0.001";;;;;;;;;;;;;;;;;;;;"до    0.001";"min     99.8"
"http://splav-kharkov.com/mat_start.php?name_id=1169";"НМг0.1";"Никелевый низколегированный сплав";"до     0.04";;;;"до     0.04";;;;;"до    0.01";"до    0.01";;"до    0.003";"до    0.001";;"до    0.1";"до    0.02";;"до    0.01";;;;;;;"0.08 -   0.12";;"до    0.001";"до    0.002";"до    0.005";"до    0.001";"до    0.001";"до    0.001";;;;;;;;;;;;;;;;;;;;"до    0.001";"min     99.7"
"http://splav-kharkov.com/mat_start.php?name_id=1843";"BB751П";"Никелевый жаропрочный гранулируемый сплав";"0.04 -    0.08";"2.5 -   3.1";;;"до     1";"4 -   5";;"3 -   3.5";;"до    0.3";"до    0.3";"50.09 -   59.86";"до    0.009";"до    0.015";"10 -   12";"14 -   16";;"0.4 -   0.8";"3.7 -   4.2";"2.5 -   3.5";"до    0.015";;"до    0.01";;;"до    0.01";;;"до    0.07";;;;;;;;;;;;;;;;;;;;"до    0.02"
"http://splav-kharkov.com/mat_start.php?name_id=1842";"ВВ750П";"Никелевый жаропрочный гранулируемый сплав";"0.03 -    0.08";"3.5 -   3.9";"до    0.01";;"до     0.5";"3 -   3.6";;"1.6 -   2";;"до    0.5";"до    0.5";"51.25 -   59.97";"до    0.009";"до    0.015";"9 -   11";"14 -   16";;;"3.4 -   4";"5.4 -   6.2";"до    0.015";;;;;"до    0.02"
"http://splav-kharkov.com/mat_start.php?name_id=1837";"ЭИ698МП";"Никелевый жаропрочный гранулируемый сплав";"до     0.04";"0.8 -   1.2";"до    0.005";;"до     1.5";"3.8 -   4.4";;"2.2 -   2.6";;"до    0.45";"до    0.4";"66.44 -   74.1";"до    0.007";"до    0.015";"15.5 -   17.5";;;"0.8 -   1.5";"2 -   2.4";"0.8 -   1.5";"до    0.005";;"до    0.01";;;"до    0.03"
"http://splav-kharkov.com/mat_start.php?name_id=1836";"ЭИ698П";"Никелевый жаропрочный гранулируемый сплав";"0.03 -    0.07";"2.35 -   2.75";;;"до     2";"2.8 -   3.2";;"1.9 -   2.2";;"до    0.5";"до    0.4";"71.034 -   78.46";"до    0.007";"до    0.015";"13 -   16";;;;"1.45 -   1.8";;"0.011 -   0.013";;"до    0.01";;;;;;"до    0.001"
"http://splav-kharkov.com/mat_start.php?name_id=1839";"ЭП741НП";"Никелевый жаропрочный гранулируемый сплав";"0.02 -    0.06";"1.6 -   2";"до    0.015";;"до     0.5";"3.5 -   4.2";;"2.4 -   2.8";;"до    0.5";"до    0.5";"51.26 -   59.38";"до    0.009";"до    0.015";"8 -   10";"15 -   16.5";;;"4.8 -   5.3";"5.2 -   5.9";"до    0.015";;"до    0.01";;;"до    0.02"
"http://splav-kharkov.com/mat_start.php?name_id=1838";"ЭП741П";"Никелевый жаропрочный гранулируемый сплав";"до     0.06";"1.3 -   1.7";"до    0.015";;"до     0.5";"2.2 -   3";;"1.2 -   1.6";;"до    0.5";"до    0.5";"53.16 -   61.1";"до    0.009";"до    0.015";"8 -   10";"15 -   16.5";;;"4.7 -   5.2";"6.5 -   7.2";"до    0.015";;"до    0.01";;;"до    0.02"
"http://splav-kharkov.com/mat_start.php?name_id=1840";"ЭП962П";"Никелевый жаропрочный гранулируемый сплав";"0.04 -    0.08";"2.4 -   3";;;"до     0.5";"3.9 -   5";;;;"до    0.5";"до    0.5";"53.66 -   64.26";"до    0.009";"до    0.015";"12 -   15";"8 -   10";;"0.1 -   0.6";"3.6 -   4";"2.4 -   3";"до    0.015";;;;;"до    0.02";;;;;;;;;;;;;;;;;;;;;;;"до    0.01"
"http://splav-kharkov.com/mat_start.php?name_id=1841";"ЭП975П";"Никелевый жаропрочный гранулируемый сплав";"0.04 -    0.08";"1.6 -   2.2";"до    0.05";;"до     0.5";"2.4 -   3.2";;"1.8 -   2.2";;"до    0.5";"до    0.5";"52.59 -   61.56";"до    0.009";"до    0.015";"8 -   10";"10 -   12";;;"5 -   5.4";"9.1 -   9.8";"до    0.02";;"до    0.02";;;"до    0.02";;;;;;;;;;;;;;;;;;;;;;;"до    0.01"
"http://splav-kharkov.com/mat_start.php?name_id=2559";"Cu-DHP";"Медь";;;;;;;;;;;;;;"0.015 -   0.04";;;;;;;;"Cu+Ag min 99.9";;;;;;;;;;;;;;;;;;;;;;;;;;;;;;;;;;;;;;;"до    0.015"
"http://splav-kharkov.com/mat_start.php?name_id=1693";"АМФ";"Медь";;;;;"до     0.005";;;;;;;"до    0.002";"до    0.004";"0.03 -   0.16";;;"99.816 -   99.97";;;;;;;;;;;"до    0.002";"до    0.005";"до    0.004";"до    0.002";"до    0.001";"до    0.002";;;;;;;;;;;;;;;;;;"всего 0.1";;;;;;;;;;"до    0.003"
"http://splav-kharkov.com/mat_start.php?name_id=1695";"АМФу";"Медь";;;;;"до     0.003";;;;;;;"до    0.002";"до    0.003";"0.03 -   0.08";;;"99.903 -   99.97";;;;;;;;;;;"до    0.001";"до    0.002";"до    0.004";"до    0.002";"до    0.001";"до    0.002";;;;;;;;;;;;;;;;;;"всего 0.1";;;;;;;;;;"до    0.003"
"http://splav-kharkov.com/mat_start.php?name_id=1116";"М0";"Медь";;;;;"до     0.004";;;;"до    0.04";;;"до    0.002";"до    0.003";;;;;;;;;"Cu + Ag  min 99.93";;;;;;"до    0.001";"до    0.003";"до    0.003";"до    0.002";"до    0.0005";"до    0.001"
"http://splav-kharkov.com/mat_start.php?name_id=1115";"М00";"Медь";;;;;"до     0.001";;;;"до    0.03";;;"до    0.001";"до    0.002";"до    0.0005";;;"min    99.96";;;;;;;;;;;"до    0.001";"до    0.001";"до    0.001";"до    0.001";"до    0.0005";"до    0.001";;;;;;;;;;;;;;;;;;;;;;;;;;;;"до    0.002"
"http://splav-kharkov.com/mat_start.php?name_id=2710";"М001";"Медь";;;;;"до     0.001";;;;"до    0.04";;;;"до    0.0015";;;;"min    99.99";;;;;;;;;;;"до    0.0005";"до    0.0005";;"до    0.0004";"до    0.0002";;;;;;;;;;;;;;"до    0.0002";"до    0.0002";;;;"всего 0.0065";;;;;;;;;;"до    0.0025"
"http://splav-kharkov.com/mat_start.php?name_id=2711";"М001б";"Медь";;;;;"до     0.001";;;;"до    0.001";;;;"до    0.0015";;;;"min    99.99";;;;;;;;;;;"до    0.0005";"до    0.0005";;"до    0.0004";"до    0.0002";;;;;;;;;;;;;;"до    0.0002";"до    0.0002";;;;"всего 0.0065";;;;;;;;;;"до    0.0023"
"http://splav-kharkov.com/mat_start.php?name_id=1113";"М00б";"Медь";;;;;"до     0.001";;;;"до    0.001";;;"до    0.001";"до    0.001";"до    0.0003";;;"min    99.99";;;;;;;;;;;"до    0.001";"до    0.001";"до    0.001";"до    0.001";"до    0.0005";"до    0.001";;;;;;;;;;;;;;;;;;;;;;;;;;;;"до    0.002"
"http://splav-kharkov.com/mat_start.php?name_id=1690";"М00к";"Медь";;;;;"до     0.001";;;;"до    0.01";;;;"до    0.0015";;;;"min    99.9835";;;;;;;;;;;"до    0.0005";"до    0.0005";;"до    0.0004";"до    0.0002";;;;;;;;;;;;;;"до    0.0002";"до    0.0002";;;;"всего 0.0065";;;;;;;;;;"до    0.002"
"http://splav-kharkov.com/mat_start.php?name_id=1114";"М0б";"Медь";;;;;"до     0.004";;;;"до    0.001";;;"до    0.002";"до    0.003";"до    0.002";;;;;;;;"Cu + Ag  min 99.97";;;;;;"до    0.002";"до    0.003";"до    0.003";"до    0.002";"до    0.001";"до    0.002"
"http://splav-kharkov.com/mat_start.php?name_id=1111";"М0к";"Медь";;;;;"до     0.001";;;;"до    0.015";;;"до    0.001";"до    0.002";"до    0.001";;;"min    99.97";;;;;;;;;;;"до    0.001";"до    0.001";"до    0.001";"до    0.001";"до    0.0005";"до    0.001";;;;;;;;;;;;;;;;;;;;;;;;;;;;"до    0.002"
"http://splav-kharkov.com/mat_start.php?name_id=1117";"М1";"Медь";;;;;"до     0.005";;;;"до    0.05";;;"до    0.002";"до    0.004";;;;;;;;;"Cu+Ag min 99.9";;;;;;"до    0.002";"до    0.005";"до    0.004";"до    0.002";"до    0.001";"до    0.002"
"http://splav-kharkov.com/mat_start.php?name_id=1692";"М1б";"Медь";;;;;"до     0.004";;;;"до    0.003";;;"до    0.002";"до    0.004";"до    0.002";;;"min    99.95";;;;;;;;;;;"до    0.002";"до    0.004";"до    0.003";"до    0.002";"до    0.001";"до    0.002"
"http://splav-kharkov.com/mat_start.php?name_id=1112";"М1к";"Медь";;;;;"до     0.003";;;;"до    0.02";;;"до    0.002";"до    0.004";"до    0.002";;;"min    99.95";;;;;;;;;;;"до    0.002";"до    0.003";"до    0.003";"до    0.002";"до    0.001";"до    0.002";;;;;;;;;;;;;;;;;;;;;;;;;;;;"до    0.003"
"http://splav-kharkov.com/mat_start.php?name_id=2384";"М1Е";"Медь";;;;;"до     0.005";;;;"до    0.05";;;"до    0.002";"до    0.004";;;;;;;;;"Cu+Ag min 99.9";;;;;;"до    0.002";"до    0.005";"до    0.004";"до    0.002";"до    0.001";"до    0.002"
"http://splav-kharkov.com/mat_start.php?name_id=2712";"М1ор";"Медь";;;;;;;;;"до    0.025";;;;;;;;;;;;;"Cu + Ag  min 99.91";;;;;;;;;;;;;;;;;;;;;;;;;;;;;"всего 0.065"
"http://splav-kharkov.com/mat_start.php?name_id=1118";"М1р";"Медь";;;;;"до     0.005";;;;"до    0.01";;;"до    0.002";"до    0.005";"0.002 -   0.012";;;;;;;;"Cu+Ag min 99.9";;;;;;"до    0.002";"до    0.005";"до    0.005";"до    0.002";"до    0.001";"до    0.002"
"http://splav-kharkov.com/mat_start.php?name_id=2385";"М1рЕ";"Медь";;;;;"до     0.005";;;;"до    0.01";;;"до    0.002";"до    0.005";"0.002 -   0.012";;;;;;;;"Cu+Ag min 99.9";;;;;;"до    0.002";"до    0.005";"до    0.005";"до    0.002";"до    0.001";"до    0.002"
"http://splav-kharkov.com/mat_start.php?name_id=1694";"М1у";"Медь";;;;;"до     0.003";;;;"до    0.045";;;"до    0.002";"до    0.003";;;;"min    99.9";;;;;;;;;;;"до    0.001";"до    0.002";"до    0.004";"до    0.002";"до    0.001";"до    0.002";;;;;;;;;;;;;;;;;;"всего 0.1"
"http://splav-kharkov.com/mat_start.php?name_id=1119";"М1ф";"Медь";;;;;"до     0.005";;;;;;;"до    0.002";"до    0.005";"0.012 -   0.04";;;;;;;;"Cu+Ag min 99.9";;;;;;"до    0.002";"до    0.005";"до    0.005";"до    0.002";"до    0.001";"до    0.002"
"http://splav-kharkov.com/mat_start.php?name_id=1122";"М2";"Медь";;;;;"до     0.05";;;;"до    0.07";;;"до    0.2";"до    0.01";;;;;;;;;"Cu+Ag min 99.7";;;;;;"до    0.01";"до    0.01";;"до    0.005";"до    0.002";"до    0.05"
"http://splav-kharkov.com/mat_start.php?name_id=1691";"М2к";"Медь";;;;;"до     0.005";;;;"до    0.03";;;"до    0.003";"до    0.01";"до    0.002";;;"min    99.93";;;;;;;;;;;"до    0.002";"до    0.005";"до    0.004";"до    0.002";"до    0.001";"до    0.002";;;;;;;;;;;;;;;;;;;;;;;;;;;;"до    0.003"
"http://splav-kharkov.com/mat_start.php?name_id=1120";"М2р";"Медь";;;;;"до     0.05";;;;"до    0.01";;;"до    0.2";"до    0.01";"0.005 -   0.06";;;;;;;;"Cu+Ag min 99.7";;;;;;"до    0.01";"до    0.01";;"до    0.005";"до    0.002";"до    0.05"
"http://splav-kharkov.com/mat_start.php?name_id=1121";"М3р";"Медь";;;;;"до     0.05";;;;"до    0.01";;;"до    0.2";"до    0.01";"0.005 -   0.06";;;"min    99.5";;;;;;;;;;;"до    0.05";"до    0.03";;"до    0.05";"до    0.003";"до    0.05"
"http://splav-kharkov.com/mat_start.php?name_id=1872";"МБ-1";"Медь";;;;;"до     0.02";;;;;"до    0.02";;;;;;;"88.9 -   96";;"до    0.02";;;;;"4 -   11";;"до    0.04";;;"до    0.0007"
"http://splav-kharkov.com/mat_start.php?name_id=1910";"МСр1";"Медь";;;;;"до     0.05";;;;"до    0.07";;;;"до    0.01";;;;"98.295 -   98.9";;;;;;;;;;;"до    0.01";"до    0.01";;"до    0.005";"до    0.002";"до    0.05";;;;;;;;;;;;;;;;;;"всего 0.3";;;;;;;;;;"0.8 -   1.2"
"http://splav-kharkov.com/mat_start.php?name_id=1183";"МН0.6";"Медно-никелевый сплав";"до     0.002";;;;"до     0.01";;;;;"до    0.002";;;"до    0.005";"до    0.002";;;"99.27 -   99.43";;;;;;;;;;;"до    0.002";"до    0.005";;"до    0.002";"до    0.002";;;;;;;;;;;;;;;;;;;"всего 0.1";;;"0.57 -    0.63"
"http://splav-kharkov.com/mat_start.php?name_id=1123";"М3";"Медь";;;;;"до     0.05";;;;"до    0.08";;;"до    0.2";"до    0.01";;;;;;;;;"Cu+Ag min  99.5";;;;;;"до    0.01";"до    0.05";;"до    0.05";"до    0.003";"до    0.05"
"http://splav-kharkov.com/mat_start.php?name_id=1314";"МН10";"Медно-никелевый сплав";;;;;;;;;;;;;;;;;;;;;;;;;;;;;;;;;;;;;"-";"мм";"-";"МПа";"МПа";"%";"%";"кДж / м2";"-"
"http://splav-kharkov.com/mat_start.php?name_id=1314";"МН10";"Медно-никелевый сплав";;;;;;;;;;;;;;;;;;;;;;;;;;;;;;;;;;;;;"Сплав мягкий";;;"245-294";"98-196";"44-50";"40"
"http://splav-kharkov.com/mat_start.php?name_id=1314";"МН10";"Медно-никелевый сплав";;;;;;;;;;;;;;;;;;;;;;;;;;;;;;;;;;;;;"Сплав твердый";;;"490";"294-392";"2-8"
"http://splav-kharkov.com/mat_start.php?name_id=1156";"МН19";"Медно-никелевый сплав";"до     0.05";;;;"до     0.5";;;;;"до    0.15";"до    0.3";;"до    0.01";"до    0.01";;;"78.5 -   82";;;;;;;;;"до    0.05";;"до    0.01";"до    0.005";"до    0.3";"до    0.005";"до    0.002";;;;;;;;;;;;;;;;;;;"всего 1.5";;;"18 -    20"
"http://splav-kharkov.com/mat_start.php?name_id=1157";"МН16";"Медно-никелевый сплав";"до     0.03";;;;"до     0.05";;;;;"до    0.002";;;"до    0.002";"до    0.002";;;"83.5 -   84.7";;;;;;;;;"до    0.05";;"до    0.002";"до    0.002";;"до    0.002";"до    0.002";;;;;;;;;;;;;;;;;;;"всего 0.2";;;"15.3 -    16.3"
"http://splav-kharkov.com/mat_start.php?name_id=1162";"МН25";"Медно-никелевый сплав";"до     0.05";;;;"до     0.5";;;;;;"до    0.5";;"до    0.01";;;;"72.7 -   76";;;;;;;;;;;;"до    0.005";"до    0.3";;;;;;;;;;;;;;;;;;;;;"всего 1.3";;;"24 -    26"
"http://splav-kharkov.com/mat_start.php?name_id=1185";"МН95-5";"Медно-никелевый сплав";"до     0.03";;;;"до     0.2";;;;"до    0.1";;;;"до    0.01";"до    0.02";;;"94.5 -   95.6";;;;;;;;;;;"до    0.01";"до    0.01";;"до    0.005";"до    0.002";;;;;;;;;;;;;;;;;;;"всего 0.5";;;"4.4 -    5"
"http://splav-kharkov.com/mat_start.php?name_id=1159";"МНА13-3";"Медно-никелевый сплав";;;;;"до     1";;;;;;"до    0.5";;;;;;"80.1 -   85.7";;"2.3 -   3";;;;;;;;;;"до    0.002";;;;;;;;;;;;;;;;;;;;;;"всего 1.9";;;"12 -    15"
"http://splav-kharkov.com/mat_start.php?name_id=1160";"МНА6-1.5";"Медно-никелевый сплав";;;;;"до     0.5";;;;;;"до    0.2";;;;;;"92.4 -   93.3";;"1.2 -   1.8";;;;;;;;;;"до    0.002";;;;;;;;;;;;;;;;;;;;;;"всего 1.1";;;"5.5 -    6.5"
"http://splav-kharkov.com/mat_start.php?name_id=1155";"МНЖ5-1";"Медно-никелевый сплав";"до     0.03";;;;"1 -    1.4";;;;;"до    0.15";"0.3 -   0.8";;"до    0.01";"до    0.04";;;"90.6 -   93.7";;;;;;;;;;;"до    0.01";"до    0.005";"до    0.5";"до    0.005";"до    0.002";"до    0.1";;;;;;;;;;;;;;;;;;"всего 0.7";;;"5 -    6.5"
"http://splav-kharkov.com/mat_start.php?name_id=1187";"МНЖКТ5-1-0.2-0.2";"Медно-никелевый сплав";"до     0.03";"0.1 -   0.3";;;"1 -    1.4";;;;;"0.15 -   0.3";"0.3 -   0.8";;;;;;"90 -   93.45";;;;;;;;;;;;"до    0.005";"до    0.5";;;;;;;;;;;;;;;;;;;;;"всего 0.7";;;"5 -    6.5"
"http://splav-kharkov.com/mat_start.php?name_id=1178";"МНЖМц10-1-1";"Медно-никелевый сплав";"до     0.03";;;;"1 -    2";;;;;;"0.3 -   1";;"до    0.03";;;;"85.5 -   89.7";;;;;;;;;;;;"до    0.03";"до    0.3";;;;;;;;;;;;;;;;;;;;;"всего 0.5";;;"9 -    11"
"http://splav-kharkov.com/mat_start.php?name_id=1154";"МНЖМц30-1-1";"Медно-никелевый сплав";"до     0.05";;;;"0.5 -    1";;;;;"до    0.15";"0.5 -   1";;"до    0.01";"до    0.01";;;"64.4 -   70";;;;;;;;;;;;"до    0.05";"до    0.5";;;;;;;;;;;;;;;;;;;;;"всего 0.6";;;"29 -    33"
"http://splav-kharkov.com/mat_start.php?name_id=1161";"МНМц3-12";"Медно-никелевый сплав";"до     0.05";;;;"до     0.5";;;;;"до    0.1";"11.5 -   13.5";;"до    0.02";"до    0.005";;;"82.1 -   86";;;;;;;;;"до    0.03";;"до    0.005";"до    0.02";;"до    0.002";"до    0.002";;;;;;;;;;;;;;;;;;;"всего 0.9";;;"2.5 -    3.5"
"http://splav-kharkov.com/mat_start.php?name_id=1152";"МНМц43-0.5";"Медно-никелевый сплав";"до     0.1";;;;"до     0.15";;;;;"до    0.1";"0.1 -   1";;"до    0.01";"до    0.002";;;"54.4 -   57.4";;;;;;;;;"до    0.05";;"до    0.002";"до    0.002";;"до    0.002";"до    0.002";;;;;;;;;;;;;;;;;;;"всего 0.6";;;"42.5 -    44"
"http://splav-kharkov.com/mat_start.php?name_id=1153";"МНМц40-1.5";"Медно-никелевый сплав";"до     0.1";;;;"до     0.5";;;;;"до    0.1";"1 -   2";;"до    0.02";"до    0.005";;;"56.1 -   60";;;;;;;;;"до    0.05";;"до    0.01";"до    0.005";;"до    0.002";"до    0.002";;;;;;;;;;;;;;;;;;;"всего 0.9";;;"39 -    41"
"http://splav-kharkov.com/mat_start.php?name_id=1182";"МНМцАЖ3-12-0.3-0.3";"Медно-никелевый сплав";;;;;"0.2 -    0.5";;;;;;"11.5 -   13.5";;;;;;"81.7 -   85.2";;"0.2 -   0.4";;;;;;;;;;;;;;;;;;;;;;;;;;;;;;;;"всего 0.4";;;"2.5 -    3.5"
"http://splav-kharkov.com/mat_start.php?name_id=1179";"МНЦ12-24";"Медно-никелевый сплав";;;;;"до     0.3";;;;;;;;;;;;"62 -   66";;;;;;;;;;;;"до    0.05";"20.4 -   27";;;;;;;;;;;;;;;;;;;;;"всего 0.6";;;"11 -    13"
"http://splav-kharkov.com/mat_start.php?name_id=1158";"МНЦ15-20";"Медно-никелевый сплав";"до     0.03";;;;"до     0.3";;;;;"до    0.15";"до    0.3";;"до    0.01";"до    0.005";;;"60.6 -   68.5";;;;;;;;;"до    0.05";;"до    0.01";"до    0.02";"18 -   22";"до    0.002";"до    0.002";;;;;;;;;;;;;;;;;;;"всего 0.9";;;"13.5 -    16.5"
"http://splav-kharkov.com/mat_start.php?name_id=1181";"МНЦ18-20";"Медно-никелевый сплав";;;;;"до     0.3";;;;;;"до    0.5";;;;;;"60 -   64";;;;;;;;;;;;"до    0.03";"16.4 -   23";;;;;;;;;;;;;;;;;;;;;"всего 0.6";;;"17 -    19"
"http://splav-kharkov.com/mat_start.php?name_id=1180";"МНЦ18-27";"Медно-никелевый сплав";;;;;"до     0.3";;;;;;"до    0.5";;;;;;"53 -   56";;;;;;;;;;;;"до    0.05";"24.4 -   30";;;;;;;;;;;;;;;;;;;;;"всего 0.6";;;"17 -    19"
"http://splav-kharkov.com/mat_start.php?name_id=1186";"МНЦС16-29-1.8";"Медно-никелевый сплав";;;;;;;;;;;;;;;;;"51 -   55";;;;;;;;;;;;"1.6 -   2";"27.5 -   34";;;;;;;;;;;;;;;;;;;;;"всего 1";;;"15 -    16.5"
"http://splav-kharkov.com/mat_start.php?name_id=1184";"НМЖМц28-2.5-1.5";"Медно-никелевый сплав";"до     0.2";;;;"2 -    3";;;;;"до    0.05";"1.2 -   1.8";;"до    0.01";"до    0.01";;;"27 -   29";;;;;;;;;"до    0.1";;"до    0.01";"до    0.003";;"до    0.002";"до    0.002";;;;;;;;;;;;;;;;;;;"всего 0.6";;;"65.6 -    69.8"
"http://splav-kharkov.com/mat_start.php?name_id=1243";"МФ10";"Медно-фосфористый сплав";;;;;;;;;;;;;;"9.5 -   11";;;;;;;;;;;;;;;;;"до    0.002";"до    0.002";;;;;;;;;;;;;;;;;;;;;;;;;;;;;;;;;;;"min     99.8"
"http://splav-kharkov.com/mat_start.php?name_id=1244";"МФ9";"Медно-фосфористый сплав";;;;;"до     0.15";;;;;;;;;"8 -   9.5";;;;;;;;;;;;;;;;;"до    0.1";"до    0.005";;;;;;;;;;;;;;;;;;;;;;;;;;;;;;;;;;;"min     99.5"
"http://splav-kharkov.com/mat_start.php?name_id=3242";"ВПр1";"Медные припои";;;;;"0.1 -    1.5";;;;;"1.5 -   2";;"27 -   30";;;;;"65.7 -   70.8";;;;"0.1 -   0.3";"Cu - basis";;;;;;;;;;;;;;;;;;;;;;;;;;;;;"всего 0.5"
"http://splav-kharkov.com/mat_start.php?name_id=3243";"ВПр2";"Медные припои";;;;;"0.6 -    1.2";;;;;"0.1 -   0.5";"22 -   26";"5 -   6";;;;;"65.55 -   71.65";;;;;"Cu - basis";;;;;;;;;;;;;;;;;;;;;;;;;;;;;"всего 0.5";;;;;;"0.15 -   0.25"
"http://splav-kharkov.com/mat_start.php?name_id=3244";"ВПр4";"Медные припои";;;;;"1 -    1.5";;;;;"0.8 -   1.2";"27 -   30";"28 -   30";;"0.1 -   0.2";;"4 -   6";"30.35 -   38.45";;;;"0.15 -   0.25";"Cu - basis";;;;;;;;;;;;;;;;;;;;;;;;;;;;;"всего 0.5"
"http://splav-kharkov.com/mat_start.php?name_id=2705";"ПМФОЦр6-4-0.03";"Медные припои";;;"0.01 -   0.05";;"до     0.1";;;;;;;;;"5.3 -   6.3";;;"88.53 -   90.89";;;;;;;;;;;;"до    0.06";"до    0.06";"до    0.05";"до    0.002";"3.5 -   4.5";;;;;;;;;;;;;;;;;;"всего 0.3"
"http://splav-kharkov.com/mat_start.php?name_id=2399";"ПМЦ36";"Медные припои";;;;;"до     0.1";;;;;;;;;;;;"34 -   38";;;;;;;;;;;;"до    0.5";"61.4 -   66"
"http://splav-kharkov.com/mat_start.php?name_id=2398";"ПМЦ48";"Медные припои";;;;;"до     0.1";;;;;;;;;;;;"46 -   50";;;;;;;;;;;;"до    0.5";"49.4 -   54"
"http://splav-kharkov.com/mat_start.php?name_id=2397";"ПМЦ54";"Медные припои";;;;;"до     0.1";;;;;;;;;;;;"52 -   56";;;;;;;;;;;;"до    0.5";"43.4 -   48"
"http://splav-kharkov.com/mat_start.php?name_id=2781";"Пд99.8";"Палладий";;;;;"до     0.035";;;;;"до    0.006";;;;;;;;;;;;"Pt + Ir + Rh";;;;;;;"до    0.006";;;;;;;;;;;;;;;;;;;;;;"всего 0.2";;;;;;;;;;;"до    0.01";;"min    99.8"
"http://splav-kharkov.com/mat_start.php?name_id=2780";"Пд99.9";"Палладий";;;;;"до     0.03";;;;;"до    0.005";;;;;;;;;;;;"Pt + Ir + Rh";;;;;;;"до    0.006";;;;;;;;;;;;;;;;;;;;;;"всего 0.1";;;;;;;;;;;"до    0.006";;"min    99.9"
"http://splav-kharkov.com/mat_start.php?name_id=2789";"ПдА-0";"Палладий";;;;;"до     0.003";;;;;"до    0.002";"до    0.001";"до    0.001";;;"до    0.001";"до    0.001";"до    0.005";;"до    0.002";;;"Pt + Rh + Ir + Ru";;;"до    0.005";"до    0.002";;;"до    0.002";"до    0.002";"до    0.002";;"до    0.001";;;;;;;;;;;;;;;;;;"всего 0.02";;;;;;;;;;"до    0.002";"до    0.002";;"min    99.98"
"http://splav-kharkov.com/mat_start.php?name_id=2790";"ПдА-1";"Палладий";;;;;"до     0.005";;;;;"до    0.005";"до    0.001";"до    0.002";;;"до    0.001";"до    0.001";"до    0.005";;"до    0.005";;;"Pt + Rh + Ir + Ru";;;"до    0.005";"до    0.005";;;"до    0.005";"до    0.0025";"до    0.002";;"до    0.005";;;;;;;;;;;;;;;;;;"всего 0.05";;;;;;;;;;"до    0.003";"до    0.005";;"min    99.95"
"http://splav-kharkov.com/mat_start.php?name_id=2792";"ПдАП-0";"Палладий";;;;;"до     0.003";;;;;"до    0.002";"до    0.001";"до    0.001";;;"до    0.001";"до    0.001";"до    0.005";;"до    0.002";;;"Pt + Rh + Ir + Ru";;;"до    0.005";"до    0.002";;;"до    0.002";"до    0.002";"до    0.002";;"до    0.001";;;;;;;;;;;;;;;;;;"всего 0.02";;;;;;;;;;"до    0.002";"до    0.002";;"min    99.98"
"http://splav-kharkov.com/mat_start.php?name_id=2791";"ПдА-2";"Палладий";;;;;"до     0.02";;;;;"до    0.01";;;;;;;;;"до    0.005";;;"Pt + Rh + Ir + Ru";;;;;;;"до    0.005";;"до    0.05";;"до    0.005";;;;;;;;;;;;;;;;;;"всего 0.1";;;;;;;;;;;"до    0.01";;"min    99.9"
"http://splav-kharkov.com/mat_start.php?name_id=2793";"ПдАП-1";"Палладий";;;;;"до     0.005";;;;;"до    0.005";"до    0.001";"до    0.002";;;"до    0.001";"до    0.001";"до    0.005";;"до    0.005";;;"Pt + Rh + Ir + Ru";;;"до    0.005";"до    0.005";;;"до    0.005";"до    0.0025";"до    0.002";;"до    0.005";;;;;;;;;;;;;;;;;;"всего 0.05";;;;;;;;;;"до    0.003";"до    0.005";;"min    99.95"
"http://splav-kharkov.com/mat_start.php?name_id=2798";"ПдВ-20";"Сплав палладия";;;;;"до     0.1";;;;;;;;;;;;;;;"18 -   20";;"Pt + Ir + Rh + Au";;;;;;;;;;;;;;;;;;;;;;;;;;;;;;;;;;;;;;;;;;"80 -   82"
"http://splav-kharkov.com/mat_start.php?name_id=2794";"ПдАП-2";"Палладий";;;;;"до     0.02";;;;;"до    0.01";;;;;;;;;"до    0.005";;;"Pt + Rh + Ir + Ru";;;;;;;"до    0.005";;"до    0.05";;"до    0.005";;;;;;;;;;;;;;;;;;"всего 0.1";;;;;;;;;;;"до    0.01";;"min    99.9"
"http://splav-kharkov.com/mat_start.php?name_id=2782";"ПдИ-10";"Сплав палладия";;;;;"до     0.05";;;;;;;;;;;;;;;;;"Pt + Rh + Au";;;;;;;;;;;;;;;;;;;;;;;;;;;;;"всего 0.23";;;;;;;;;;;;;"89.7 -   90.4";;;;"9.6 -   10.3"
"http://splav-kharkov.com/mat_start.php?name_id=2783";"ПдИ-18";"Сплав палладия";;;;;"до     0.05";;;;;;;;;;;;;;;;;"Pt + Rh + Au";;;;;;;;;;;;;;;;;;;;;;;;;;;;;"всего 0.23";;;;;;;;;;;;;"81.6 -   82.5";;;;"17.5 -   18.4"
"http://splav-kharkov.com/mat_start.php?name_id=2784";"ПдСр-20";"Сплав палладия";;;;;"до     0.05";;;;;;;;;;;;;;;;;"Pt + Ir + Rh + Au";;;;;;;"до    0.004";;;"до    0.002";;;;;;;;;;;;;;;;;;;"всего 0.24";;;;;;;;;;"19.5 -   20.5";;;"79.5 -   80.5"
"http://splav-kharkov.com/mat_start.php?name_id=2785";"ПдСр-30";"Сплав палладия";;;;;"до     0.05";;;;;;;;;;;;;;;;;"Pt + Ir + Rh + Au";;;;;;;"до    0.004";;;"до    0.002";;;;;;;;;;;;;;;;;;;"всего 0.24";;;;;;;;;;"29.5 -   30.5";;;"69.5 -   70.5"
"http://splav-kharkov.com/mat_start.php?name_id=2786";"ПдСр-40";"Сплав палладия";;;;;"до     0.05";;;;;;;;;;;;;;;;;"Pt + Ir + Rh + Au";;;;;;;"до    0.004";;;"до    0.002";;;;;;;;;;;;;;;;;;;"всего 0.24";;;;;;;;;;"39.5 -   40.5";;;"59.5 -   60.5"
"http://splav-kharkov.com/mat_start.php?name_id=2787";"ПдСрК-35-5";"Сплав палладия";;;;;"до     0.05";;;;;;;;;;;"4.5 -   5.5";;;;;;"Pt + Ir + Rh + Au";;;;;;;"до    0.003";;;"до    0.002";;;;;;;;;;;;;;;;;;;"всего 0.24";;;;;;;;;;"34.4 -   35.6";;;"59.2 -   60.8"
"http://splav-kharkov.com/mat_start.php?name_id=2788";"ПдСрМ-36-4";"Сплав палладия";;;;;"до     0.04";;;;;;;;;;;;"3.5 -   4.5";;;;;"Pt + Ir + Rh + Au";;;;;;;"до    0.003";;;"до    0.002";;;;;;;;;;;;;;;;;;;"всего 0.23";;;;;;;;;;"35.4 -   36.6";;;"59.2 -   60.8"
"http://splav-kharkov.com/mat_start.php?name_id=2797";"ПдМ850";"Палладий  ювелирный";;;;;"до     0.05";;;;;;;;;;;;"14.18 -   14.84";;;;;;;;;;;;"до    0.004";;;"до    0.002";;;;;;;;;;;;;;;;;;;"всего 0.16";;;;;;;;;;;"до    0.05";"до    0.05";"85 -   85.5"
"http://splav-kharkov.com/mat_start.php?name_id=2795";"ПдСрН500-450";"Палладий  ювелирный";;;;;"до     0.05";;;;;;;"3.68 -   5.34";;;;;;;;;;;;;;;;;"до    0.004";;;"до    0.002";;;;;;;;;;;;;;;;;;;"всего 0.16";;;;;;;;;;"44.5 -   45.5";"до    0.05";"до    0.05";"50 -   50.5"
"http://splav-kharkov.com/mat_start.php?name_id=2796";"ПдСрН850-130";"Палладий  ювелирный";;;;;"до     0.05";;;;;;;"0.68 -   2.34";;;;;;;;;;;;;;;;;"до    0.004";;;"до    0.002";;;;;;;;;;;;;;;;;;;"всего 0.16";;;;;;;;;;"12.5 -   13.5";"до    0.05";"до    0.05";"85 -   85.5"
"http://splav-kharkov.com/mat_start.php?name_id=1338";"О1";"Олово";;;;;"до     0.009";;;;;;;;"до    0.01";;;;"0.03 -   0.01";;;;;;;;;;;"до    0.01";"до    0.04";;"до    0.015";"до    0.015";"min    99.9";;;;;;;;;;;;;;;;;;"всего 0.1"
"http://splav-kharkov.com/mat_start.php?name_id=1337";"О1пч";"Олово";;;;;"до     0.009";;;;;;;;"до    0.01";;;;"до    0.01";;;;;;;;;;;"до    0.01";"до    0.025";;"до    0.015";"до    0.01";"min    99.915";;;;;;;;;;;;;;;;;;"всего 0.085"
"http://splav-kharkov.com/mat_start.php?name_id=1339";"О2";"Олово";;;;;"до     0.02";;;;;;;;"до    0.02";;;;"до    0.03";;;;;;;;;;;"до    0.015";"до    0.25";;"до    0.05";"до    0.05";"min    99.565";;;;;;;;;;;;;;;;;;"всего 0.435"
"http://splav-kharkov.com/mat_start.php?name_id=1340";"О3";"Олово";;;;;"до     0.02";;;;;;;;"до    0.02";;;;"до    0.1";;;;;;;;;;;"до    0.03";"до    1";;"до    0.3";"до    0.06";"min    98.49";;;;;;;;;;;;;;;;;;"всего 1.51"
"http://splav-kharkov.com/mat_start.php?name_id=1589";"ОВЧ000";"Олово";;;;;"до     0.0001";;;;;;;"до    0.00001";;;;"до    0.00001";"до    0.00001";;"до    0.0003";;;;;;;;;"до    0.0001";"до    0.00001";"до    0.00003";"до    0.000001";"до    0.000001";"min    99.999";;;;;;;;;;;;;;;;;;"всего 0.001";;;;;;;;;;"до    0.000001"
