Repository: a-dev-mobile/splav-kharkov

File: content/chem/article_all_1.csv (part 19 of 20)
"http://splav-kharkov.com/mat_start.php?name_id=981";"47НКХ";"Сплав прецизионный магнитно-мягкий";"до     0.03";;;;"26.33 -    30.25";;;;;"0.15 -   0.3";"0.3 -   0.6";"46 -   48";"до    0.02";"до    0.02";"1.8 -   2.2";"21.5 -   22.5"
"http://splav-kharkov.com/mat_start.php?name_id=691";"49К2ФА";"Сплав прецизионный магнитно-мягкий";"до     0.03";;;;"47.2 -    50.3";;;;;"до    0.15";"до    0.3";"до    0.3";"до    0.01";"до    0.01";;"48 -   50";;"1.7 -   2"
"http://splav-kharkov.com/mat_start.php?name_id=676";"50Н";"Сплав прецизионный магнитно-мягкий";"до     0.03";;;;"48.33 -    50.55";;;;;"0.15 -   0.3";"0.3 -   0.6";"49 -   50.5";"до    0.02";"до    0.02";;;"до    0.2"
"http://splav-kharkov.com/mat_start.php?name_id=690";"49КФ";"Сплав прецизионный магнитно-мягкий";"до     0.05";;;;"47.01 -    50.7";;;;;"до    0.3";"до    0.3";"до    0.5";"до    0.02";"до    0.02";;"48 -   50";;"1.3 -   1.8"
"http://splav-kharkov.com/mat_start.php?name_id=1545";"С3С";"Свинец";;;;;"до     0.01";;;;;;;;;;;;"до    0.09";;;;;;;;;;;"до    0.05";"min    99.5";"до    0.07";"до    0.2";"до    0.15";"до    0.1";;;;;;;;;;;;;;;;;;"всего 0.5";;;;;;;;;;"до    0.01"
"http://splav-kharkov.com/mat_start.php?name_id=1656";"PbSb10Sn6";"Свинцовые  баббиты";;;;;"до     0.1";;;;;;;;;;;;"до    0.7";;"до    0.01";;;;;;;;;"до    0.25";"80.93 -   86";"до    0.01";"9 -   11";"до    0.1";"5 -   7";;;;;;;;;;;;;;;;;;"всего 0.2"
"http://splav-kharkov.com/mat_start.php?name_id=1658";"PbSb15Sn10";"Свинцовые  баббиты";;;;;"до     0.1";;;;;;;;;;;;"до    0.7";;"до    0.01";;;;;;;;;"до    0.6";"71.58 -   77";"до    0.01";"14 -   16";"до    0.1";"9 -   11";;;;;;;;;;;;;;;;;;"всего 0.2"
"http://splav-kharkov.com/mat_start.php?name_id=1657";"PbSb15SnAs";"Свинцовые  баббиты";;;;;"до     0.1";;;;;;;;;;;;"до    0.7";;"до    0.01";;;;;;;;;"0.8 -   1.2";"80.78 -   84.8";"до    0.01";"13.5 -   15.5";"до    0.1";"0.9 -   1.7";;;;;;;;;;;;;;;;;;"всего 0.2"
"http://splav-kharkov.com/mat_start.php?name_id=1659";"PbSn10";"Свинцовые  баббиты";;;;;;;;;;;;;;;;;;;;;;;;;;;;;"88 -   92";;;;"8 -   12";;;;;;;;;;;;;;;;;;"всего 0.5"
"http://splav-kharkov.com/mat_start.php?name_id=1660";"PbSn10Cu2";"Свинцовые  баббиты";;;;;;;;;;;;;;;;;"1 -   2";;;;;;;;;;;;"86 -   91";;;;"8 -   12";;;;;;;;;;;;;;;;;;"всего 0.5"
"http://splav-kharkov.com/mat_start.php?name_id=1322";"БН";"Свинцовые  баббиты";;;;;"до     0.1";;;;;;;"0.1 -   0.5";;;;;"1.5 -   2";;"до    0.05";;;;;;;;;"0.5 -   0.9";"69.63 -   75.8";"до    0.02";"13 -   15";"до    0.1";"9 -   11";;;;;;;;;;;;;;;;;;;;"0.1 -   0.7"
"http://splav-kharkov.com/mat_start.php?name_id=1323";"БС6";"Свинцовые  баббиты";;;;;"до     0.1";;;;;;;;;;;;"0.1 -   0.3";;"до    0.005";;;;;;;;;"до    0.05";"86.415 -   88.9";"до    0.01";"5.5 -   6.5";"до    0.07";"5.5 -   6.5";;;;;;;;;;;;;;;;;;;;"до    0.05"
"http://splav-kharkov.com/mat_start.php?name_id=1424";"БК2";"Кальциевые баббиты";;;;;;;;;;;;;;;;;"до    0.15";;"до    0.02";;;;;;"0.3 -   0.55";"0.01 -   0.05";;;"96.03 -   97.99";;"до    0.2";"до    0.2";"1.5 -   2.1";;;;;;;;;;;;;;;;;;"прочих 0.3";"0.2 -   0.4"
"http://splav-kharkov.com/mat_start.php?name_id=1568";"БК2Ц";"Кальциевые баббиты";;;;;;;;;;;;;;;;;"до    0.02";;"до    0.02";;;;;;"0.95 -   1.15";;;;"94.56 -   95.76";"0.4 -   0.6";"до    0.25";"до    0.1";"1.5 -   2.1";;;;;;;;;;;;;;;;;;"прочих 0.3";"0.7 -   0.9"
"http://splav-kharkov.com/mat_start.php?name_id=1321";"Б16";"Свинцовые  баббиты";;;;;"до     0.1";;;;;;;;;;;;"1.5 -   2";;"до    0.01";;;;;;;;;"до    0.3";"63.34 -   68.5";"до    0.15";"15 -   17";"до    0.1";"15 -   17"
"http://splav-kharkov.com/mat_start.php?name_id=1425";"БК2Ш";"Кальциевые баббиты";;;;;;;;;;;;;;;;;"до    0.15";;"до    0.02";;;;;;"0.65 -   0.9";"0.03 -   0.09";;;"95.14 -   97.12";;"до    0.2";"до    0.2";"1.5 -   2.1";;;;;;;;;;;;;;;;;;"прочих 0.3";"0.7 -   0.9"
"http://splav-kharkov.com/mat_start.php?name_id=1423";"БКА";"Кальциевые баббиты";;;;;;;;;;;;;;;;;;;"0.05 -   0.2";;;;;;"0.95 -   1.15";"до    0.2";;;"96.3 -   97.1";"0.4 -   0.6";"до    0.25";"до    0.1";;;;;;;;;;;;;;;;;;;"прочих 0.3";"0.7 -   0.9"
"http://splav-kharkov.com/mat_start.php?name_id=1638";"PbSb0.2SnCu";"Свинцово-сурьмянистый сплав";;;;;"до     0.003";;;;;;;;;;;;"0.02 -   0.05";;;;;;;;;;;"до    0.002";"99.14 -   99.48";"до    0.003";"0.15 -   0.3";"до    0.03";"0.35 -   0.5";;;;;;;;;;;;;;"до    0.005";;;;"всего 0.1"
"http://splav-kharkov.com/mat_start.php?name_id=1655";"PbSb0.9Cu";"Свинцово-сурьмянистый сплав";;;;;"до     0.005";;;;;;;;;;;;"0.02 -   0.06";;;;;;;;;;;"до    0.005";"98.72 -   99.38";"до    0.005";"0.6 -   1.2";"до    0.06";"до    0.005";;;;;;;;;;;;;;;;;;"всего 0.1"
"http://splav-kharkov.com/mat_start.php?name_id=1642";"PbSb0.9";"Свинцово-сурьмянистый сплав";;;;;"до     0.005";;;;;;;;;;;;"до    0.02";;;;;;;;;;;"до    0.005";"98.76 -   99.4";"до    0.005";"0.6 -   1.2";"до    0.06";"до    0.005";;;;;;;;;;;;;;;;;;"всего 0.1"
"http://splav-kharkov.com/mat_start.php?name_id=1643";"PbSb2.5AsSe";"Свинцово-сурьмянистый сплав";;;;;"до     0.005";;;;;;;;;;;;"до    0.02";;;;;;;;;;;"0.06 -   0.13";"96.9 -   97.53";"до    0.002";"2.4 -   2.9";"до    0.02";"до    0.01";;;;;;;;;;;;;"0.015 -   0.035";;;;;"всего 0.1"
"http://splav-kharkov.com/mat_start.php?name_id=1647";"PbSb4";"Свинцово-сурьмянистый сплав";;;;;"до     0.005";;;;;;;;;;;;"до    0.02";;;;;;;;;;;"до    0.02";"95.54 -   96.2";"до    0.002";"3.8 -   4.4";"до    0.03";"до    0.01";;;;;;;;;;;;;;;;;;"всего 0.1"
"http://splav-kharkov.com/mat_start.php?name_id=1648";"PbSb5";"Свинцово-сурьмянистый сплав";;;;;"до     0.0005";;;;;;;;;;;;"до    0.02";;;;;;;;;;;"до    0.01";"94.46 -   95.5";"до    0.002";"4.5 -   5.5";"до    0.04";"до    0.01";;;;;;;;;;;;;;;;;;"всего 0.08"
"http://splav-kharkov.com/mat_start.php?name_id=1649";"PbSb5.5";"Свинцово-сурьмянистый сплав";;;;;"до     0.005";;;;;;;;;;;;"до    0.05";;;;;;;;;;;"до    0.01";"93.92 -   95";"до    0.002";"5 -   6";"до    0.05";"до    0.01";;;;;;;;;;;;;;;;;;"всего 0.15"
"http://splav-kharkov.com/mat_start.php?name_id=1651";"PbSb6.5";"Свинцово-сурьмянистый сплав";;;;;"до     0.005";;;;;;;;;;;;"до    0.05";;;;;;;;;;;"до    0.02";"92.91 -   94";"до    0.002";"6 -   7";"до    0.03";"до    0.01";;;;;;;;;;;;;;;;;;"всего 0.15"
"http://splav-kharkov.com/mat_start.php?name_id=1640";"ССу";"Свинцово-сурьмянистый сплав";;;;;"до     0.005";;;;;;;;;;;;"до    0.002";;;;;;;;;;;"до    0.005";"99.38 -   99.6";"до    0.005";"0.4 -   0.6";"до    0.05";"до    0.005";;;;;;;;;;;;;;;;;;"всего 0.1"
"http://splav-kharkov.com/mat_start.php?name_id=1654";"ССу10";"Свинцово-сурьмянистый сплав";;;;;"до     0.005";;;;;;;;;;;;"до    0.002";;;;;;;;;;;"до    0.005";"87.98 -   91";"до    0.002";"9 -   12";"до    0.03";"до    0.01";;;;;;;;;;;;;;;;;;"всего 0.1"
"http://splav-kharkov.com/mat_start.php?name_id=1644";"ССу2";"Свинцово-сурьмянистый сплав";;;;;"до     0.01";;;;;;;;;;;;"до    0.1";;;;;;;;;;;"до    0.03";"96.16 -   97.5";"до    0.002";"2.5 -   3.5";"до    0.05";"до    0.2";;;;;;;;;;;;;;;;;;"всего 0.3"
"http://splav-kharkov.com/mat_start.php?name_id=1646";"ССу3";"Свинцово-сурьмянистый сплав";;;;;"до     0.01";;;;;;;;;;;;"до    0.2";;;;;;;;;;;"до    0.03";"94.73 -   99.9";"до    0.03";"до    5";"до    0.05";;;;;;;;;;;;;;;;;;;"всего 0.4"
"http://splav-kharkov.com/mat_start.php?name_id=1653";"ССу8";"Свинцово-сурьмянистый сплав";;;;;"до     0.005";;;;;;;;;;;;"до    0.002";;;;;;;;;;;"до    0.005";"91.476 -   93";"до    0.002";"7 -   8.5";"до    0.03";"до    0.01";;;;;;;;;;;;;;;;;;"всего 0.1"
"http://splav-kharkov.com/mat_start.php?name_id=1652";"ССуА";"Свинцово-сурьмянистый сплав";;;;;"до     0.005";;;;;;;;;;;;"до    0.2";;;;;;;;;;;"до    0.05";"92.734 -   98";"до    0.001";"2 -   7";"до    0.03";"до    0.01";;;;;;;;;;;;;;;;;;"всего 0.3"
"http://splav-kharkov.com/mat_start.php?name_id=1639";"ССуМТ";"Свинцово-сурьмянистый сплав";;;;;"до     0.005";;;;;;;;;;;;"0.02 -   0.05";;;;;;;;;;;"до    0.005";"99.43 -   99.65";"до    0.005";"0.3 -   0.45";"до    0.05";"до    0.005";;;;;;;;;;;;;;"0.03 -   0.05";;;;"всего 0.1"
"http://splav-kharkov.com/mat_start.php?name_id=1641";"ССуМ";"Свинцово-сурьмянистый сплав";;;;;"до     0.005";;;;;;;;;;;;"0.02 -   0.05";;;;;;;;;;;"до    0.005";"99.33 -   99.58";"до    0.005";"0.4 -   0.6";"до    0.05";"до    0.005";;;;;;;;;;;;;;;;;;"всего 0.1"
"http://splav-kharkov.com/mat_start.php?name_id=1645";"УСМ";"Свинцово-сурьмянистый сплав";;;;;"до     0.005";;;;;;;;;;;;"до    0.02";;;;;;;;;;;"0.15 -   0.3";"95.664 -   96.85";"до    0.001";"3 -   4";"до    0.03";"до    0.01";;;;;;;;;;;;;;;;;;"всего 0.1"
"http://splav-kharkov.com/mat_start.php?name_id=1650";"УС";"Свинцово-сурьмянистый сплав";;;;;"до     0.005";;;;;;;;;;;;"до    0.06";;;;;;;;;;;"0.08 -   0.2";"93.724 -   94.92";"до    0.001";"5 -   6";"до    0.03";"до    0.01";;;;;;;;;;;;;;;;;;"всего 0.15"
"http://splav-kharkov.com/mat_start.php?name_id=1326";"ТГ-110";"Титановая губка";"до     0.03";"min    99.67";;;"до     0.09";;"до    0.02";;"до    0.05";"до    0.02";;"до    0.04";;;;;;;;;;;;;;;;;;;;;;;;;;;;;;;;;;;;;;;;;;;;;;;;;;;;;;"до    0.08"
"http://splav-kharkov.com/mat_start.php?name_id=1325";"ТГ-100";"Титановая губка";"до     0.03";"min    99.72";;;"до     0.06";;"до    0.02";;"до    0.04";"до    0.01";;"до    0.04";;;;;;;;;;;;;;;;;;;;;;;;;;;;;;;;;;;;;;;;;;;;;;;;;;;;;;"до    0.08"
"http://splav-kharkov.com/mat_start.php?name_id=1327";"ТГ-120";"Титановая губка";"до     0.03";"min    99.64";;;"до     0.11";;"до    0.02";;"до    0.06";"до    0.02";;"до    0.04";;;;;;;;;;;;;;;;;;;;;;;;;;;;;;;;;;;;;;;;;;;;;;;;;;;;;;"до    0.08"
"http://splav-kharkov.com/mat_start.php?name_id=1328";"ТГ-130";"Титановая губка";"до     0.03";"min    99.56";;;"до     0.13";;"до    0.03";;"до    0.08";"до    0.03";;"до    0.04";;;;;;;;;;;;;;;;;;;;;;;;;;;;;;;;;;;;;;;;;;;;;;;;;;;;;;"до    0.1"
"http://splav-kharkov.com/mat_start.php?name_id=1329";"ТГ-150";"Титановая губка";"до     0.03";"min    99.45";;;"до     0.2";;"до    0.03";;"до    0.1";"до    0.03";;"до    0.04";;;;;;;;;;;;;;;;;;;;;;;;;;;;;;;;;;;;;;;;;;;;;;;;;;;;;;"до    0.12"
"http://splav-kharkov.com/mat_start.php?name_id=1324";"ТГ-90";"Титановая губка";"до     0.02";"min    99.74";;;"до     0.05";;"до    0.02";;"до    0.04";"до    0.01";;"до    0.04";;;;;;;;;;;;;;;;;;;;;;;;;;;;;;;;;;;;;;;;;;;;;;;;;;;;;;"до    0.08"
"http://splav-kharkov.com/mat_start.php?name_id=1330";"ТГ-Тв";"Титановая губка";"до     0.1";"min    97.75";;;"до     1.9";;"до    0.1";;;;;;;;;;;;;;;;;;;;;;;;;;;;;;;;;;;;;;;;;;;;;;;;;;;;;;;;;;;"до    0.15"
"http://splav-kharkov.com/mat_start.php?name_id=1283";"ВТ1-0";"Титан технический";"до     0.07";"99.24 -   99.7";;;"до     0.25";;"до    0.04";;"до    0.2";"до    0.1";;;;;;;;;;;;;;;;;;;;;;;;"до    0.01";;;;;;;;;;;;;;;;;"прочих 0.3"
"http://splav-kharkov.com/mat_start.php?name_id=1282";"ВТ1-00";"Титан технический";"до     0.05";"99.58 -   99.9";;;"до     0.15";;"до    0.04";;"до    0.1";"до    0.08";;;;;;;;;;;;;;;;;;;;;;;;"до    0.008";;;;;;;;;;;;;;;;;"прочих 0.1"
"http://splav-kharkov.com/mat_start.php?name_id=1813";"ВТ1-00св";"Титан технический";"до     0.05";"99.39 -   99.9";;;"до     0.15";;"до    0.03";;"до    0.12";"до    0.08";;;;;;;;;"до    0.2";;;;;;;;;;;;;;;"до    0.003";;;;;;;;;;;;;;;;;"прочих 0.1"
"http://splav-kharkov.com/mat_start.php?name_id=1284";"ВТ1-1";"Титан технический";"до     0.08";"99.038 -   99.7";;;"до     0.25";;"до    0.05";;"до    0.15";"до    0.12";;;;;;;;;;;;;;;;;;;;;;;;"до    0.012";;;;;;;;;;;;;;;;;"прочих 0.3"
"http://splav-kharkov.com/mat_start.php?name_id=1800";"ВТ1-2";"Титан технический";"до     0.1";"97.8 -   99.7";;;"до     1.5";;"до    0.15";;"до    0.3";"до    0.15";;;;;;;;;;;;;;;;;;;;;;;;"до    0.01";;;;;;;;;;;;;;;;;"прочих 0.3"
"http://splav-kharkov.com/mat_start.php?name_id=1336";"ВТ14Л";"Титановый литейный сплав";"до     0.12";"85.115 -   92.3";"до    0.3";;"до     0.6";"2.5 -   3.8";"до    0.05";;"до    0.15";"до    0.15";;;;;;;;"0.9 -   1.9";"4.3 -   6.3";"до    0.2";;;;;;;;;;;;;;"до    0.015";;;;;;;;;;;;;;;;;"прочих 0.3"
"http://splav-kharkov.com/mat_start.php?name_id=1331";"ВТ1Л";"Титановый литейный сплав";"до     0.15";"98.635 -   99.7";;;"до     0.3";;"до    0.05";;"до    0.2";"до    0.15";;;;;;;;;;"до    0.2";;;;;;;;;;;;;;"до    0.015";;;;;;;;;;;;;;;;;"прочих 0.3"
"http://splav-kharkov.com/mat_start.php?name_id=1521";"ВТ20Л";"Титановый литейный сплав";;"86.2 -   91.7";"1.5 -   2.5";;;"0.5 -   2";;;;;;;;;;;;"0.8 -   1.8";"5.5 -   7.5"
"http://splav-kharkov.com/mat_start.php?name_id=1522";"ВТ21Л";"Титановый литейный сплав";;"83.8 -   88.8";"4 -   6";;;"0.4 -   1";;;;;;;;;"0.2 -   0.5";;;"0.8 -   1.5";"5.8 -   7.2"
"http://splav-kharkov.com/mat_start.php?name_id=1334";"ВТ3-1Л";"Титановый литейный сплав";"до     0.15";"85.205 -   91.55";"до    0.5";;"0.2 -    0.7";"2 -   3";"до    0.05";;"до    0.18";"0.15 -   0.4";;;;;"0.8 -   2.3";;;;"5.3 -   7";"до    0.2";;;;;;;;;;;;;;"до    0.015";;;;;;;;;;;;;;;;;"прочих 0.3"
"http://splav-kharkov.com/mat_start.php?name_id=1332";"ВТ5Л";"Титановый литейный сплав";"до     0.2";"91.485 -   95.9";"до    0.8";;"до     0.35";;"до    0.05";;"до    0.2";"до    0.2";;;;;;;;;"4.1 -   6.2";"до    0.2";;;;;;;;;;;;;;"до    0.015";;;;;;;;;;;;;;;;;"прочих 0.3"
"http://splav-kharkov.com/mat_start.php?name_id=1333";"ВТ6Л";"Титановый литейный сплав";"до     0.1";"87.435 -   91.5";"до    0.3";;"до     0.3";;"до    0.05";;"до    0.15";"до    0.15";;;;;;;;"3.5 -   4.5";"5 -   6.5";"до    0.2";;;;;;;;;;;;;;"до    0.015";;;;;;;;;;;;;;;;;"прочих 0.3"
"http://splav-kharkov.com/mat_start.php?name_id=1335";"ВТ9Л";"Титановый литейный сплав";"до     0.15";"85.685 -   90.6";"0.8 -   2";;"до     0.3";"2.8 -   3.8";"до    0.05";;"до    0.15";"0.2 -   0.35";;;;;;;;;"5.6 -   7";"до    0.2";;;;;;;;;;;;;;"до    0.015";;;;;;;;;;;;;;;;;"прочих 0.3"
"http://splav-kharkov.com/mat_start.php?name_id=1809";"14";"Титановый деформируемый сплав";"до     0.1";"87.29 -   93.9";"до    0.3";;"до     0.25";"1.8 -   3.5";"до    0.04";;"до    0.15";"до    0.12";;;;;;;;"0.5 -   2.5";"3.5 -   5.6";;;;;;;;;;;;;;;;;;;;;;;;;;;;;;;;"прочих 0.3"
"http://splav-kharkov.com/mat_start.php?name_id=3256";"19";"Титановый деформируемый сплав";"до     0.08";"86.12 -   91.2";"1 -   2.5";;"до     0.2";;"до    0.04";"2.5 -   4";"до    0.14";"до    0.12";;;;;;;;;"5 -   6.5";;;;;;;;;;;;;;;;;;;;;;;;;;;;;;;;"прочих 0.3"
"http://splav-kharkov.com/mat_start.php?name_id=3257";"27";"Титановый деформируемый сплав";"до     0.1";"88.85 -   93.3";"2 -   3";;"до     0.25";;"до    0.04";"0.7 -   1.5";"до    0.14";"до    0.12";;;;;;;;"0.7 -   1.5";"3 -   4.2";;;;;;;;;;;;;;;;;;;;;;;;;;;;;;;;"прочих 0.3"
"http://splav-kharkov.com/mat_start.php?name_id=1807";"2В";"Титановый деформируемый сплав";"до     0.07";"94.79 -   97.2";;;"до     0.2";;"до    0.04";;"до    0.12";"до    0.1";;;;;;;;"1 -   2";"1.5 -   2.5";;;;;;;;;;;;;;;"до    0.002";;;;;;;;;;;;;;;;;"прочих 0.3"
"http://splav-kharkov.com/mat_start.php?name_id=3258";"37";"Титановый деформируемый сплав";"0.05 -    0.14";"88.21 -   93.65";"0.2 -   1";;"до     0.25";"1.5 -   2.5";"до    0.04";"до    1";"до    0.14";"до    0.12";;;;;;;;;"4.3 -   6.3";;;;;;;;;;;;;;;;;;;;;;;;;;;;;;;;"прочих 0.3"
"http://splav-kharkov.com/mat_start.php?name_id=1806";"3М";"Титановый деформируемый сплав";"до     0.1";"93.89 -   96.2";"до    0.3";;"до     0.25";;"до    0.04";;"до    0.15";"до    0.12";;;;;;;;;"3.5 -   5";;;;;;;;;;;;;;;;;;;;;;;;;;;;;;;;"прочих 0.3"
"http://splav-kharkov.com/mat_start.php?name_id=3259";"40(dubl)";"Титановый деформируемый сплав";"до     0.07";"92.78 -   97.7";"до    0.3";;"до     0.25";;"до    0.04";;"до    0.14";"до    0.12";;;;;;;;"0.5 -   2.5";"1.5 -   3.5";;;;;;;;;;;;;;;;;;;;;;;;;;;;;;;;"прочих 0.3"
"http://splav-kharkov.com/mat_start.php?name_id=1808";"5В";"Титановый деформируемый сплав";"0.06 -    0.14";"88.85 -   93.24";"до    0.1";;"до     0.25";"0.7 -   2";"до    0.04";;"до    0.13";"до    0.12";;;;;;;;"1 -   1.9";"4.7 -   6.3";;;;;;;;;;;;;;;;;;;;;;;;;;;;;;;;"прочих 0.3"
"http://splav-kharkov.com/mat_start.php?name_id=1526";"АТ-6";"Титановый деформируемый сплав";;"89.9 -   91.4";;;"1.5 -    1.5";;;;;"1.5 -   1.5";;;;;"1.5 -   1.5";;;;"5 -   6.5"
"http://splav-kharkov.com/mat_start.php?name_id=1802";"АТ3";"Титановый деформируемый сплав";"до     0.1";"94.65 -   97.1";;;"0.2 -    0.5";;"до    0.05";;"до    0.15";"0.2 -   0.4";;;;;"0.2 -   0.5";;;;"2 -   3.5";;;;;;;;;;;;;;;"до    0.008";;;;;;;;;;;;;;;;;"прочих 0.3"
"http://splav-kharkov.com/mat_start.php?name_id=1300";"ВТ14";"Титановый деформируемый сплав";"до     0.1";"86.85 -   92.8";"до    0.3";;"до     0.25";"2.5 -   3.8";"до    0.05";;"до    0.15";"до    0.15";;;;;;;;"0.9 -   1.9";"3.5 -   6.3";;;;;;;;;;;;;;;"до    0.015";;;;;;;;;;;;;;;;;"прочих 0.3"
"http://splav-kharkov.com/mat_start.php?name_id=1524";"ВТ15";"Титановый деформируемый сплав";"до     0.1";"76.8 -   81.4";;;"до     0.3";"6.8 -   8";"до    0.05";;"до    0.12";"до    0.15";;;;;"9.5 -   11.5";;;;"2.3 -   3.6";;;;;;;;;;;;;;;"до    0.012";;;;;;;;;;;;;;;;;"прочих 0.3"
"http://splav-kharkov.com/mat_start.php?name_id=1301";"ВТ16";"Титановый деформируемый сплав";"до     0.1";"84.85 -   89.7";"до    0.3";;"до     0.25";"4.5 -   5.5";"до    0.05";;"до    0.15";"до    0.15";;;;;;;;"4 -   5";"1.8 -   3.8";;;;;;;;;;;;;;;"до    0.015";;;;;;;;;;;;;;;;;"прочих 0.3"
"http://splav-kharkov.com/mat_start.php?name_id=1803";"ВТ18";"Титановый деформируемый сплав";"до     0.1";"76.82 -   82.05";"10 -   12";;"до     0.15";"0.2 -   1";"до    0.05";"0.5 -   1.5";"до    0.14";"0.05 -   0.18";;;;;;;;;"7.2 -   8.2";;;;;;;;;;;;;;;"до    0.015";;;;;;;;;;;;;;;;;"прочих 0.3"
"http://splav-kharkov.com/mat_start.php?name_id=1804";"ВТ18у";"Титановый деформируемый сплав";"до     0.1";"82.11 -   87.3";"3.5 -   4.5";;"до     0.2";"0.4 -   1";"до    0.04";"0.5 -   1.5";"до    0.14";"0.1 -   0.25";;;;;;;;;"6.2 -   7.3";;;;;;;;;;;;;;"2 -   3";"до    0.015";;;;;;;;;;;;;;;;;"прочих 0.3"
"http://splav-kharkov.com/mat_start.php?name_id=1294";"ВТ20";"Титановый деформируемый сплав";"до     0.1";"85.15 -   91.4";"1.5 -   2.5";;"до     0.25";"0.5 -   2";"до    0.05";;"до    0.15";"до    0.15";;;;;;;;"0.8 -   2.5";"5.5 -   7";;;;;;;;;;;;;;;"до    0.015";;;;;;;;;;;;;;;;;"прочих 0.3"
"http://splav-kharkov.com/mat_start.php?name_id=1820";"ВТ20-1св";"Титановый деформируемый сплав";"до     0.05";"91.36 -   95.7";"1 -   2";;"до     0.15";"0.5 -   1.5";"до    0.04";;"до    0.12";"до    0.1";;;;;;;;"0.5 -   1.5";"2 -   3";;;;;;;;;;;;;;;"до    0.003";;;;;;;;;;;;;;;;;"прочих 0.3"
"http://splav-kharkov.com/mat_start.php?name_id=1302";"ВТ22";"Титановый деформируемый сплав";"до     0.1";"79.4 -   86.3";"до    0.3";;"0.5 -    1.5";"4 -   5.5";"до    0.05";;"до    0.18";"до    0.15";;;;;"0.5 -   1.5";;;"4 -   5.5";"4.4 -   5.7";;;;;;;;;;;;;;;"до    0.015";;;;;;;;;;;;;;;;;"прочих 0.3"
"http://splav-kharkov.com/mat_start.php?name_id=1821";"ВТ20-2св";"Титановый деформируемый сплав";"до     0.05";"89.86 -   94.2";"1 -   2";;"до     0.15";"0.5 -   1.5";"до    0.04";;"до    0.12";"до    0.1";;;;;;;;"0.5 -   1.5";"3.5 -   4.5";;;;;;;;;;;;;;;"до    0.003";;;;;;;;;;;;;;;;;"прочих 0.3"
"http://splav-kharkov.com/mat_start.php?name_id=3289";"ВТ22И";"Титановый деформируемый сплав";"до     0.1";"81.1 -   87.1";"до    0.3";;"0.5 -    1.5";"4 -   5.5";"до    0.05";;"до    0.18";"до    0.15";;;;;"0.5 -   1.5";;;"4 -   5.5";"2.6 -   3.8";;;;;;;;;;;;;;;"до    0.015";;;;;;;;;;;;;;;;;"прочих 0.3"
"http://splav-kharkov.com/mat_start.php?name_id=1523";"ВТ23";"Титановый деформируемый сплав";"до     0.1";"84.1 -   89.3";"до    0.3";;"0.4 -    1";"1.5 -   2.5";"до    0.05";;"до    0.15";"до    0.15";;;;;"0.8 -   1.4";;;"4 -   5";"4 -   6.3";;;;;;;;;;;;;;;"до    0.015";;;;;;;;;;;;;;;;;"прочих 0.3"
"http://splav-kharkov.com/mat_start.php?name_id=3290";"ВТ25У";"Титановый деформируемый сплав";"до     0.1";"78.95 -   85.7";"3 -   4.5";;"до     0.15";"3.5 -   4.5";"до    0.04";;"до    0.15";"0.1 -   0.3";;;;;;;;;"6 -   7";"0.4 -   1.5";;;;;;;;;;;;;"1 -   2.5";"до    0.01";;;;;;;;;;;;;;;;;"прочих 0.3"
"http://splav-kharkov.com/mat_start.php?name_id=1822";"ВТ2св";"Титановый деформируемый сплав";"до     0.05";"96.36 -   97.7";;;"до     0.15";;"до    0.04";;"до    0.12";"до    0.1";;;;;;;;;"2 -   3";;;;;;;;;;;;;;;"до    0.03";;;;;;;;;;;;;;;;;"прочих 0.3"
"http://splav-kharkov.com/mat_start.php?name_id=1297";"ВТ3-1";"Титановый деформируемый сплав";"до     0.1";"85.95 -   91.05";"до    0.5";;"0.2 -    0.7";"2 -   3";"до    0.05";;"до    0.15";"0.15 -   0.4";;;;;"0.8 -   2";;;;"5.5 -   7";;;;;;;;;;;;;;;"до    0.015";;;;;;;;;;;;;;;;;"прочих 0.3"
"http://splav-kharkov.com/mat_start.php?name_id=3288";"ВТ41";"Титановый деформируемый сплав";"0.01 -    0.06";"80.38 -   85.43";"2.7 -   3.8";;"0.06 -    0.13";"0.8 -   1.5";"до    0.04";"0.8 -   1.5";"0.05 -   0.12";"0.27 -   0.4";;"до    0.03";;;"до    0.03";;;;"5.8 -   6.6";"0.35 -   0.7";;;;;;;;;;;;;"3.5 -   4.5";"до    0.01";;;;;;;;;;;;;;;;;"прочих 0.2"
"http://splav-kharkov.com/mat_start.php?name_id=1285";"ВТ5";"Титановый деформируемый сплав";"до     0.1";"90.63 -   95.2";"до    0.3";;"до     0.3";"до    0.8";"до    0.05";;"до    0.2";"до    0.12";;;;;;;;"до    1.2";"4.5 -   6.2";;;;;;;;;;;;;;;"до    0.015";;;;;;;;;;;;;;;;;"прочих 0.3"
"http://splav-kharkov.com/mat_start.php?name_id=1286";"ВТ5-1";"Титановый деформируемый сплав";"до     0.1";"88.83 -   93.4";"до    0.3";;"до     0.3";;"до    0.05";;"до    0.15";"до    0.12";;;;;;;;"до    1";"4.3 -   6";;;;;;;;;;;;;;"2 -   3";"до    0.015";;;;;;;;;;;;;;;;;"прочих 0.3"
"http://splav-kharkov.com/mat_start.php?name_id=1298";"ВТ6";"Титановый деформируемый сплав";"до     0.1";"86.45 -   90.9";"до    0.3";;"до     0.6";;"до    0.05";;"до    0.2";"до    0.1";;;;;;;;"3.5 -   5.3";"5.3 -   6.8";;;;;;;;;;;;;;;"до    0.015";;;;;;;;;;;;;;;;;"прочих 0.3"
"http://splav-kharkov.com/mat_start.php?name_id=1303";"ВТ6С";"Титановый деформируемый сплав";"до     0.1";"87.86 -   90.9";"до    0.3";;"до     0.25";;"до    0.04";;"до    0.15";"до    0.15";;;;;;;;"3.5 -   4.5";"5.3 -   6.5";;;;;;;;;;;;;;;"до    0.015";;;;;;;;;;;;;;;;;"прочих 0.3"
"http://splav-kharkov.com/mat_start.php?name_id=1819";"ВТ6св";"Титановый деформируемый сплав";"до     0.05";"91.36 -   93.7";;;"до     0.15";;"до    0.04";;"до    0.12";"до    0.1";;;;;;;;"2.5 -   3.5";"3.5 -   4.5";;;;;;;;;;;;;;;"до    0.003";;;;;;;;;;;;;;;;;"прочих 0.3"
"http://splav-kharkov.com/mat_start.php?name_id=3291";"ВТ6ч";"Титановый деформируемый сплав";"до     0.1";"87.62 -   90.63";;;"до     0.4";;"до    0.05";;"0.07 -   0.2";"до    0.07";;;;;;;;"3.5 -   4.5";"5.5 -   6.75";;;;;;;;;;;;;;;"до    0.01";;;;;;;;;;;;;;;;;"прочих 0.3"
"http://splav-kharkov.com/mat_start.php?name_id=1801";"ВТ8";"Титановый деформируемый сплав";"до     0.1";"87.55 -   90.9";"до    0.5";;"до     0.3";"2.8 -   3.8";"до    0.05";;"до    0.15";"0.2 -   0.4";;;;;;;;;"5.8 -   7";;;;;;;;;;;;;;;"до    0.015";;;;;;;;;;;;;;;;;"прочих 0.3"
"http://splav-kharkov.com/mat_start.php?name_id=3292";"ВТ8-1";"Титановый деформируемый сплав";"до     0.08";"85.37 -   90.1";"0.5 -   1.5";;"до     0.2";"2.8 -   3.8";"до    0.03";;"до    0.15";"0.1 -   0.25";;;;;;;;;"5.8 -   6.8";;;;;;;;;;;;;;"0.4 -   1.5";"до    0.015";;;;;;;;;;;;;;;;;"прочих 0.3"
"http://splav-kharkov.com/mat_start.php?name_id=3293";"ВТ8М-1";"Титановый деформируемый сплав";"до     0.1";"85.78 -   91";"0.3 -   1.5";;"до     0.3";"3 -   4.3";"до    0.03";;"до    0.15";"0.1 -   0.22";;;;;;;;;"5 -   5.8";;;;;;;;;;;;;;"0.3 -   1.5";"до    0.015";;;;;;;;;;;;;;;;;"прочих 0.3"
"http://splav-kharkov.com/mat_start.php?name_id=1299";"ВТ9";"Титановый деформируемый сплав";"до     0.1";"86.15 -   89.9";"1 -   2";;"до     0.25";"2.8 -   3.8";"до    0.05";;"до    0.15";"0.2 -   0.35";;;;;;;;;"5.8 -   7";;;;;;;;;;;;;;;"до    0.015";;;;;;;;;;;;;;;;;"прочих 0.3"
"http://splav-kharkov.com/mat_start.php?name_id=1293";"ОТ4";"Титановый деформируемый сплав";"до     0.1";"91.83 -   95.4";"до    0.3";;"до     0.3";;"до    0.05";;"до    0.15";"до    0.12";"0.8 -   2";;;;;;;;"3.5 -   5";;;;;;;;;;;;;;;"до    0.012";;;;;;;;;;;;;;;;;"прочих 0.3"
"http://splav-kharkov.com/mat_start.php?name_id=1287";"ОТ4-0";"Титановый деформируемый сплав";"до     0.1";"96.13 -   98.8";"до    0.3";;"до     0.3";;"до    0.05";;"до    0.15";"до    0.12";"0.5 -   1.3";;;;;;;;"0.4 -   1.4";;;;;;;;;;;;;;;"до    0.012";;;;;;;;;;;;;;;;;"прочих 0.3"
"http://splav-kharkov.com/mat_start.php?name_id=1292";"ОТ4-1";"Титановый деформируемый сплав";"до     0.1";"94.33 -   97.5";"до    0.3";;"до     0.3";;"до    0.05";;"до    0.15";"до    0.12";"0.7 -   2";;;;;;;;"1.5 -   2.5";;;;;;;;;;;;;;;"до    0.012";;;;;;;;;;;;;;;;;"прочих 0.3"
"http://splav-kharkov.com/mat_start.php?name_id=1817";"ОТ4-1св";"Титановый деформируемый сплав";"до     0.1";"94.33 -   97.5";"до    0.3";;"до     0.3";;"до    0.05";;"до    0.15";"до    0.12";"0.7 -   2";;;;;;;;"1.5 -   2.5";;;;;;;;;;;;;;;"до    0.006";;;;;;;;;;;;;;;;;"прочих 0.3"
"http://splav-kharkov.com/mat_start.php?name_id=1816";"ОТ4св";"Титановый деформируемый сплав";"до     0.1";"91.83 -   95.4";"до    0.3";;"до     0.3";;"до    0.05";;"до    0.15";"до    0.12";"0.8 -   2";;;;;;;;"3.5 -   5";;;;;;;;;;;;;;;"до    0.006";;;;;;;;;;;;;;;;;"прочих 0.3"
"http://splav-kharkov.com/mat_start.php?name_id=1805";"ПТ-1М";"Титановый деформируемый сплав";"до     0.07";"98.29 -   99.5";"до    0.3";;"до     0.2";;"до    0.04";;"до    0.12";"до    0.1";;;;;;;;;"0.2 -   0.7";;;;;;;;;;;;;;;;;;;;;;;;;;;;;;;;"прочих 0.3"
"http://splav-kharkov.com/mat_start.php?name_id=1296";"ПТ-3В";"Титановый деформируемый сплав";"до     0.1";"91.39 -   95";"до    0.3";;"до     0.25";;"до    0.04";;"до    0.15";"до    0.12";;;;;;;;"1.2 -   2.5";"3.5 -   5";;;;;;;;;;;;;;;"до    0.006";;;;;;;;;;;;;;;;;"прочих 0.3"
"http://splav-kharkov.com/mat_start.php?name_id=1295";"ПТ-7М";"Титановый деформируемый сплав";"до     0.1";"93.69 -   95.9";"2 -   3";;"до     0.25";;"до    0.04";;"до    0.15";"до    0.12";;;;;;;;;"1.8 -   2.5";;;;;;;;;;;;;;;"до    0.006";;;;;;;;;;;;;;;;;"прочих 0.3"
"http://splav-kharkov.com/mat_start.php?name_id=1815";"ПТ-7Мсв";"Титановый деформируемый сплав";"до     0.05";"93.87 -   95.9";"2 -   3";;"до     0.15";;"до    0.03";;"до    0.12";"до    0.1";;;;;;;;;"1.8 -   2.5";;;;;;;;;;;;;;;"до    0.02";;;;;;;;;;;;;;;;;"прочих 0.3"
"http://splav-kharkov.com/mat_start.php?name_id=1818";"СПТ-2";"Титановый деформируемый сплав";"до     0.05";"89.36 -   92.7";"1 -   2";;"до     0.15";;"до    0.04";;"до    0.12";"до    0.1";;;;;;;;"2.5 -   3.5";"3.5 -   4.5";;;;;;;;;;;;;;;"до    0.003";;;;;;;;;;;;;;;;;"прочих 0.3"
"http://splav-kharkov.com/mat_start.php?name_id=1525";"ТС6";"Титановый деформируемый сплав";;"75 -   77";;;;"4 -   5";;;;;;;;;"10 -   11";;;"6 -   6";"3 -   3"
"http://splav-kharkov.com/mat_start.php?name_id=1226";"Ц0";"Цинк первичный";;;;;"до     0.005";;;;;;;;;;;;"до    0.001";;"до    0.005";;;;;;;;;"до    0.0005";"до    0.013";"min    99.975";;;"до    0.001";;;;;;;;;;;;;;;;;;"всего 0.025";;"до    0.004"
"http://splav-kharkov.com/mat_start.php?name_id=1225";"Ц0А";"Цинк первичный";;;;;"до     0.003";;;;;;;;;;;;"до    0.001";;"до    0.005";;;;;;;;;"до    0.0005";"до    0.01";"min    99.98";;;"до    0.001";;;;;;;;;;;;;;;;;;"всего 0.02";;"до    0.003"
"http://splav-kharkov.com/mat_start.php?name_id=1228";"Ц1";"Цинк первичный";;;;;"до     0.01";;;;;;;;;;;;"до    0.002";;"до    0.005";;;;;;;;;"до    0.0005";"до    0.02";"min    99.95";;;"до    0.001";;;;;;;;;;;;;;;;;;"всего 0.05";;"до    0.01"
"http://splav-kharkov.com/mat_start.php?name_id=1227";"Ц1С";"Цинк первичный";;;;;"до     0.01";;;;;;;;;;;;"до    0.001";;;;;;;;;;;;"до    0.015";"min    99.96";;;"до    0.001";;;;;;;;;;;;;;;;;;"всего 0.04";;"до    0.01"
"http://splav-kharkov.com/mat_start.php?name_id=1229";"Ц2";"Цинк первичный";;;;;"до     0.05";;;;;;;;;;;;"до    0.005";;"до    0.01";;;;;;;;;"до    0.01";"до    1";"min    98.7";"до    0.02";;"до    0.002";;;;;;;;;;;;;;;;;;"всего 1.3";;"до    0.2"
"http://splav-kharkov.com/mat_start.php?name_id=1230";"Ц2С";"Цинк первичный";;;;;"до     0.04";;;;;;;;;;;;"до    0.01";;;;;;;;;;;"до    0.01";"до    1.3";"min    98.6";;;"до    0.01";;;;;;;;;;;;;;;;;;"всего 1.4";;"до    0.003"
"http://splav-kharkov.com/mat_start.php?name_id=1232";"Ц3";"Цинк первичный";;;;;"до     0.1";;;;;;;;;;;;"до    0.05";;;;;;;;;;;"до    0.01";"до    2";"min    97.5";"до    0.02";;"до    0.005";;;;;;;;;;;;;;;;;;"всего 2.5";;"до    0.2"
"http://splav-kharkov.com/mat_start.php?name_id=1231";"Ц3С";"Цинк первичный";;;;;"до     0.05";;;;;;;;;;;;"до    0.02";;;;;;;;;;;"до    0.01";"до    1.4";"min    98.5";;;"до    0.04";;;;;;;;;;;;;;;;;;"всего 1.5";;"до    0.2"
"http://splav-kharkov.com/mat_start.php?name_id=1224";"ЦВ";"Цинк первичный";;;;;"до     0.003";;;;;;;;;;;;"до    0.001";;"до    0.005";;;;;;;;;"до    0.0005";"до    0.005";"min    99.99";;;"до    0.001";;;;;;;;;;;;;;;;;;"всего 0.01";;"до    0.002"
"http://splav-kharkov.com/mat_start.php?name_id=1223";"ЦВ0";"Цинк первичный";;;;;"до     0.002";;;;;;;;;;;;"до    0.001";;"до    0.005";;;;;;;;;"до    0.0005";"до    0.003";"min    99.995";;;"до    0.001";;;;;;;;;;;;;;;;;;"всего 0.005";;"до    0.002"
"http://splav-kharkov.com/mat_start.php?name_id=1222";"ЦВ00";"Цинк первичный";;;;;"до     0.00001";;;;;;;"до    0.00001";;;;;"до    0.00001";;"до    0.00001";;;;;;;;;"до    0.0005";"до    0.00001";"min    99.997";"до    0.00001";"до    0.00001";"до    0.00001";;;;;;;;;;;;;;;;;;"всего 0.003";;"до    0.002"
"http://splav-kharkov.com/mat_start.php?name_id=1847";"ZnA14A";"Цинковый литейный сплав";;;;;"до     0.06";;;;;"до    0.015";;;;;;;"до    0.06";;"3.5 -   4.5";;;"Pb+Sn+Cd";;;;"0.02 -   0.06";;;"до    0.004";"95.3 -   96.48";;;"до    0.001";;;;;;;;;;;;;;;;;;;;"до    0.003"
"http://splav-kharkov.com/mat_start.php?name_id=1848";"ZnA14Cu1A";"Цинковый литейный сплав";;;;;"до     0.06";;;;;"до    0.015";;;;;;;"0.7 -   1.3";;"3.5 -   4.5";;;"Pb+Sn+Cd";;;;"0.02 -   0.06";;;"до    0.004";"94.06 -   95.78";;;"до    0.001";;;;;;;;;;;;;;;;;;;;"до    0.003"
"http://splav-kharkov.com/mat_start.php?name_id=1859";"ZnA14Cu3";"Цинковый литейный сплав";;;;;"до     0.05";;;;;;;;;;;;"2.5 -   3.5";;"3.5 -   4.3";;;;;;;"0.03 -   0.06";;;"до    0.005";"92.08 -   93.97";;;"до    0.001";;;;;;;;;;;;;;;;;;;;"до    0.002"
"http://splav-kharkov.com/mat_start.php?name_id=1857";"ZnA14Cu3A";"Цинковый литейный сплав";;;;;"до     0.06";;;;;"до    0.015";;;;;;;"2.5 -   3.7";;"3.5 -   4.5";;;"Pb+Sn+Cd";;;;"0.02 -   0.06";;;"до    0.004";"91.66 -   93.98";;;"до    0.001";;;;;;;;;;;;;;;;;;;;"до    0.003"
"http://splav-kharkov.com/mat_start.php?name_id=1856";"ЦА30М5";"Цинковый литейный сплав";;;;;"0.01 -    0.5";;;;;"до    0.075";;;;;;;"3.8 -   5.6";;"28.5 -   32.1";;;;;;;"0.01 -   0.08";;;"до    0.02";"61.615 -   67.68";;;"до    0.01";;;;;;;;;;;;;;;;;;;;"до    0.016"
"http://splav-kharkov.com/mat_start.php?name_id=1427";"ЦА4";"Цинковый литейный сплав";;;;;"до     0.07";;;;;"до    0.015";;;;;;;"до    0.06";;"3.5 -   4.5";;;;;;;"0.02 -   0.06";;;"до    0.01";"95.28 -   96.48";;;"до    0.002";;;;;;;;;;;;;;;;;;;;"до    0.005"
"http://splav-kharkov.com/mat_start.php?name_id=1851";"ЦА4М1";"Цинковый литейный сплав";;;;;"до     0.07";;;;;"до    0.015";;;;;;;"0.7 -   1.3";;"3.5 -   4.5";;;;;;;"0.02 -   0.06";;;"до    0.01";"94.04 -   95.78";;;"до    0.002";;;;;;;;;;;;;;;;;;;;"до    0.005"
"http://splav-kharkov.com/mat_start.php?name_id=1852";"ЦА4М1в";"Цинковый литейный сплав";;;;;"до     0.12";;;;;"до    0.03";;;;;;;"0.6 -   1.3";;"3.5 -   4.5";;;;;;;"0.02 -   0.1";;;"до    0.02";"93.925 -   95.88";;;"до    0.005";;;;;;;;;;;;;;;;;;;;"до    0.015"
"http://splav-kharkov.com/mat_start.php?name_id=1850";"ЦА4М1о";"Цинковый литейный сплав";;;;;"до     0.06";;;;;"до    0.015";;;;;;;"0.7 -   1.3";;"3.5 -   4.5";;;"Pb+Sn+Cd";;;;"0.02 -   0.06";;;"до    0.005";"94.06 -   95.78";;;"до    0.001";;;;;;;;;;;;;;;;;;;;"до    0.003"
"http://splav-kharkov.com/mat_start.php?name_id=1854";"ЦА4М3";"Цинковый литейный сплав";;;;;"до     0.07";;;;;"до    0.015";;;;;;;"2.5 -   3.7";;"3.5 -   4.5";;;;;;;"0.02 -   0.06";;;"до    0.01";"91.64 -   93.98";;;"до    0.002";;;;;;;;;;;;;;;;;;;;"до    0.005"
"http://splav-kharkov.com/mat_start.php?name_id=1853";"ЦА4М3о";"Цинковый литейный сплав";;;;;"до     0.06";;;;;"до    0.015";;;;;;;"2.5 -   3.7";;"3.5 -   4.5";;;"Pb+Sn+Cd";;;;"0.02 -   0.06";;;"до    0.006";"91.66 -   93.98";;;"до    0.001";;;;;;;;;;;;;;;;;;;;"до    0.003"
"http://splav-kharkov.com/mat_start.php?name_id=1849";"ЦА4о";"Цинковый литейный сплав";;;;;"до     0.06";;;;;"до    0.015";;;;;;;"до    0.06";;"3.5 -   4.5";;;"Pb+Sn+Cd";;;;"0.02 -   0.06";;;"до    0.005";"95.3 -   96.48";;;"до    0.001";;;;;;;;;;;;;;;;;;;;"до    0.003"
"http://splav-kharkov.com/mat_start.php?name_id=1855";"ЦА8М1";"Цинковый литейный сплав";;;;;"до     0.1";;;;;"до    0.015";;;;;;;"0.7 -   1.4";;"7.1 -   8.9";;;;;;;"0.01 -   0.06";;;"до    0.01";"89.51 -   92.19";;;"до    0.002";;;;;;;;;;;;;;;;;;;;"до    0.006"
"http://splav-kharkov.com/mat_start.php?name_id=1426";"ЦАМ4-1";"Цинковый литейный сплав";;;;;"до     0.05";;;;;"до    0.015";;;;;;;"0.7 -   1.2";;"3.5 -   4.3";;;;;;;"0.03 -   0.06";;;"до    0.01";"94.36 -   95.77";;;"до    0.002";;;;;;;;;;;;;;;;;;;;"до    0.005"
"http://splav-kharkov.com/mat_start.php?name_id=1860";"ЦАМ4-1в";"Цинковый литейный сплав";;;;;"до     0.1";;;;;"до    0.03";;;;;;;"0.6 -   1.2";;"3.5 -   4.3";;;;;;;"до    0.1";;;"до    0.02";"94.245 -   95.9";;;"до    0.005";;;;;;;;;;;;;;;;;;;;"до    0.015"
"http://splav-kharkov.com/mat_start.php?name_id=1858";"ЦАМ4-1о";"Цинковый литейный сплав";;;;;"до     0.05";;;;;"до    0.015";;;;;;;"0.7 -   1.2";;"3.9 -   4.3";;;;;;;"0.03 -   0.06";;;"до    0.004";"94.37 -   95.37";;;"до    0.001";;;;;;;;;;;;;;;;;;;;"до    0.002"
"http://splav-kharkov.com/mat_start.php?name_id=1561";"ЦАМ0.2-4";"Цинковый  деформируемый сплав";;;;;;;;;;;;;;;;;"4 -   4";;"0.2 -   0.2";;;;;;;;;;;"95.8 -   95.8"
"http://splav-kharkov.com/mat_start.php?name_id=1563";"ЦАМ10-2";"Цинковый  деформируемый сплав";;;;;;;;;;;;;;;;;"2 -   2";;"10 -   10";;;;;;;"0.03 -   0.03";;;;"87.97 -   87.97"
"http://splav-kharkov.com/mat_start.php?name_id=1564";"ЦАМ15";"Цинковый  деформируемый сплав";;;;;;;;;;;;;;;;;;;"15 -   15";;;;;;;"0.05 -   0.05";;;;"84.95 -   84.95"
"http://splav-kharkov.com/mat_start.php?name_id=1562";"ЦАМ2-5";"Цинковый  деформируемый сплав";;;;;;;;;;;;;;;;;"5 -   5";;"2 -   2";;;;;;;;;;;"93 -   93"
"http://splav-kharkov.com/mat_start.php?name_id=1565";"ЦМ1";"Цинковый  деформируемый сплав";;;;;;;;;;;;;;;;;"1 -   1";;;;;;;;;;;;;"99 -   99"
"http://splav-kharkov.com/mat_start.php?name_id=1823";"ЦМП";"Цинковый  деформируемый сплав";;;;;"до     0.004";;;;;;;;;;;;"до    0.001";;"0.06 -   0.1";;;;;;;"0.03 -   0.06";;;"до    0.006";"99.815 -   99.897";;;"до    0.001";;;;;;;;;;;;;;;;;;"всего 0.013";;"до    0.003"
"http://splav-kharkov.com/mat_start.php?name_id=1260";"Цам10-5";"Цинковый антифрикционный сплав";;;;;"до     0.15";;;;;"до    0.1";;;;;;;"4 -   5.5";;"9 -   12";;;;;;;"0.03 -   0.06";;;"до    0.03";"81.8 -   86.62";;;"до    0.01";;;;;;;;;;;;;;;;;;"всего 0.35";;"до    0.02"
"http://splav-kharkov.com/mat_start.php?name_id=1867";"ЦАМ10-5Л";"Цинковый антифрикционный сплав";;;;;"до     0.15";;;;;"до    0.1";;;;;;;"4 -   5.5";;"9 -   12";;;;;;;"0.03 -   0.06";;;"до    0.03";"81.8 -   86.62";;;"до    0.01";;;;;;;;;;;;;;;;;;"всего 0.35";;"до    0.02"
"http://splav-kharkov.com/mat_start.php?name_id=1261";"ЦАМ9-1.5";"Цинковый антифрикционный сплав";;;;;"до     0.15";;;;;"до    0.1";;;;;;;"1 -   2";;"9 -   11";;;;;;;"0.03 -   0.06";;;"до    0.03";"86.59 -   89.97";;;"до    0.01";;;;;;;;;;;;;;;;;;"всего 0.35";;"до    0.02"
"http://splav-kharkov.com/mat_start.php?name_id=1866";"ЦАМ9-1.5Л";"Цинковый антифрикционный сплав";;;;;"до     0.15";;;;;"до    0.1";;;;;;;"1 -   2";;"9 -   11";;;;;;;"0.03 -   0.06";;;"до    0.03";"86.3 -   89.62";;;"до    0.01";;;;;;;;;;;;;;;;;;"всего 0.35";;"до    0.02"
"http://splav-kharkov.com/mat_start.php?name_id=2799";"Ви00";"Висмут";;;;;"до     0.001";;;;;;;;;;;;"до    0.0001";;;;;"Sb =";;;;;;;"до    0.01";"до    0.0005";;"min    99.98";;;;;;;;;;;;;;;;;;;"всего 0.02"
"http://splav-kharkov.com/mat_start.php?name_id=2800";"Ви1";"Висмут";;;;;"до     0.001";;;;;;;;;;;;"до    0.01";;;;;;;;;;;"до    0.0002";"до    1.8";"до    0.003";"до    0.005";"min    98";;;;;;;;;;;;;;;"до    0.0001";;;;"всего 2";;;;;;;;;;"до    0.12"
"http://splav-kharkov.com/mat_start.php?name_id=2801";"Ви2";"Висмут";;;;;"до     0.001";;;;;;;;;;;;"до    0.01";;;;;;;;;;;"до    0.0005";"до    2.6";"до    0.005";"до    0.008";"min    97";;;;;;;;;;;;;;;"до    0.001";;;;"всего 3";;;;;;;;;;"до    0.3"
"http://splav-kharkov.com/mat_start.php?name_id=2893";"ВА";"Вольфрам";;;;;"до     0.005";"до    0.03";;;;"0.001 -   0.006";;;;;;;;;"0.001 -   0.004";"min    99.95";;;;;"до    0.005"
"http://splav-kharkov.com/mat_start.php?name_id=2895";"ВМ";"Вольфрам";;;;;;;;;;;;;;;;;;;;"min    99.7";;"0.17=";;;;;;;;;;;;;;;;;;;;;;;;;;;;;"всего 0.05"
"http://splav-kharkov.com/mat_start.php?name_id=2894";"ВРН";"Вольфрам";;;;;"до     0.01";"до    0.04";;;;"0.001 -   0.01";;;;;;;;;"0.001 -   0.01";"min    99.9";;;;;"до    0.02"
"http://splav-kharkov.com/mat_start.php?name_id=2897";"ВТ-10";"Вольфрам";;;;;;;;;;;;;;;;;;;;"min    98.46";;"1.0 =";;;;;;;;;;;;;;;;;;;;;;;;;;;;;"всего 0.05"
"http://splav-kharkov.com/mat_start.php?name_id=2898";"ВТ-15";"Вольфрам";;;;;;;;;;;;;;;;;;;;"min    97.95";;"1.5 =";;;;;;;;;;;;;;;;;;;;;;;;;;;;;"всего 0.05"
"http://splav-kharkov.com/mat_start.php?name_id=2896";"ВТ-7";"Вольфрам";;;;;;;;;;;;;;;;;;;;"min    98.96";;"0.7=";;;;;;;;;;;;;;;;;;;;;;;;;;;;;"всего 0.05"
"http://splav-kharkov.com/mat_start.php?name_id=2802";"Гл-0";"Галлий";;;;;"до     0.0003";;;;;"до    0.0005";;"до    0.0001";;;;;"до    0.002";;"до    0.0003";;;;;;;"до    0.0003";;;"до    0.0006";"до    0.0001";;;;;;;;;;;;;;;;;;;;;;;;;"min    99.99"
"http://splav-kharkov.com/mat_start.php?name_id=2803";"Гл-1";"Галлий";;;;;"до     0.001";;;;;"до    0.001";;"до    0.0001";;;;;"до    0.03";;"до    0.001";;;;;;;"до    0.001";;;"до    0.06";"до    0.01";;;;;;;;;;;;;;;;;;;;;;;;;"min    99.9"
"http://splav-kharkov.com/mat_start.php?name_id=2804";"ГФИ1";"Гафний йодидный";"до     0.01";"до    0.005";"до    1";;"до     0.04";;"до    0.005";;;"до    0.005";"до    0.0005";"до    0.05";;;"до    0.003";;;;"до    0.005";;;"Hf + Zr >= 99.8";;;"до    0.01";"до    0.004"
"http://splav-kharkov.com/mat_start.php?name_id=2807";"Ин00";"Индий";;;;;"до     0.00005";;;;;;;"до    0.00002";;;;;"до    0.00001";;"до    0.0001";;;;;;;"до    0.00003";;"до    0.00005";"до    0.0001";"до    0.0001";;;"до    0.0001";;;;;;;;;;;;;;;;;;"всего 0.001";;"до    0.00001";;;;;;;;"до    0.0001";;;;;;;;;;"до    0.0001";"min    99.999";"до    0.00002"
"http://splav-kharkov.com/mat_start.php?name_id=2808";"Ин0";"Индий";;;;;"до     0.00005";;;;;;;"до    0.00004";;;;;"до    0.00001";;;;;;;;;;;"до    0.0001";"до    0.0002";"до    0.0001";;;"до    0.0002";;;;;;;;;;;;;;;;;;"всего 0.002";;"до    0.0001";;;;;;;;;;;;;;;;;;"до    0.0005";"min    99.998";"до    0.00004"
"http://splav-kharkov.com/mat_start.php?name_id=2806";"Ин000";"Индий";;;;;"до     0.00002";;;;;;"до    0.000001";"до    0.00002";"до    0.00005";;;;"до    0.000008";;"до    0.00003";;;;;;;"до    0.00003";;"до    0.00005";"до    0.00002";"до    0.00002";;"до    0.00003";"до    0.00005";;;;;;;;;;;;;"до    0.00005";"до    0.00001";;;;"всего 0.0005";;"до    0.000003";;"до    0.00008";;;;;;"до    0.000001";;;;;;;;;;;"min    99.9995";"до    0.00002"
"http://splav-kharkov.com/mat_start.php?name_id=2805";"Ин0000";"Индий";;;;;"до     0.00002";;;;;;"до    0.000001";"до    0.00001";"до    0.00005";;;;"до    0.000005";;"до    0.00001";;;;;;;"до    0.00003";;"до    0.00005";"до    0.00002";"до    0.00002";;"до    0.000003";"до    0.00003";;;;;;;;;;;;;"до    0.00005";"до    0.00001";;;;"всего 0.0001";;"до    0.000003";;"до    0.00005";;;;;;"до    0.000001";;;;;;;;;;"до    0.00008";"min    99.9999";"до    0.00002"
"http://splav-kharkov.com/mat_start.php?name_id=2809";"Ин2";"Индий";;;;;"до     0.001";;;;;;;"до    0.0005";;;;;"до    0.001";;;;;;;;;;;"до    0.001";"до    0.005";"до    0.03";;;"до    0.002";;;;;;;;;;;;;;;;;;"всего 0.03";;"до    0.004";;;;;;;;;;;;;;;;;;"до    0.001";"min    99.97";"до    0.005"
"http://splav-kharkov.com/mat_start.php?name_id=2811";"И99.8";"Иридий";;;;;"до     0.03";;;;;"до    0.02";;;;;;;;;;;;"Pt+Pd+Rh+Ru =";;;;;"до    0.008";;"до    0.01";;;;;;;;;;;;;;;;;;;;;;"всего 0.2";;;;;;;;;;;"до    0.01";;;;;;"min    99.8"
"http://splav-kharkov.com/mat_start.php?name_id=2810";"И99.9";"Иридий";;;;;"до     0.01";;;;;"до    0.01";;;;;;;;;;;;"Pt+Pd+Rh+Ru =";;;;;"до    0.004";;"до    0.008";;;;;;;;;;;;;;;;;;;;;;"всего 0.1";;;;;;;;;;;"до    0.008";;;;;;"min    99.9"
"http://splav-kharkov.com/mat_start.php?name_id=2844";"ИА-1";"Иридий";;"до    0.005";;;"до     0.01";;;;;"до    0.002";;"до    0.002";;;;;"до    0.005";;"до    0.005";;;"Pt+Pd+Rh+Ru+Os =";;;;"до    0.001";"до    0.002";;"до    0.005";;;;"до    0.002";;;;;;;;;;;;;;;;;;;;;;;;;;;;"до    0.002";"до    0.002";;;;;;"min    99.95"
