Repository: a-dev-mobile/splav-kharkov

File: content/info/old/article_all_1 (2).csv (part 1 of 27)
"id";"category";"name";"type";"Марка :";"Классификация :";"Дополнение:";"Применение:";"Зарубежные аналоги:";"Заменитель:";
"http://splav-kharkov.com/mat_start.php?name_id=2391";"Сплав прецизионный";"Сплав прецизионный сверхпроводящий";"35БТ";"Сплав прецизионный сверхпроводящий";"Критическая плотность тока в поперечном магнитном поле 3,2·106 А/м при 4,2К JК= (3—6)·104 А/см2. Хорошо деформируется, можно изготовлять из него тонкую проволоку, ленту, сверхпроводящие композиционные материалы с большим количеством жил (до 361).";"Для изготовления сверхпроводящих экранов магнитного поля, для токопроводов сверхпроводящих магнитных систем.";"Нет данных"
"http://splav-kharkov.com/mat_start.php?name_id=2393";"Сплав прецизионный";"Сплав прецизионный сверхпроводящий";"70ТМ-ВД";"Сплав прецизионный сверхпроводящий";"Сплав обладает узким сверхпроводящим переходом при 4,5 К, ширина не более 0,2 К, верхним критическим полем, (0,2±0,02) Т высоким удельным электросопротивлением 1,0 мкОм·м, слабоменяющимся с температурой (относительное изменение его в диапазоне от -16 до +24 К не превышает 30%). Изготавливается в виде проволоки диаметром 0,25—0,35 мм в медной оболочке.";"Для изготовления датчиков температуры; уровнемеров жидкого гелия.";"Нет данных"
"http://splav-kharkov.com/mat_start.php?name_id=692";"Сплав прецизионный";"Сплав прецизионный магнитно-мягкий";"16Х";"Сплав прецизионный магнитно-мягкий";"Сплав с высокой индукцией в слабых и средних полях и низкой коэрцитивной силой; с коррозионной стойкостью в ряде кислотных и агрессивных сред.";"Для магнитопроводов различных систем управления якорей и электромагнитов; деталей электрических машин без защитных покрытий, работающих в сложных условиях воздействия среды, температуры и давления;";"Нет данных"
"http://splav-kharkov.com/mat_start.php?name_id=2392";"Сплав прецизионный";"Сплав прецизионный сверхпроводящий";"БТЦ-ВД";"Сплав прецизионный сверхпроводящий";"Критический ток на единицу ширины холоднокатаной ленты толщиной 20 мкм и шириной 90—100 мм не ниже (8,5—9,0)·104 А/м, температура сверхпроводящего перехода 8,5—9,0 К, временное сопротивление разрыву 100—110 Н/мм2.";"Для изготовления сверхпроводниковых топологических генераторов коммутаторов в системах ввода и вывода энергии сверхпроводящих магнитов; криогенных конструкций.";"Нет данных"
"http://splav-kharkov.com/mat_start.php?name_id=688";"Сплав прецизионный";"Сплав прецизионный магнитно-мягкий";"27КХ";"Сплав прецизионный магнитно-мягкий";"Сплав с высокой индукцией от 24 кгс в средних и сильных полях, высокой точкой Кюри 950 °С и повышенными механическими свойствами.";"Для изготовления роторов и статоров электрических машин и других магнитопроводов, работающих при обычных и высоких температурах и в условиях механических нагрузок.";"Нет данных"
"http://splav-kharkov.com/mat_start.php?name_id=670";"Сплав прецизионный";"Сплав прецизионный магнитно-мягкий";"34НКМ       (    другое обозначение         34НКМП     )";"Сплав прецизионный магнитно-мягкий";"Сплав с магнитной текстурой и прямоугольной петлей гистерезиса, высокой магнитной проницаемостью и индукцией насыщения не менее 1,2—1,5 Т.";"Для изготовления сердечников магнитных усилителей, коммутирующих дросселей, выпрямительных установок, элементов вычислительных аппаратов счетно-решающих машин.";"Нет данных"
"http://splav-kharkov.com/mat_start.php?name_id=671";"Сплав прецизионный";"Сплав прецизионный магнитно-мягкий";"35НКХСП";"Сплав прецизионный магнитно-мягкий";"С 01.01.1991 сплав не допускается к применению во вновь создаваемой и модернизируемой технике.";"Для сердечников магнитных усилителей, коммутирующих дросселей, выпрямительных установок; сплав обладает анизотропией магнитных свойств и прямоугольной петлей гистерезиса";"Нет данных"
"http://splav-kharkov.com/mat_start.php?name_id=685";"Сплав прецизионный";"Сплав прецизионный магнитно-мягкий";"36КНМ";"Сплав прецизионный магнитно-мягкий";"С 01.01.1991 сплав не допускается к применению во вновь создаваемой и модернизируемой технике.";"Для магнитопроводов, работающих в морской воде; Сплав с высокой индукцией в слабых и средних полях и низкой коэрцитивной силой; с высокой коррозионной стойкостью в морской воде.";"Нет данных"
"http://splav-kharkov.com/mat_start.php?name_id=672";"Сплав прецизионный";"Сплав прецизионный магнитно-мягкий";"40Н";"Сплав прецизионный магнитно-мягкий";"Сплав с повышенной магнитной проницаемостью и индукцией насыщения.";"Для сердечников помехоподавляющих проводов зажигания автомобилей";"Нет данных"
"http://splav-kharkov.com/mat_start.php?name_id=673";"Сплав прецизионный";"Сплав прецизионный магнитно-мягкий";"40НКМ       (    другое обозначение         40НКМП     )";"Сплав прецизионный магнитно-мягкий";"С 01.01.1991 сплав не допускается к применению во вновь создаваемой и модернизируемой технике.";"Для сердечников катушек постоянной индуктивности, дросселей фильтров, широкополосных трансформаторов; Сплав обладает анизотропией магнитных свойств, низкой остаточной  магнитной индукцией и постоянством магнитной проницаемости в широком интервале полей";"Нет данных"
"http://splav-kharkov.com/mat_start.php?name_id=674";"Сплав прецизионный";"Сплав прецизионный магнитно-мягкий";"45Н";"Сплав прецизионный магнитно-мягкий";"Сплав обладает повышенной магнитной проницаемостью и повышенной индукцией технического насыщения";"Для сердечников междуламповых и малогабаритных силовых трансформаторов, дросселей, реле и деталей магнитных цепей, работающих при повышенных индукциях без подмагничивания или с небольшим подмагничиванием;";"Нет данных"
"http://splav-kharkov.com/mat_start.php?name_id=675";"Сплав прецизионный";"Сплав прецизионный магнитно-мягкий";"47НК";"Сплав прецизионный магнитно-мягкий";"Сплав обладает анизотропией магнитных свойств, низкой остаточной  магнитной индукцией и постоянством магнитной проницаемости в широком интервале полей";"Для сердечников катушек постоянной индуктивности, дросселей фильтров, широкополосных трансформаторов;";"Нет данных"
"http://splav-kharkov.com/mat_start.php?name_id=981";"Сплав прецизионный";"Сплав прецизионный магнитно-мягкий";"47НКХ";"Сплав прецизионный магнитно-мягкий";;"для сердечников катушек постоянной индуктивности, дросселей фильтров, широкополосных трансформаторов; сплав обладает анизотропией магнитных свойств, низкой остаточной магнитной индукцией и постоянством магнитной проницаемости";"Нет данных"
"http://splav-kharkov.com/mat_start.php?name_id=676";"Сплав прецизионный";"Сплав прецизионный магнитно-мягкий";"50Н       (    другое обозначение         50НП     )";"Сплав прецизионный магнитно-мягкий";"сплав обладает повышенной магнитной проницаемостью и повышенной индукцией технического насыщения";"Для сердечников междуламповых и малогабаритных силовых трансформаторов, дросселей, реле и деталей магнитных цепей, работающих при повышенных индукциях без подмагничивания или с небольшим подмагничиванием;";"Нет данных"
"http://splav-kharkov.com/mat_start.php?name_id=689";"Сплав прецизионный";"Сплав прецизионный магнитно-мягкий";"49К2Ф";"Сплав прецизионный магнитно-мягкий";"Сплав с высоким магнитным насыщением, высокой и постоянной проницаемостью, высокой магнитострикцией и высокой точкой Кюри.";"Для пакетов ультразвуковых преобразователей телефонных мембран;";"Нет данных"
"http://splav-kharkov.com/mat_start.php?name_id=691";"Сплав прецизионный";"Сплав прецизионный магнитно-мягкий";"49К2ФА";"Сплав прецизионный магнитно-мягкий";"Сплав с магнитным насыщением не менее 2,35 Т, с высокой точкой Кюри 950°С и высокой магнитострикцией.";"Для трансформаторов, магнитных усилителей, роторов и статоров электрических машин;";"Нет данных"
"http://splav-kharkov.com/mat_start.php?name_id=690";"Сплав прецизионный";"Сплав прецизионный магнитно-мягкий";"49КФ";"Сплав прецизионный магнитно-мягкий";"Сплав с магнитным насыщением не менее 2,35 Т, с высокой точкой Кюри 950 °С и высокой магнитострикцией.";"Для сердечников и полюсных наконечников, магнитов и соленоидов;";"Нет данных"
"http://splav-kharkov.com/mat_start.php?name_id=980";"Сплав прецизионный";"Сплав прецизионный магнитно-мягкий";"50НХС";"Сплав прецизионный магнитно-мягкий";"Сплав с повышенной магнитной проницаемостью и высоким удельным электросопротивлением при индукции не менее 1,0 Т.";"Для сердечников импульсных трансформаторов и аппаратуры связи звуковых и высоких частот, работающих без подмагничивания или с небольшим подмагничиванием, для сердечников магнитных головок.";"Нет данных"
"http://splav-kharkov.com/mat_start.php?name_id=677";"Сплав прецизионный";"Сплав прецизионный магнитно-мягкий";"50ХНС";"Сплав прецизионный магнитно-мягкий";;"для сердечников импульсных трансформаторов и аппаратуры связи звуковых и высоких частот, работающих без подмагничивания или с небольшим подмагничиванием; для сердечников магнитных головок";"Нет данных"
"http://splav-kharkov.com/mat_start.php?name_id=683";"Сплав прецизионный";"Сплав прецизионный магнитно-мягкий";"79Н3М";"Сплав прецизионный магнитно-мягкий";"С 01.01.1991 сплав не допускается к применению во вновь создаваемой и модернизируемой технике.";"Для сердечников импульсных и широкополосных трансформаторов; Сплав с высокими значениями проницаемости и приращений индукции при однополярном импульсном намагничивании, обладающий магнитной текстурой.";"Нет данных"
"http://splav-kharkov.com/mat_start.php?name_id=678";"Сплав прецизионный";"Сплав прецизионный магнитно-мягкий";"64Н       (    другое обозначение         65Н     )";"Сплав прецизионный магнитно-мягкий";"Сплав обладает анизотропией магнитных свойств, низкой остаточной  магнитной индукцией и постоянством магнитной проницаемости в широком интервале полей";"Для сердечников катушек постоянной индуктивности, дросселей фильтров, широкополосных трансформаторов;";"Нет данных"
"http://splav-kharkov.com/mat_start.php?name_id=679";"Сплав прецизионный";"Сплав прецизионный магнитно-мягкий";"68НМ       (    другое обозначение         68НМП     )";"Сплав прецизионный магнитно-мягкий";"Сплав с высокими значениями проницаемости и приращений индукции при однополярном импульсном намагничивании, обладающий магнитной текстурой.";"Для изготовления сердечников магнитных усилителей, коммутирующих дросселей, выпрямительных установок, импульсных и широкополосных трансформаторов.";"Нет данных"
"http://splav-kharkov.com/mat_start.php?name_id=680";"Сплав прецизионный";"Сплав прецизионный магнитно-мягкий";"76НХД";"Сплав прецизионный магнитно-мягкий";"Сплав с высокой магнитной проницаемостью в слабых полях при индукции насыщения 0,65-0,75 Т.";"Для сердечников малогабаритных трансформаторов, дросселей и реле, работающих в слабых полях магнитных экранов. В малых толщинах (0,05— 0,02 мм) — для сердечников импульсных трансформаторов, магнитных усилителей и бесконтактных реле";"Нет данных"
"http://splav-kharkov.com/mat_start.php?name_id=682";"Сплав прецизионный";"Сплав прецизионный магнитно-мягкий";"79НМ       (    другое обозначение         79НМП     )";"Сплав прецизионный магнитно-мягкий";"Сплав с высокой магнитной проницаемостью в слабых полях при индукции насыщения 0,65-0,75 Т. Сплав 79НМП с высокой прямоугольностью петли гистерезиса и низким коэффициентом перемагничивания";"Для сердечников малогабаритных трансформаторов, дросселей и реле, работающих в слабых полях магнитных экранов. В малых толщинах (0,05— 0,02 мм) — для сердечников импульсных трансформаторов, магнитных усилителей и бесконтактных реле";"Нет данных"
"http://splav-kharkov.com/mat_start.php?name_id=681";"Сплав прецизионный";"Сплав прецизионный магнитно-мягкий";"77НМД       (    другое обозначение         77НМДП     )";"Сплав прецизионный магнитно-мягкий";"Сплав с высокой магнитной проницаемостью в слабых полях при индукции насыщения 0,65-0,75 Т. Сплав 77НМДН с высокой прямоугольностью петли гистерезиса и низким коэффициентом перемагничивания";"Для сердечников малогабаритных трансформаторов, дросселей и реле, работающих в слабых полях магнитных экранов. В малых толщинах (0,05— 0,02 мм) — для сердечников импульсных трансформаторов, магнитных усилителей и бесконтактных реле";"Нет данных"
"http://splav-kharkov.com/mat_start.php?name_id=687";"Сплав прецизионный";"Сплав прецизионный магнитно-мягкий";"81НМА";"Сплав прецизионный магнитно-мягкий";"Сплав с наивысшим значением магнитной проницаемости в слабых постоянных и переменных магнитных полях с пониженной чувствительностью к механическим воздействиям и повышенной прочностью. В зависимости от окончательной термообработки σВ может быть от 640 Н/мм2 (65 кгс/мм2) до 1270 Н/мм2 (130 кгс/мм2).";"Для  сердечников магнитных головок, малогабаритных трансформаторов, дросселей, реле, дефектоскопов, магнитных экранов, феррозондов для применения в радиоэлектронной аппаратуре высокой чувствительности.";"Нет данных"
"http://splav-kharkov.com/mat_start.php?name_id=684";"Сплав прецизионный";"Сплав прецизионный магнитно-мягкий";"80НХС";"Сплав прецизионный магнитно-мягкий";"Сплав с высокой магнитной проницаемостью в слабых полях при индукции насыщения 0,65-0,75 Т.";"Для сердечников малогабаритных трансформаторов, дросселей и реле, работающих в слабых полях магнитных экранов. В малых толщинах (0,05— 0,02 мм) — для сердечников импульсных трансформаторов, магнитных усилителей и бесконтактных реле, для сердечников магнитных головок.";"Нет данных"
"http://splav-kharkov.com/mat_start.php?name_id=982";"Сплав прецизионный";"Сплав прецизионный магнитно-мягкий";"80Н2М";"Сплав прецизионный магнитно-мягкий";;"для сердечников накопительных трансформаторов; сплав с прямоугольной петлей гистерезиса";"Нет данных"
"http://splav-kharkov.com/mat_start.php?name_id=686";"Сплав прецизионный";"Сплав прецизионный магнитно-мягкий";"83НФ";"Сплав прецизионный магнитно-мягкий";"Сплав обладает наивысшей начальной  проницаемостью в постоянных и переменных полях";"Для сердечников малогабаритных трансформаторов и дросселей, работающих в слабых полях; ; для магнитных экранов.";"Нет данных"
"http://splav-kharkov.com/mat_start.php?name_id=983";"Сплав прецизионный";"Сплав прецизионный магнитно-мягкий";"83НФ-Ш";"Сплав прецизионный магнитно-мягкий";;"для сердечников малогабаритных трансформаторов и дросселей, работающих в слабых полях; сплав обладает наивысшей магнитной проницаемостью в слабых полях";"Нет данных"
"http://splav-kharkov.com/mat_start.php?name_id=984";"Сплав прецизионный";"Сплав прецизионный магнитно-твердый";"35КФ10Н";"Сплав прецизионный магнитно-твердый";;"для активной части гистерезисных двигателей";"Нет данных"
"http://splav-kharkov.com/mat_start.php?name_id=985";"Сплав прецизионный";"Сплав прецизионный магнитно-твердый";"25КФ14Н";"Сплав прецизионный магнитно-твердый";;"для активной части гистерезисных двигателей";"Нет данных"
"http://splav-kharkov.com/mat_start.php?name_id=697";"Сплав прецизионный";"Сплав прецизионный магнитно-твердый";"35КХ4Ф";"Сплав прецизионный магнитно-твердый";;"для активной части гистерезисных двигателей";"Нет данных"
"http://splav-kharkov.com/mat_start.php?name_id=698";"Сплав прецизионный";"Сплав прецизионный магнитно-твердый";"35КХ6Ф";"Сплав прецизионный магнитно-твердый";;"для активной части гистерезисных двигателей";"Нет данных"
"http://splav-kharkov.com/mat_start.php?name_id=693";"Сплав прецизионный";"Сплав прецизионный магнитно-твердый";"52К10Ф";"Сплав прецизионный магнитно-твердый";;"для малогабаритных постоянных магнитов";"Нет данных"
"http://splav-kharkov.com/mat_start.php?name_id=694";"Сплав прецизионный";"Сплав прецизионный магнитно-твердый";"52К11Ф";"Сплав прецизионный магнитно-твердый";;"для малогабаритных постоянных магнитов";"Нет данных"
"http://splav-kharkov.com/mat_start.php?name_id=699";"Сплав прецизионный";"Сплав прецизионный магнитно-твердый";"35КХ8Ф";"Сплав прецизионный магнитно-твердый";;"для активной части гистерезисных двигателей";"Нет данных"
"http://splav-kharkov.com/mat_start.php?name_id=695";"Сплав прецизионный";"Сплав прецизионный магнитно-твердый";"52К12Ф";"Сплав прецизионный магнитно-твердый";;"для малогабаритных постоянных магнитов";"Нет данных"
"http://splav-kharkov.com/mat_start.php?name_id=696";"Сплав прецизионный";"Сплав прецизионный магнитно-твердый";"52К13Ф";"Сплав прецизионный магнитно-твердый";;"для малогабаритных постоянных магнитов";"Нет данных"
"http://splav-kharkov.com/mat_start.php?name_id=701";"Сплав прецизионный";"Сплав прецизионный магнитно-твердый";"ЕВ6";"Сплав прецизионный магнитно-твердый";;"для магнитов неответственного назначения";"Нет данных"
"http://splav-kharkov.com/mat_start.php?name_id=700";"Сплав прецизионный";"Сплав прецизионный магнитно-твердый";"ЕХ3";"Сплав прецизионный магнитно-твердый";;"для магнитов неответственного назначения";"Нет данных"
"http://splav-kharkov.com/mat_start.php?name_id=702";"Сплав прецизионный";"Сплав прецизионный магнитно-твердый";"ЕХ5К5";"Сплав прецизионный магнитно-твердый";;"для магнитов неответственного назначения";"Нет данных"
"http://splav-kharkov.com/mat_start.php?name_id=1878";"Сплав прецизионный";"Сплав прецизионный магнитно-твердый";"ЮНДКБА";"Сплав прецизионный магнитно-твердый";"Литой магнитотвердый сплав на железо-никель-алюминиевой основе. Магнитная анизотропия имеется";"Для изготовления постоянных магнитов";"Нет данных"
"http://splav-kharkov.com/mat_start.php?name_id=703";"Сплав прецизионный";"Сплав прецизионный магнитно-твердый";"ЕХ9К15М2";"Сплав прецизионный магнитно-твердый";;"для магнитов неответственного назначения";"Нет данных"
"http://splav-kharkov.com/mat_start.php?name_id=1876";"Сплав прецизионный";"Сплав прецизионный магнитно-твердый";"ЮНДКИ";"Сплав прецизионный магнитно-твердый";"Литой магнитотвердый сплав на железо-никель-алюминиевой основе. Магнитная анизотропия отсутствует";"Для изготовления постоянных магнитов";"Нет данных"
"http://splav-kharkov.com/mat_start.php?name_id=1877";"Сплав прецизионный";"Сплав прецизионный магнитно-твердый";"ЮНДК";"Сплав прецизионный магнитно-твердый";"Литой магнитотвердый сплав на железо-никель-алюминиевой основе. Магнитная анизотропия имеется";"Для изготовления постоянных магнитов";"Нет данных"
"http://splav-kharkov.com/mat_start.php?name_id=1879";"Сплав прецизионный";"Сплав прецизионный магнитно-твердый";"ЮНДКТ5";"Сплав прецизионный магнитно-твердый";"Литой магнитотвердый сплав на железо-никель-алюминиевой основе. Магнитная анизотропия имеется";"Для изготовления постоянных магнитов";"Нет данных"
"http://splav-kharkov.com/mat_start.php?name_id=1881";"Сплав прецизионный";"Сплав прецизионный магнитно-твердый";"ЮНДКТ5АА";"Сплав прецизионный магнитно-твердый";"Литой магнитотвердый сплав на железо-никель-алюминиевой основе. Магнитная анизотропия имеется";"Для изготовления постоянных магнитов";"Нет данных"
"http://splav-kharkov.com/mat_start.php?name_id=1880";"Сплав прецизионный";"Сплав прецизионный магнитно-твердый";"ЮНДКТ5БА";"Сплав прецизионный магнитно-твердый";"Литой магнитотвердый сплав на железо-никель-алюминиевой основе. Магнитная анизотропия имеется";"Для изготовления постоянных магнитов";"Нет данных"
"http://splav-kharkov.com/mat_start.php?name_id=1874";"Сплав прецизионный";"Сплав прецизионный магнитно-твердый";"ЮНДЧ";"Сплав прецизионный магнитно-твердый";"Литой магнитотвердый сплав на железо-никель-алюминиевой основе. Магнитная анизотропия отсутствует";"Для изготовления постоянных магнитов";"Нет данных"
"http://splav-kharkov.com/mat_start.php?name_id=1882";"Сплав прецизионный";"Сплав прецизионный магнитно-твердый";"ЮНДКТ8";"Сплав прецизионный магнитно-твердый";"Литой магнитотвердый сплав на железо-никель-алюминиевой основе. Магнитная анизотропия имеется";"Для изготовления постоянных магнитов";"Нет данных"
"http://splav-kharkov.com/mat_start.php?name_id=705";"Сплав прецизионный";"Сплав прецизионный с заданным ТКЛР";"30НКД       (    другое обозначение         30НКД-ВИ     )";"Сплав прецизионный с заданным ТКЛР";;"для вакуумных спаев со стеклами С38-1, С40-1; ТКЛР*1000000  в диапазоне температур  от -60 до +400  ºC не более 3.3-4.6  [1/ºC]";"Нет данных"
"http://splav-kharkov.com/mat_start.php?name_id=986";"Сплав прецизионный";"Сплав прецизионный с заданным ТКЛР";"34НК";"Сплав прецизионный с заданным ТКЛР";;"для спайки с мягким стеклом С84-2, для соединения с керамикой ; ТКЛР*1000000 в диапазоне температур от +20 до +500 ºC не более 5.2 - 7 [1/ºC]";"Нет данных"
"http://splav-kharkov.com/mat_start.php?name_id=1875";"Сплав прецизионный";"Сплав прецизионный магнитно-твердый";"ЮНТС";"Сплав прецизионный магнитно-твердый";"Литой магнитотвердый сплав на железо-никель-алюминиевой основе. Магнитная анизотропия отсутствует";"Для изготовления постоянных магнитов";"Нет данных"
"http://splav-kharkov.com/mat_start.php?name_id=704";"Сплав прецизионный";"Сплав прецизионный с заданным ТКЛР";"29НК       (    другое обозначение         29НК-ВИ       29НК-ВИ-1       29НК-1     )";"Сплав прецизионный с заданным ТКЛР";;"для вакуумных спаев элементов радиоэлектронной аппаратуры со стеклами С49-1, С52-1, С48-1, С47-1; ТКЛР*1000000  в диапазоне температур  от -70 до +420  ºC не более 4.5-6.5  [1/ºC]";"Нет данных"
"http://splav-kharkov.com/mat_start.php?name_id=706";"Сплав прецизионный";"Сплав прецизионный с заданным ТКЛР";"32НКД";"Сплав прецизионный с заданным ТКЛР";;"для деталей приборов очень высокой точности, требующих постоянства размеров в интервале климатических температур; ТКЛР*1000000  в диапазоне температур  от -60 до +100  ºC не более 1.0  [1/ºC]";"Нет данных"
"http://splav-kharkov.com/mat_start.php?name_id=710";"Сплав прецизионный";"Сплав прецизионный с заданным ТКЛР";"36Н       (    другое обозначение         36Н-ВИ     )";"Сплав прецизионный с заданным ТКЛР";;"для деталей приборов, требующих постоянства размеров в интервале климатических температур; ТКЛР*1000000  в диапазоне температур  от -60 до +100  ºC не более 1.5 [1/ºC]";"Известны"
"http://splav-kharkov.com/mat_start.php?name_id=708";"Сплав прецизионный";"Сплав прецизионный с заданным ТКЛР";"33НК       (    другое обозначение         33НК-ВИ     )";"Сплав прецизионный с заданным ТКЛР";;"для спайки с мягким стеклом С72-4, для соединения с керамикой и слюдой; ТКЛР*1000000  в диапазоне температур  от -70 до +450  ºC не более 6 - 9  [1/ºC]";"Нет данных"
"http://splav-kharkov.com/mat_start.php?name_id=707";"Сплав прецизионный";"Сплав прецизионный с заданным ТКЛР";"32НК-ВИ";"Сплав прецизионный с заданным ТКЛР";;"для соединения с мягким стеклом; для деталей с полированной поверхностью;  ТКЛР*1000000  в диапазоне температур  от -60 до +20 и от +20 до +100   ºC не более 1.5  [1/ºC]";"Нет данных"
"http://splav-kharkov.com/mat_start.php?name_id=711";"Сплав прецизионный";"Сплав прецизионный с заданным ТКЛР";"36НХ";"Сплав прецизионный с заданным ТКЛР";;"для конструкций и трубопроводов, работающих при   низких температурах; ТКЛР*1000000  в диапазоне температур  от -258 до +20 и от +20 до +100   ºC не более 1.0-2.0  [1/ºC]";"Нет данных"
"http://splav-kharkov.com/mat_start.php?name_id=713";"Сплав прецизионный";"Сплав прецизионный с заданным ТКЛР";"39Н";"Сплав прецизионный с заданным ТКЛР";;"для конструкций и трубопроводов, работающих при   низких температурах; ТКЛР*1000000  в диапазоне температур  от -258 до +20  ºC не более 4  [1/ºC]";"Нет данных"
"http://splav-kharkov.com/mat_start.php?name_id=715";"Сплав прецизионный";"Сплав прецизионный с заданным ТКЛР";"42НА-ВИ";"Сплав прецизионный с заданным ТКЛР";;"в электровакуумной технике; ТКЛР*1000000 в диапазоне температур от -70 до +340 ºC не более 4.5-5.5 [1/ºC]";"Нет данных"
"http://splav-kharkov.com/mat_start.php?name_id=712";"Сплав прецизионный";"Сплав прецизионный с заданным ТКЛР";"38НКД       (    другое обозначение         38НКД-ВИ     )";"Сплав прецизионный с заданным ТКЛР";;"для вакуумных спаев со стеклами П-6, С72-4; ТКЛР*1000000  в диапазоне температур  от -60 до +400  ºC не более 7.0-7.8  [1/ºC]";"Нет данных"
"http://splav-kharkov.com/mat_start.php?name_id=709";"Сплав прецизионный";"Сплав прецизионный с заданным ТКЛР";"35НКТ";"Сплав прецизионный с заданным ТКЛР";;"для деталей приборов, работающих при повышенных нагрузках; ТКЛР*1000000  в диапазоне температур  от +20 до +60  и -60 до +20  ºC не более 3.5  [1/ºC]";"Нет данных"
"http://splav-kharkov.com/mat_start.php?name_id=714";"Сплав прецизионный";"Сплав прецизионный с заданным ТКЛР";"42Н       (    другое обозначение         42Н-ВИ     )";"Сплав прецизионный с заданным ТКЛР";;"в электровакуумной технике; ТКЛР*1000000  в диапазоне температур  от -70 до +340 ºC не более 4.5-5.5  [1/ºC]";"Нет данных"
"http://splav-kharkov.com/mat_start.php?name_id=716";"Сплав прецизионный";"Сплав прецизионный с заданным ТКЛР";"47НХ";"Сплав прецизионный с заданным ТКЛР";;"для вакуумных спаев со стеклами 16Ш, С72-4; ТКЛР*1000000  в диапазоне температур  от -70 до +450  ºC не более 8 - 9  [1/ºC]";"Нет данных"
"http://splav-kharkov.com/mat_start.php?name_id=717";"Сплав прецизионный";"Сплав прецизионный с заданным ТКЛР";"47Н3Х";"Сплав прецизионный с заданным ТКЛР";;"для вакуумных спаев со стеклами ЛЕНЗОС и т.д.; ТКЛР*1000000  в диапазоне температур  от -70 до +400  ºC не более 9.5-10.5  [1/ºC]";"Нет данных"
"http://splav-kharkov.com/mat_start.php?name_id=718";"Сплав прецизионный";"Сплав прецизионный с заданным ТКЛР";"47НД       (    другое обозначение         47НД-ВИ     )";"Сплав прецизионный с заданным ТКЛР";;"для спайки с мягким стеклом , для соединения с керамикой и слюдой, для пружин герметических контактов ; ТКЛР*1000000  в диапазоне температур  от -70 до +440  ºC не более 9-11  [1/ºC]";"Нет данных"
"http://splav-kharkov.com/mat_start.php?name_id=720";"Сплав прецизионный";"Сплав прецизионный с заданным ТКЛР";"48НХ";"Сплав прецизионный с заданным ТКЛР";;"для вакуумных спаев со стеклами 16Ш, С72-4; ТКЛР*1000000  в диапазоне температур  от -70 до +450  ºC не более 8.5 - 9.5  [1/ºC]";"Нет данных"
"http://splav-kharkov.com/mat_start.php?name_id=719";"Сплав прецизионный";"Сплав прецизионный с заданным ТКЛР";"47НХР";"Сплав прецизионный с заданным ТКЛР";;"для спайки с мягким стеклом; ТКЛР*1000000  в диапазоне температур  от -70 до +330  ºC не более 8.5-11  [1/ºC]";"Нет данных"
"http://splav-kharkov.com/mat_start.php?name_id=722";"Сплав прецизионный";"Сплав прецизионный с заданным ТКЛР";"58Н-ВИ";"Сплав прецизионный с заданным ТКЛР";;"для штриховых мер длины; ТКЛР*1000000  в диапазоне температур  от +20 до +100  ºC не более 11.2-11.8  [1/ºC]";"Нет данных"
"http://splav-kharkov.com/mat_start.php?name_id=721";"Сплав прецизионный";"Сплав прецизионный с заданным ТКЛР";"52Н       (    другое обозначение         52Н-ВИ     )";"Сплав прецизионный с заданным ТКЛР";;"для соединения с мягким стеклом; ТКЛР*1000000  в диапазоне температур  от -70 до +550  ºC не более 11-11.4  [1/ºC]; сплав с высокой проницаемостью и индукцией насыщения 1.5 Т";"Нет данных"
"http://splav-kharkov.com/mat_start.php?name_id=780";"Сплав прецизионный";"Сплав прецизионный, составляющие термобиметаллов";"19НХ";"Сплав прецизионный, составляющие термобиметаллов";;"сплав - составляющая термобиметаллов";"Нет данных"
"http://splav-kharkov.com/mat_start.php?name_id=782";"Сплав прецизионный";"Сплав прецизионный, составляющие термобиметаллов";"24НХ";"Сплав прецизионный, составляющие термобиметаллов";;"составляющая термобиметаллов";"Нет данных"
"http://splav-kharkov.com/mat_start.php?name_id=781";"Сплав прецизионный";"Сплав прецизионный, составляющие термобиметаллов";"20НГ";"Сплав прецизионный, составляющие термобиметаллов";;"составляющая термобиметаллов";"Нет данных"
"http://splav-kharkov.com/mat_start.php?name_id=784";"Сплав прецизионный";"Сплав прецизионный, составляющие термобиметаллов";"46Н";"Сплав прецизионный, составляющие термобиметаллов";;"составляющая термобиметаллов";"Нет данных"
"http://splav-kharkov.com/mat_start.php?name_id=783";"Сплав прецизионный";"Сплав прецизионный, составляющие термобиметаллов";"45НХ";"Сплав прецизионный, составляющие термобиметаллов";;"составляющая термобиметаллов";"Нет данных"
"http://splav-kharkov.com/mat_start.php?name_id=764";"Сплав прецизионный";"Сплав прецизионный с заданными свойствами упругости";"17ХНГТ";"Сплав прецизионный с заданными свойствами упругости";;"для упругих чувствительных элементов и пружинных деталей общего и специального назначения, работающих до 250 град.С";"Нет данных"
"http://splav-kharkov.com/mat_start.php?name_id=2396";"Сплав прецизионный";"Сплав прецизионный, составляющие термобиметаллов";"46НХ";"Сплав прецизионный, составляющие термобиметаллов";;"Составляющая термобиметаллов";"Нет данных"
"http://splav-kharkov.com/mat_start.php?name_id=785";"Сплав прецизионный";"Сплав прецизионный, составляющие термобиметаллов";"75ГНД";"Сплав прецизионный, составляющие термобиметаллов";;"составляющая термобиметаллов";"Нет данных"
"http://splav-kharkov.com/mat_start.php?name_id=723";"Сплав прецизионный";"Сплав прецизионный с заданными свойствами упругости";"36НХТЮ";"Сплав прецизионный с заданными свойствами упругости";;"для упругих чувствительных элементов, работающих при температуре до 250 град.С";"Нет данных"
"http://splav-kharkov.com/mat_start.php?name_id=724";"Сплав прецизионный";"Сплав прецизионный с заданными свойствами упругости";"36НХТЮ5М";"Сплав прецизионный с заданными свойствами упругости";;"для упругих чувствительных элементов, работающих при температуре до 350 град.С";"Нет данных"
"http://splav-kharkov.com/mat_start.php?name_id=725";"Сплав прецизионный";"Сплав прецизионный с заданными свойствами упругости";"36НХТЮ8М";"Сплав прецизионный с заданными свойствами упругости";;"для упругих чувствительных элементов, работающих при температуре до 400 град.С";"Нет данных"
"http://splav-kharkov.com/mat_start.php?name_id=766";"Сплав прецизионный";"Сплав прецизионный с заданными свойствами упругости";"40КНХМВТЮ";"Сплав прецизионный с заданными свойствами упругости";;"для заводных пружин наручных часов";"Нет данных"
"http://splav-kharkov.com/mat_start.php?name_id=765";"Сплав прецизионный";"Сплав прецизионный с заданными свойствами упругости";"40КХНМ";"Сплав прецизионный с заданными свойствами упругости";;"для пружин часовых механизмов, витых цилиндрических пружин, работающих при температуре до 400 град.С, для кернов электроизмерительных приборов, для деталей в хирургии";"Нет данных"
"http://splav-kharkov.com/mat_start.php?name_id=727";"Сплав прецизионный";"Сплав прецизионный с заданными свойствами упругости";"42НХТЮА";"Сплав прецизионный с заданными свойствами упругости";;"для волосковых спиралей часовых механизмов";"Нет данных"
"http://splav-kharkov.com/mat_start.php?name_id=726";"Сплав прецизионный";"Сплав прецизионный с заданными свойствами упругости";"42НХТЮ";"Сплав прецизионный с заданными свойствами упругости";;"для упругих чувствительных элементов, работающих при температуре до 100 град.С";"Нет данных"
"http://splav-kharkov.com/mat_start.php?name_id=2395";"Сплав прецизионный";"Сплав прецизионный с высоким электрическим сопротивлением";"Х20Н80-Н-ВИ";"Сплав прецизионный с высоким электрическим сопротивлением";"Сплав жаростойкий в окислительной атмосфере, в азоте, аммиаке, неустойчив в атмосфере, содержащей серу и сернистые соединения, более жаропрочен, чем железохромалюминиевые сплавы.";"Для изготовления электронагревательных элементов промышленных электропечей и различных электронагревательных устройств с предельной рабочей температурой до 1220 °С и бытовых приборов. Сплав Х20Н80-Н-ВИ рекомендуется для нагревателей электротермического оборудования повышенной надежности.";"Нет данных"
"http://splav-kharkov.com/mat_start.php?name_id=728";"Сплав прецизионный";"Сплав прецизионный с заданными свойствами упругости";"44НХТЮ";"Сплав прецизионный с заданными свойствами упругости";;"для упругих чувствительных элементов, работающих при температуре до 200 град.С";"Нет данных"
"http://splav-kharkov.com/mat_start.php?name_id=834";"Сплав прецизионный";"Сплав прецизионный с заданными свойствами упругости";"97НЛ";"Сплав прецизионный с заданными свойствами упругости";;"для токоведущих и силовых упругих чувствительных элементов, работающих при температуре до 300 град.С";"Нет данных"
"http://splav-kharkov.com/mat_start.php?name_id=987";"Сплав прецизионный";"Сплав прецизионный с заданными свойствами упругости";"43НКТЮ";"Сплав прецизионный с заданными свойствами упругости";;"для упругих чувствительных элементов, работающих при температуре до 300 град.С";"Нет данных"
"http://splav-kharkov.com/mat_start.php?name_id=778";"Сплав прецизионный";"Сплав прецизионный с высоким электрическим сопротивлением";"Н50К10";"Сплав прецизионный с высоким электрическим сопротивлением";;"для термодатчиков и термочувствительных элементов, работающих в интервале температур от 20 до 500 град.С";"Нет данных"
"http://splav-kharkov.com/mat_start.php?name_id=729";"Сплав прецизионный";"Сплав прецизионный с заданными свойствами упругости";"68НХВКТЮ       (    другое обозначение         68НХВКТЮ-ВИ     )";"Сплав прецизионный с заданными свойствами упругости";;"для упругих чувствительных элементов, работающих при температуре от -196 до 500 град.С";"Нет данных"
"http://splav-kharkov.com/mat_start.php?name_id=988";"Сплав прецизионный";"Сплав прецизионный с высоким электрическим сопротивлением";"Х25Н20";"Сплав прецизионный с высоким электрическим сопротивлением";;"для упругих чувствительных элементов, работающих при температуре до 950 град.С";"Нет данных"
"http://splav-kharkov.com/mat_start.php?name_id=990";"Сплав прецизионный";"Сплав прецизионный с высоким электрическим сопротивлением";"Х13Ю4";"Сплав прецизионный с высоким электрическим сопротивлением";;"для элементов сопротивления; сплав жаростойкий в окислительной атмосфере";"Нет данных"
"http://splav-kharkov.com/mat_start.php?name_id=774";"Сплав прецизионный";"Сплав прецизионный с высоким электрическим сопротивлением";"Х15Н60";"Сплав прецизионный с высоким электрическим сопротивлением";;"для изготовления ответственных деталей внутривакуумных приборов, соединителей в изделиях электронной техники, для непрецизионных резисторов";"Нет данных"
"http://splav-kharkov.com/mat_start.php?name_id=768";"Сплав прецизионный";"Сплав прецизионный с высоким электрическим сопротивлением";"Н80ХЮД-ВИ";"Сплав прецизионный с высоким электрическим сопротивлением";;"для прецизионных резисторов и тензорезисторов";"Нет данных"
"http://splav-kharkov.com/mat_start.php?name_id=989";"Сплав прецизионный";"Сплав прецизионный с высоким электрическим сопротивлением";"Х15Н60-ВИ";"Сплав прецизионный с высоким электрическим сопротивлением";;"сплав жаростойкий";"Нет данных"
"http://splav-kharkov.com/mat_start.php?name_id=2394";"Сплав прецизионный";"Сплав прецизионный с высоким электрическим сопротивлением";"Х15Н60-Н-ВИ";"Сплав прецизионный с высоким электрическим сопротивлением";"Сплав жаростойкий в окислительной атмосфере, в азоте, аммиаке, неустойчив в атмосфере, содержащей серу и сернистые соединения, более жаропрочен, чем железохромалюминиевые сплавы.";"Для изготовления электронагревательных элементов промышленных электропечей и различных электронагревательных устройств с предельной рабочей температурой до 1150 °С и бытовых приборов;  рекомендуется для нагревателей электротермического оборудования повышенной надежности.";"Нет данных"
"http://splav-kharkov.com/mat_start.php?name_id=773";"Сплав прецизионный";"Сплав прецизионный с высоким электрическим сопротивлением";"Х15Н60-Н";"Сплав прецизионный с высоким электрическим сопротивлением";;"для нагревателей с предельной рабочей температурой 1100 град.С промышленных электропечей и различных электронагревательных устройств";"Нет данных"
"http://splav-kharkov.com/mat_start.php?name_id=767";"Сплав прецизионный";"Сплав прецизионный с высоким электрическим сопротивлением";"Х15Ю5";"Сплав прецизионный с высоким электрическим сопротивлением";;"для резистивных элементов, а также для электронагревательных устройств";"Нет данных"
"http://splav-kharkov.com/mat_start.php?name_id=772";"Сплав прецизионный";"Сплав прецизионный с высоким электрическим сопротивлением";"Х20Н73ЮМ-ВИ";"Сплав прецизионный с высоким электрическим сопротивлением";;"для прецизионных резисторов и тензорезисторов";"Нет данных"
"http://splav-kharkov.com/mat_start.php?name_id=776";"Сплав прецизионный";"Сплав прецизионный с высоким электрическим сопротивлением";"Х20Н80";"Сплав прецизионный с высоким электрическим сопротивлением";;"для изготовления ответственных деталей внутривакуумных приборов, соединителей в изделиях электронной техники, для непрецизионных резисторов";"Нет данных"
"http://splav-kharkov.com/mat_start.php?name_id=777";"Сплав прецизионный";"Сплав прецизионный с высоким электрическим сопротивлением";"Х20Н80-ВИ";"Сплав прецизионный с высоким электрическим сопротивлением";;"для изготовления ответственных деталей внутривакуумных приборов, соединителей в изделиях электронной техники, для непрецизионных резисторов";"Нет данных"
"http://splav-kharkov.com/mat_start.php?name_id=775";"Сплав прецизионный";"Сплав прецизионный с высоким электрическим сопротивлением";"Х20Н80-Н";"Сплав прецизионный с высоким электрическим сопротивлением";;"для нагревателей с предельной рабочей температурой 1200 град.С промышленных электропечей и различных электронагревательных устройств";"Известны"
"http://splav-kharkov.com/mat_start.php?name_id=769";"Сплав прецизионный";"Сплав прецизионный с высоким электрическим сопротивлением";"Х23Ю5";"Сплав прецизионный с высоким электрическим сопротивлением";;"для резистивных элементов, а также для электронагревательных устройств";"Нет данных"
"http://splav-kharkov.com/mat_start.php?name_id=779";"Сплав прецизионный";"Сплав прецизионный с высоким электрическим сопротивлением";"Х23Ю5Т";"Сплав прецизионный с высоким электрическим сопротивлением";;"для нагревательных элементов с с предельной рабочей температурой 1400 град.С  в промышленных и лабораторных печах";"Нет данных"
"http://splav-kharkov.com/mat_start.php?name_id=333";"Сплав прецизионный";"Сплав прецизионный с высоким электрическим сопротивлением";"Х27Ю5Т";"Сплав прецизионный с высоким электрическим сопротивлением";;"для электронагревательных элементов печей с предельной рабочей температурой 1350 °С.";"Нет данных"
"http://splav-kharkov.com/mat_start.php?name_id=771";"Сплав прецизионный";"Сплав прецизионный с высоким электрическим сопротивлением";"ХН20ЮС";"Сплав прецизионный с высоким электрическим сопротивлением";;"для нагревателей с предельной рабочей температурой 1100 град.С промышленных электропечей и различных электронагревательных устройств";"Известны"
"http://splav-kharkov.com/mat_start.php?name_id=770";"Сплав прецизионный";"Сплав прецизионный с высоким электрическим сопротивлением";"ХН70Ю-Н";"Сплав прецизионный с высоким электрическим сопротивлением";;"для нагревателей с предельной рабочей температурой 1200 град.С промышленных электропечей";"Нет данных"
"http://splav-kharkov.com/mat_start.php?name_id=2122";"Ферросплав";"Марганец металлический и марганец азотированный";"Мн87Н6";"Марганец металлический и марганец азотированный";;"Применяется для легирования специальных сталей и сплавов, а также в химической промышленности";"Нет данных"
"http://splav-kharkov.com/mat_start.php?name_id=2123";"Ферросплав";"Марганец металлический и марганец азотированный";"Мн89Н4";"Марганец металлический и марганец азотированный";;"Применяется для легирования специальных сталей и сплавов, а также в химической промышленности";"Нет данных"
"http://splav-kharkov.com/mat_start.php?name_id=2124";"Ферросплав";"Марганец металлический и марганец азотированный";"Мн91Н2";"Марганец металлический и марганец азотированный";;"Применяется для легирования специальных сталей и сплавов, а также в химической промышленности";"Нет данных"
"http://splav-kharkov.com/mat_start.php?name_id=2121";"Ферросплав";"Марганец металлический и марганец азотированный";"Мн92Н6";"Марганец металлический и марганец азотированный";;"Применяется для легирования специальных сталей и сплавов, а также в химической промышленности";"Нет данных"
"http://splav-kharkov.com/mat_start.php?name_id=2120";"Ферросплав";"Марганец металлический и марганец азотированный";"Мн95";"Марганец металлический и марганец азотированный";;"Применяется для легирования специальных сталей и сплавов, а также в химической промышленности";"Нет данных"
