Repository: a-dev-mobile/splav-kharkov

File: content/info/old/article_all_2_0ther.csv (part 1 of 22)
"id";"name";"type";"Марка :";"Классификация :";"Дополнение:";"Применение:";"Зарубежные аналоги:";"Заменитель:";
"2391";"35БТ";"Сплав прецизионный сверхпроводящий";"35БТ";"Сплав прецизионный сверхпроводящий";"Критическая плотность тока в поперечном магнитном поле 3,2·106 А/м при 4,2К JК= (3—6)·104 А/см2. Хорошо деформируется, можно изготовлять из него тонкую проволоку, ленту, сверхпроводящие композиционные материалы с большим количеством жил (до 361).";"Для изготовления сверхпроводящих экранов магнитного поля, для токопроводов сверхпроводящих магнитных систем.";"Нет данных"
"2393";"70ТМ-ВД";"Сплав прецизионный сверхпроводящий";"70ТМ-ВД";"Сплав прецизионный сверхпроводящий";"Сплав обладает узким сверхпроводящим переходом при 4,5 К, ширина не более 0,2 К, верхним критическим полем, (0,2±0,02) Т высоким удельным электросопротивлением 1,0 мкОм·м, слабоменяющимся с температурой (относительное изменение его в диапазоне от -16 до +24 К не превышает 30%). Изготавливается в виде проволоки диаметром 0,25—0,35 мм в медной оболочке.";"Для изготовления датчиков температуры; уровнемеров жидкого гелия.";"Нет данных"
"692";"16Х";"Сплав прецизионный магнитно-мягкий";"16Х";"Сплав прецизионный магнитно-мягкий";"Сплав с высокой индукцией в слабых и средних полях и низкой коэрцитивной силой; с коррозионной стойкостью в ряде кислотных и агрессивных сред.";"Для магнитопроводов различных систем управления якорей и электромагнитов; деталей электрических машин без защитных покрытий, работающих в сложных условиях воздействия среды, температуры и давления;";"Нет данных"
"2392";"БТЦ-ВД";"Сплав прецизионный сверхпроводящий";"БТЦ-ВД";"Сплав прецизионный сверхпроводящий";"Критический ток на единицу ширины холоднокатаной ленты толщиной 20 мкм и шириной 90—100 мм не ниже (8,5—9,0)·104 А/м, температура сверхпроводящего перехода 8,5—9,0 К, временное сопротивление разрыву 100—110 Н/мм2.";"Для изготовления сверхпроводниковых топологических генераторов коммутаторов в системах ввода и вывода энергии сверхпроводящих магнитов; криогенных конструкций.";"Нет данных"
"670";"34НКМ";"Сплав прецизионный магнитно-мягкий";"34НКМ       (    другое обозначение         34НКМП     )";"Сплав прецизионный магнитно-мягкий";"Сплав с магнитной текстурой и прямоугольной петлей гистерезиса, высокой магнитной проницаемостью и индукцией насыщения не менее 1,2—1,5 Т.";"Для изготовления сердечников магнитных усилителей, коммутирующих дросселей, выпрямительных установок, элементов вычислительных аппаратов счетно-решающих машин.";"Нет данных"
"688";"27КХ";"Сплав прецизионный магнитно-мягкий";"27КХ";"Сплав прецизионный магнитно-мягкий";"Сплав с высокой индукцией от 24 кгс в средних и сильных полях, высокой точкой Кюри 950 °С и повышенными механическими свойствами.";"Для изготовления роторов и статоров электрических машин и других магнитопроводов, работающих при обычных и высоких температурах и в условиях механических нагрузок.";"Нет данных"
"671";"35НКХСП";"Сплав прецизионный магнитно-мягкий";"35НКХСП";"Сплав прецизионный магнитно-мягкий";"С 01.01.1991 сплав не допускается к применению во вновь создаваемой и модернизируемой технике.";"Для сердечников магнитных усилителей, коммутирующих дросселей, выпрямительных установок; сплав обладает анизотропией магнитных свойств и прямоугольной петлей гистерезиса";"Нет данных"
"685";"36КНМ";"Сплав прецизионный магнитно-мягкий";"36КНМ";"Сплав прецизионный магнитно-мягкий";"С 01.01.1991 сплав не допускается к применению во вновь создаваемой и модернизируемой технике.";"Для магнитопроводов, работающих в морской воде; Сплав с высокой индукцией в слабых и средних полях и низкой коэрцитивной силой; с высокой коррозионной стойкостью в морской воде.";"Нет данных"
"672";"40Н";"Сплав прецизионный магнитно-мягкий";"40Н";"Сплав прецизионный магнитно-мягкий";"Сплав с повышенной магнитной проницаемостью и индукцией насыщения.";"Для сердечников помехоподавляющих проводов зажигания автомобилей";"Нет данных"
"981";"47НКХ";"Сплав прецизионный магнитно-мягкий";"47НКХ";"Сплав прецизионный магнитно-мягкий";;"для сердечников катушек постоянной индуктивности, дросселей фильтров, широкополосных трансформаторов; сплав обладает анизотропией магнитных свойств, низкой остаточной магнитной индукцией и постоянством магнитной проницаемости";"Нет данных"
"673";"40НКМ";"Сплав прецизионный магнитно-мягкий";"40НКМ       (    другое обозначение         40НКМП     )";"Сплав прецизионный магнитно-мягкий";"С 01.01.1991 сплав не допускается к применению во вновь создаваемой и модернизируемой технике.";"Для сердечников катушек постоянной индуктивности, дросселей фильтров, широкополосных трансформаторов; Сплав обладает анизотропией магнитных свойств, низкой остаточной  магнитной индукцией и постоянством магнитной проницаемости в широком интервале полей";"Нет данных"
"674";"45Н";"Сплав прецизионный магнитно-мягкий";"45Н";"Сплав прецизионный магнитно-мягкий";"Сплав обладает повышенной магнитной проницаемостью и повышенной индукцией технического насыщения";"Для сердечников междуламповых и малогабаритных силовых трансформаторов, дросселей, реле и деталей магнитных цепей, работающих при повышенных индукциях без подмагничивания или с небольшим подмагничиванием;";"Нет данных"
"675";"47НК";"Сплав прецизионный магнитно-мягкий";"47НК";"Сплав прецизионный магнитно-мягкий";"Сплав обладает анизотропией магнитных свойств, низкой остаточной  магнитной индукцией и постоянством магнитной проницаемости в широком интервале полей";"Для сердечников катушек постоянной индуктивности, дросселей фильтров, широкополосных трансформаторов;";"Нет данных"
"689";"49К2Ф";"Сплав прецизионный магнитно-мягкий";"49К2Ф";"Сплав прецизионный магнитно-мягкий";"Сплав с высоким магнитным насыщением, высокой и постоянной проницаемостью, высокой магнитострикцией и высокой точкой Кюри.";"Для пакетов ультразвуковых преобразователей телефонных мембран;";"Нет данных"
"691";"49К2ФА";"Сплав прецизионный магнитно-мягкий";"49К2ФА";"Сплав прецизионный магнитно-мягкий";"Сплав с магнитным насыщением не менее 2,35 Т, с высокой точкой Кюри 950°С и высокой магнитострикцией.";"Для трансформаторов, магнитных усилителей, роторов и статоров электрических машин;";"Нет данных"
"690";"49КФ";"Сплав прецизионный магнитно-мягкий";"49КФ";"Сплав прецизионный магнитно-мягкий";"Сплав с магнитным насыщением не менее 2,35 Т, с высокой точкой Кюри 950 °С и высокой магнитострикцией.";"Для сердечников и полюсных наконечников, магнитов и соленоидов;";"Нет данных"
"676";"50Н";"Сплав прецизионный магнитно-мягкий";"50Н       (    другое обозначение         50НП     )";"Сплав прецизионный магнитно-мягкий";"сплав обладает повышенной магнитной проницаемостью и повышенной индукцией технического насыщения";"Для сердечников междуламповых и малогабаритных силовых трансформаторов, дросселей, реле и деталей магнитных цепей, работающих при повышенных индукциях без подмагничивания или с небольшим подмагничиванием;";"Нет данных"
"980";"50НХС";"Сплав прецизионный магнитно-мягкий";"50НХС";"Сплав прецизионный магнитно-мягкий";"Сплав с повышенной магнитной проницаемостью и высоким удельным электросопротивлением при индукции не менее 1,0 Т.";"Для сердечников импульсных трансформаторов и аппаратуры связи звуковых и высоких частот, работающих без подмагничивания или с небольшим подмагничиванием, для сердечников магнитных головок.";"Нет данных"
"677";"50ХНС";"Сплав прецизионный магнитно-мягкий";"50ХНС";"Сплав прецизионный магнитно-мягкий";;"для сердечников импульсных трансформаторов и аппаратуры связи звуковых и высоких частот, работающих без подмагничивания или с небольшим подмагничиванием; для сердечников магнитных головок";"Нет данных"
"679";"68НМ";"Сплав прецизионный магнитно-мягкий";"68НМ       (    другое обозначение         68НМП     )";"Сплав прецизионный магнитно-мягкий";"Сплав с высокими значениями проницаемости и приращений индукции при однополярном импульсном намагничивании, обладающий магнитной текстурой.";"Для изготовления сердечников магнитных усилителей, коммутирующих дросселей, выпрямительных установок, импульсных и широкополосных трансформаторов.";"Нет данных"
"678";"64Н";"Сплав прецизионный магнитно-мягкий";"64Н       (    другое обозначение         65Н     )";"Сплав прецизионный магнитно-мягкий";"Сплав обладает анизотропией магнитных свойств, низкой остаточной  магнитной индукцией и постоянством магнитной проницаемости в широком интервале полей";"Для сердечников катушек постоянной индуктивности, дросселей фильтров, широкополосных трансформаторов;";"Нет данных"
"681";"77НМД";"Сплав прецизионный магнитно-мягкий";"77НМД       (    другое обозначение         77НМДП     )";"Сплав прецизионный магнитно-мягкий";"Сплав с высокой магнитной проницаемостью в слабых полях при индукции насыщения 0,65-0,75 Т. Сплав 77НМДН с высокой прямоугольностью петли гистерезиса и низким коэффициентом перемагничивания";"Для сердечников малогабаритных трансформаторов, дросселей и реле, работающих в слабых полях магнитных экранов. В малых толщинах (0,05— 0,02 мм) — для сердечников импульсных трансформаторов, магнитных усилителей и бесконтактных реле";"Нет данных"
"680";"76НХД";"Сплав прецизионный магнитно-мягкий";"76НХД";"Сплав прецизионный магнитно-мягкий";"Сплав с высокой магнитной проницаемостью в слабых полях при индукции насыщения 0,65-0,75 Т.";"Для сердечников малогабаритных трансформаторов, дросселей и реле, работающих в слабых полях магнитных экранов. В малых толщинах (0,05— 0,02 мм) — для сердечников импульсных трансформаторов, магнитных усилителей и бесконтактных реле";"Нет данных"
"985";"25КФ14Н";"Сплав прецизионный магнитно-твердый";"25КФ14Н";"Сплав прецизионный магнитно-твердый";;"для активной части гистерезисных двигателей";"Нет данных"
"683";"79Н3М";"Сплав прецизионный магнитно-мягкий";"79Н3М";"Сплав прецизионный магнитно-мягкий";"С 01.01.1991 сплав не допускается к применению во вновь создаваемой и модернизируемой технике.";"Для сердечников импульсных и широкополосных трансформаторов; Сплав с высокими значениями проницаемости и приращений индукции при однополярном импульсном намагничивании, обладающий магнитной текстурой.";"Нет данных"
"682";"79НМ";"Сплав прецизионный магнитно-мягкий";"79НМ       (    другое обозначение         79НМП     )";"Сплав прецизионный магнитно-мягкий";"Сплав с высокой магнитной проницаемостью в слабых полях при индукции насыщения 0,65-0,75 Т. Сплав 79НМП с высокой прямоугольностью петли гистерезиса и низким коэффициентом перемагничивания";"Для сердечников малогабаритных трансформаторов, дросселей и реле, работающих в слабых полях магнитных экранов. В малых толщинах (0,05— 0,02 мм) — для сердечников импульсных трансформаторов, магнитных усилителей и бесконтактных реле";"Нет данных"
"982";"80Н2М";"Сплав прецизионный магнитно-мягкий";"80Н2М";"Сплав прецизионный магнитно-мягкий";;"для сердечников накопительных трансформаторов; сплав с прямоугольной петлей гистерезиса";"Нет данных"
"684";"80НХС";"Сплав прецизионный магнитно-мягкий";"80НХС";"Сплав прецизионный магнитно-мягкий";"Сплав с высокой магнитной проницаемостью в слабых полях при индукции насыщения 0,65-0,75 Т.";"Для сердечников малогабаритных трансформаторов, дросселей и реле, работающих в слабых полях магнитных экранов. В малых толщинах (0,05— 0,02 мм) — для сердечников импульсных трансформаторов, магнитных усилителей и бесконтактных реле, для сердечников магнитных головок.";"Нет данных"
"687";"81НМА";"Сплав прецизионный магнитно-мягкий";"81НМА";"Сплав прецизионный магнитно-мягкий";"Сплав с наивысшим значением магнитной проницаемости в слабых постоянных и переменных магнитных полях с пониженной чувствительностью к механическим воздействиям и повышенной прочностью. В зависимости от окончательной термообработки σВ может быть от 640 Н/мм2 (65 кгс/мм2) до 1270 Н/мм2 (130 кгс/мм2).";"Для  сердечников магнитных головок, малогабаритных трансформаторов, дросселей, реле, дефектоскопов, магнитных экранов, феррозондов для применения в радиоэлектронной аппаратуре высокой чувствительности.";"Нет данных"
"686";"83НФ";"Сплав прецизионный магнитно-мягкий";"83НФ";"Сплав прецизионный магнитно-мягкий";"Сплав обладает наивысшей начальной  проницаемостью в постоянных и переменных полях";"Для сердечников малогабаритных трансформаторов и дросселей, работающих в слабых полях; ; для магнитных экранов.";"Нет данных"
"983";"83НФ-Ш";"Сплав прецизионный магнитно-мягкий";"83НФ-Ш";"Сплав прецизионный магнитно-мягкий";;"для сердечников малогабаритных трансформаторов и дросселей, работающих в слабых полях; сплав обладает наивысшей магнитной проницаемостью в слабых полях";"Нет данных"
"984";"35КФ10Н";"Сплав прецизионный магнитно-твердый";"35КФ10Н";"Сплав прецизионный магнитно-твердый";;"для активной части гистерезисных двигателей";"Нет данных"
"697";"35КХ4Ф";"Сплав прецизионный магнитно-твердый";"35КХ4Ф";"Сплав прецизионный магнитно-твердый";;"для активной части гистерезисных двигателей";"Нет данных"
"698";"35КХ6Ф";"Сплав прецизионный магнитно-твердый";"35КХ6Ф";"Сплав прецизионный магнитно-твердый";;"для активной части гистерезисных двигателей";"Нет данных"
"699";"35КХ8Ф";"Сплав прецизионный магнитно-твердый";"35КХ8Ф";"Сплав прецизионный магнитно-твердый";;"для активной части гистерезисных двигателей";"Нет данных"
"694";"52К11Ф";"Сплав прецизионный магнитно-твердый";"52К11Ф";"Сплав прецизионный магнитно-твердый";;"для малогабаритных постоянных магнитов";"Нет данных"
"693";"52К10Ф";"Сплав прецизионный магнитно-твердый";"52К10Ф";"Сплав прецизионный магнитно-твердый";;"для малогабаритных постоянных магнитов";"Нет данных"
"696";"52К13Ф";"Сплав прецизионный магнитно-твердый";"52К13Ф";"Сплав прецизионный магнитно-твердый";;"для малогабаритных постоянных магнитов";"Нет данных"
"695";"52К12Ф";"Сплав прецизионный магнитно-твердый";"52К12Ф";"Сплав прецизионный магнитно-твердый";;"для малогабаритных постоянных магнитов";"Нет данных"
"701";"ЕВ6";"Сплав прецизионный магнитно-твердый";"ЕВ6";"Сплав прецизионный магнитно-твердый";;"для магнитов неответственного назначения";"Нет данных"
"700";"ЕХ3";"Сплав прецизионный магнитно-твердый";"ЕХ3";"Сплав прецизионный магнитно-твердый";;"для магнитов неответственного назначения";"Нет данных"
"703";"ЕХ9К15М2";"Сплав прецизионный магнитно-твердый";"ЕХ9К15М2";"Сплав прецизионный магнитно-твердый";;"для магнитов неответственного назначения";"Нет данных"
"702";"ЕХ5К5";"Сплав прецизионный магнитно-твердый";"ЕХ5К5";"Сплав прецизионный магнитно-твердый";;"для магнитов неответственного назначения";"Нет данных"
"1877";"ЮНДК";"Сплав прецизионный магнитно-твердый";"ЮНДК";"Сплав прецизионный магнитно-твердый";"Литой магнитотвердый сплав на железо-никель-алюминиевой основе. Магнитная анизотропия имеется";"Для изготовления постоянных магнитов";"Нет данных"
"1878";"ЮНДКБА";"Сплав прецизионный магнитно-твердый";"ЮНДКБА";"Сплав прецизионный магнитно-твердый";"Литой магнитотвердый сплав на железо-никель-алюминиевой основе. Магнитная анизотропия имеется";"Для изготовления постоянных магнитов";"Нет данных"
"1879";"ЮНДКТ5";"Сплав прецизионный магнитно-твердый";"ЮНДКТ5";"Сплав прецизионный магнитно-твердый";"Литой магнитотвердый сплав на железо-никель-алюминиевой основе. Магнитная анизотропия имеется";"Для изготовления постоянных магнитов";"Нет данных"
"1876";"ЮНДКИ";"Сплав прецизионный магнитно-твердый";"ЮНДКИ";"Сплав прецизионный магнитно-твердый";"Литой магнитотвердый сплав на железо-никель-алюминиевой основе. Магнитная анизотропия отсутствует";"Для изготовления постоянных магнитов";"Нет данных"
"1881";"ЮНДКТ5АА";"Сплав прецизионный магнитно-твердый";"ЮНДКТ5АА";"Сплав прецизионный магнитно-твердый";"Литой магнитотвердый сплав на железо-никель-алюминиевой основе. Магнитная анизотропия имеется";"Для изготовления постоянных магнитов";"Нет данных"
"1880";"ЮНДКТ5БА";"Сплав прецизионный магнитно-твердый";"ЮНДКТ5БА";"Сплав прецизионный магнитно-твердый";"Литой магнитотвердый сплав на железо-никель-алюминиевой основе. Магнитная анизотропия имеется";"Для изготовления постоянных магнитов";"Нет данных"
"1882";"ЮНДКТ8";"Сплав прецизионный магнитно-твердый";"ЮНДКТ8";"Сплав прецизионный магнитно-твердый";"Литой магнитотвердый сплав на железо-никель-алюминиевой основе. Магнитная анизотропия имеется";"Для изготовления постоянных магнитов";"Нет данных"
"1874";"ЮНДЧ";"Сплав прецизионный магнитно-твердый";"ЮНДЧ";"Сплав прецизионный магнитно-твердый";"Литой магнитотвердый сплав на железо-никель-алюминиевой основе. Магнитная анизотропия отсутствует";"Для изготовления постоянных магнитов";"Нет данных"
"1875";"ЮНТС";"Сплав прецизионный магнитно-твердый";"ЮНТС";"Сплав прецизионный магнитно-твердый";"Литой магнитотвердый сплав на железо-никель-алюминиевой основе. Магнитная анизотропия отсутствует";"Для изготовления постоянных магнитов";"Нет данных"
"704";"29НК";"Сплав прецизионный с заданным ТКЛР";"29НК       (    другое обозначение         29НК-ВИ       29НК-ВИ-1       29НК-1     )";"Сплав прецизионный с заданным ТКЛР";;"для вакуумных спаев элементов радиоэлектронной аппаратуры со стеклами С49-1, С52-1, С48-1, С47-1; ТКЛР*1000000  в диапазоне температур  от -70 до +420  &ordm;C не более 4.5-6.5  [1/&ordm;C]";"Нет данных"
"705";"30НКД";"Сплав прецизионный с заданным ТКЛР";"30НКД       (    другое обозначение         30НКД-ВИ     )";"Сплав прецизионный с заданным ТКЛР";;"для вакуумных спаев со стеклами С38-1, С40-1; ТКЛР*1000000  в диапазоне температур  от -60 до +400  &ordm;C не более 3.3-4.6  [1/&ordm;C]";"Нет данных"
"707";"32НК-ВИ";"Сплав прецизионный с заданным ТКЛР";"32НК-ВИ";"Сплав прецизионный с заданным ТКЛР";;"для соединения с мягким стеклом; для деталей с полированной поверхностью;  ТКЛР*1000000  в диапазоне температур  от -60 до +20 и от +20 до +100   &ordm;C не более 1.5  [1/&ordm;C]";"Нет данных"
"706";"32НКД";"Сплав прецизионный с заданным ТКЛР";"32НКД";"Сплав прецизионный с заданным ТКЛР";;"для деталей приборов очень высокой точности, требующих постоянства размеров в интервале климатических температур; ТКЛР*1000000  в диапазоне температур  от -60 до +100  &ordm;C не более 1.0  [1/&ordm;C]";"Нет данных"
"708";"33НК";"Сплав прецизионный с заданным ТКЛР";"33НК       (    другое обозначение         33НК-ВИ     )";"Сплав прецизионный с заданным ТКЛР";;"для спайки с мягким стеклом С72-4, для соединения с керамикой и слюдой; ТКЛР*1000000  в диапазоне температур  от -70 до +450  &ordm;C не более 6 - 9  [1/&ordm;C]";"Нет данных"
"986";"34НК";"Сплав прецизионный с заданным ТКЛР";"34НК";"Сплав прецизионный с заданным ТКЛР";;"для спайки с мягким стеклом С84-2, для соединения с керамикой ; ТКЛР*1000000 в диапазоне температур от +20 до +500 &ordm;C не более 5.2 - 7 [1/&ordm;C]";"Нет данных"
"710";"36Н";"Сплав прецизионный с заданным ТКЛР";"36Н       (    другое обозначение         36Н-ВИ     )";"Сплав прецизионный с заданным ТКЛР";;"для деталей приборов, требующих постоянства размеров в интервале климатических температур; ТКЛР*1000000  в диапазоне температур  от -60 до +100  &ordm;C не более 1.5 [1/&ordm;C]";"Известны"
"709";"35НКТ";"Сплав прецизионный с заданным ТКЛР";"35НКТ";"Сплав прецизионный с заданным ТКЛР";;"для деталей приборов, работающих при повышенных нагрузках; ТКЛР*1000000  в диапазоне температур  от +20 до +60  и -60 до +20  &ordm;C не более 3.5  [1/&ordm;C]";"Нет данных"
"712";"38НКД";"Сплав прецизионный с заданным ТКЛР";"38НКД       (    другое обозначение         38НКД-ВИ     )";"Сплав прецизионный с заданным ТКЛР";;"для вакуумных спаев со стеклами П-6, С72-4; ТКЛР*1000000  в диапазоне температур  от -60 до +400  &ordm;C не более 7.0-7.8  [1/&ordm;C]";"Нет данных"
"713";"39Н";"Сплав прецизионный с заданным ТКЛР";"39Н";"Сплав прецизионный с заданным ТКЛР";;"для конструкций и трубопроводов, работающих при   низких температурах; ТКЛР*1000000  в диапазоне температур  от -258 до +20  &ordm;C не более 4  [1/&ordm;C]";"Нет данных"
"714";"42Н";"Сплав прецизионный с заданным ТКЛР";"42Н       (    другое обозначение         42Н-ВИ     )";"Сплав прецизионный с заданным ТКЛР";;"в электровакуумной технике; ТКЛР*1000000  в диапазоне температур  от -70 до +340 &ordm;C не более 4.5-5.5  [1/&ordm;C]";"Нет данных"
"715";"42НА-ВИ";"Сплав прецизионный с заданным ТКЛР";"42НА-ВИ";"Сплав прецизионный с заданным ТКЛР";;"в электровакуумной технике; ТКЛР*1000000 в диапазоне температур от -70 до +340 &ordm;C не более 4.5-5.5 [1/&ordm;C]";"Нет данных"
"711";"36НХ";"Сплав прецизионный с заданным ТКЛР";"36НХ";"Сплав прецизионный с заданным ТКЛР";;"для конструкций и трубопроводов, работающих при   низких температурах; ТКЛР*1000000  в диапазоне температур  от -258 до +20 и от +20 до +100   &ordm;C не более 1.0-2.0  [1/&ordm;C]";"Нет данных"
"718";"47НД";"Сплав прецизионный с заданным ТКЛР";"47НД       (    другое обозначение         47НД-ВИ     )";"Сплав прецизионный с заданным ТКЛР";;"для спайки с мягким стеклом , для соединения с керамикой и слюдой, для пружин герметических контактов ; ТКЛР*1000000  в диапазоне температур  от -70 до +440  &ordm;C не более 9-11  [1/&ordm;C]";"Нет данных"
"717";"47Н3Х";"Сплав прецизионный с заданным ТКЛР";"47Н3Х";"Сплав прецизионный с заданным ТКЛР";;"для вакуумных спаев со стеклами ЛЕНЗОС и т.д.; ТКЛР*1000000  в диапазоне температур  от -70 до +400  &ordm;C не более 9.5-10.5  [1/&ordm;C]";"Нет данных"
"716";"47НХ";"Сплав прецизионный с заданным ТКЛР";"47НХ";"Сплав прецизионный с заданным ТКЛР";;"для вакуумных спаев со стеклами 16Ш, С72-4; ТКЛР*1000000  в диапазоне температур  от -70 до +450  &ordm;C не более 8 - 9  [1/&ordm;C]";"Нет данных"
"719";"47НХР";"Сплав прецизионный с заданным ТКЛР";"47НХР";"Сплав прецизионный с заданным ТКЛР";;"для спайки с мягким стеклом; ТКЛР*1000000  в диапазоне температур  от -70 до +330  &ordm;C не более 8.5-11  [1/&ordm;C]";"Нет данных"
"721";"52Н";"Сплав прецизионный с заданным ТКЛР";"52Н       (    другое обозначение         52Н-ВИ     )";"Сплав прецизионный с заданным ТКЛР";;"для соединения с мягким стеклом; ТКЛР*1000000  в диапазоне температур  от -70 до +550  &ordm;C не более 11-11.4  [1/&ordm;C]; сплав с высокой проницаемостью и индукцией насыщения 1.5 Т";"Нет данных"
"720";"48НХ";"Сплав прецизионный с заданным ТКЛР";"48НХ";"Сплав прецизионный с заданным ТКЛР";;"для вакуумных спаев со стеклами 16Ш, С72-4; ТКЛР*1000000  в диапазоне температур  от -70 до +450  &ordm;C не более 8.5 - 9.5  [1/&ordm;C]";"Нет данных"
"722";"58Н-ВИ";"Сплав прецизионный с заданным ТКЛР";"58Н-ВИ";"Сплав прецизионный с заданным ТКЛР";;"для штриховых мер длины; ТКЛР*1000000  в диапазоне температур  от +20 до +100  &ordm;C не более 11.2-11.8  [1/&ordm;C]";"Нет данных"
"780";"19НХ";"Сплав прецизионный, составляющие термобиметаллов";"19НХ";"Сплав прецизионный, составляющие термобиметаллов";;"сплав - составляющая термобиметаллов";"Нет данных"
"782";"24НХ";"Сплав прецизионный, составляющие термобиметаллов";"24НХ";"Сплав прецизионный, составляющие термобиметаллов";;"составляющая термобиметаллов";"Нет данных"
"781";"20НГ";"Сплав прецизионный, составляющие термобиметаллов";"20НГ";"Сплав прецизионный, составляющие термобиметаллов";;"составляющая термобиметаллов";"Нет данных"
"784";"46Н";"Сплав прецизионный, составляющие термобиметаллов";"46Н";"Сплав прецизионный, составляющие термобиметаллов";;"составляющая термобиметаллов";"Нет данных"
"783";"45НХ";"Сплав прецизионный, составляющие термобиметаллов";"45НХ";"Сплав прецизионный, составляющие термобиметаллов";;"составляющая термобиметаллов";"Нет данных"
"2396";"46НХ";"Сплав прецизионный, составляющие термобиметаллов";"46НХ";"Сплав прецизионный, составляющие термобиметаллов";;"Составляющая термобиметаллов";"Нет данных"
"785";"75ГНД";"Сплав прецизионный, составляющие термобиметаллов";"75ГНД";"Сплав прецизионный, составляющие термобиметаллов";;"составляющая термобиметаллов";"Нет данных"
"764";"17ХНГТ";"Сплав прецизионный с заданными свойствами упругости";"17ХНГТ";"Сплав прецизионный с заданными свойствами упругости";;"для упругих чувствительных элементов и пружинных деталей общего и специального назначения, работающих до 250 град.С";"Нет данных"
"723";"36НХТЮ";"Сплав прецизионный с заданными свойствами упругости";"36НХТЮ";"Сплав прецизионный с заданными свойствами упругости";;"для упругих чувствительных элементов, работающих при температуре до 250 град.С";"Нет данных"
"725";"36НХТЮ8М";"Сплав прецизионный с заданными свойствами упругости";"36НХТЮ8М";"Сплав прецизионный с заданными свойствами упругости";;"для упругих чувствительных элементов, работающих при температуре до 400 град.С";"Нет данных"
"724";"36НХТЮ5М";"Сплав прецизионный с заданными свойствами упругости";"36НХТЮ5М";"Сплав прецизионный с заданными свойствами упругости";;"для упругих чувствительных элементов, работающих при температуре до 350 град.С";"Нет данных"
"765";"40КХНМ";"Сплав прецизионный с заданными свойствами упругости";"40КХНМ";"Сплав прецизионный с заданными свойствами упругости";;"для пружин часовых механизмов, витых цилиндрических пружин, работающих при температуре до 400 град.С, для кернов электроизмерительных приборов, для деталей в хирургии";"Нет данных"
"766";"40КНХМВТЮ";"Сплав прецизионный с заданными свойствами упругости";"40КНХМВТЮ";"Сплав прецизионный с заданными свойствами упругости";;"для заводных пружин наручных часов";"Нет данных"
"727";"42НХТЮА";"Сплав прецизионный с заданными свойствами упругости";"42НХТЮА";"Сплав прецизионный с заданными свойствами упругости";;"для волосковых спиралей часовых механизмов";"Нет данных"
"726";"42НХТЮ";"Сплав прецизионный с заданными свойствами упругости";"42НХТЮ";"Сплав прецизионный с заданными свойствами упругости";;"для упругих чувствительных элементов, работающих при температуре до 100 град.С";"Нет данных"
"987";"43НКТЮ";"Сплав прецизионный с заданными свойствами упругости";"43НКТЮ";"Сплав прецизионный с заданными свойствами упругости";;"для упругих чувствительных элементов, работающих при температуре до 300 град.С";"Нет данных"
"728";"44НХТЮ";"Сплав прецизионный с заданными свойствами упругости";"44НХТЮ";"Сплав прецизионный с заданными свойствами упругости";;"для упругих чувствительных элементов, работающих при температуре до 200 град.С";"Нет данных"
"729";"68НХВКТЮ";"Сплав прецизионный с заданными свойствами упругости";"68НХВКТЮ       (    другое обозначение         68НХВКТЮ-ВИ     )";"Сплав прецизионный с заданными свойствами упругости";;"для упругих чувствительных элементов, работающих при температуре от -196 до 500 град.С";"Нет данных"
"778";"Н50К10";"Сплав прецизионный с высоким электрическим сопротивлением";"Н50К10";"Сплав прецизионный с высоким электрическим сопротивлением";;"для термодатчиков и термочувствительных элементов, работающих в интервале температур от 20 до 500 град.С";"Нет данных"
"989";"Х15Н60-ВИ";"Сплав прецизионный с высоким электрическим сопротивлением";"Х15Н60-ВИ";"Сплав прецизионный с высоким электрическим сопротивлением";;"сплав жаростойкий";"Нет данных"
"774";"Х15Н60";"Сплав прецизионный с высоким электрическим сопротивлением";"Х15Н60";"Сплав прецизионный с высоким электрическим сопротивлением";;"для изготовления ответственных деталей внутривакуумных приборов, соединителей в изделиях электронной техники, для непрецизионных резисторов";"Нет данных"
"834";"97НЛ";"Сплав прецизионный с заданными свойствами упругости";"97НЛ";"Сплав прецизионный с заданными свойствами упругости";;"для токоведущих и силовых упругих чувствительных элементов, работающих при температуре до 300 град.С";"Нет данных"
"990";"Х13Ю4";"Сплав прецизионный с высоким электрическим сопротивлением";"Х13Ю4";"Сплав прецизионный с высоким электрическим сопротивлением";;"для элементов сопротивления; сплав жаростойкий в окислительной атмосфере";"Нет данных"
"773";"Х15Н60-Н";"Сплав прецизионный с высоким электрическим сопротивлением";"Х15Н60-Н";"Сплав прецизионный с высоким электрическим сопротивлением";;"для нагревателей с предельной рабочей температурой 1100 град.С промышленных электропечей и различных электронагревательных устройств";"Нет данных"
"768";"Н80ХЮД-ВИ";"Сплав прецизионный с высоким электрическим сопротивлением";"Н80ХЮД-ВИ";"Сплав прецизионный с высоким электрическим сопротивлением";;"для прецизионных резисторов и тензорезисторов";"Нет данных"
"772";"Х20Н73ЮМ-ВИ";"Сплав прецизионный с высоким электрическим сопротивлением";"Х20Н73ЮМ-ВИ";"Сплав прецизионный с высоким электрическим сопротивлением";;"для прецизионных резисторов и тензорезисторов";"Нет данных"
"776";"Х20Н80";"Сплав прецизионный с высоким электрическим сопротивлением";"Х20Н80";"Сплав прецизионный с высоким электрическим сопротивлением";;"для изготовления ответственных деталей внутривакуумных приборов, соединителей в изделиях электронной техники, для непрецизионных резисторов";"Нет данных"
"767";"Х15Ю5";"Сплав прецизионный с высоким электрическим сопротивлением";"Х15Ю5";"Сплав прецизионный с высоким электрическим сопротивлением";;"для резистивных элементов, а также для электронагревательных устройств";"Нет данных"
"2394";"Х15Н60-Н-ВИ";"Сплав прецизионный с высоким электрическим сопротивлением";"Х15Н60-Н-ВИ";"Сплав прецизионный с высоким электрическим сопротивлением";"Сплав жаростойкий в окислительной атмосфере, в азоте, аммиаке, неустойчив в атмосфере, содержащей серу и сернистые соединения, более жаропрочен, чем железохромалюминиевые сплавы.";"Для изготовления электронагревательных элементов промышленных электропечей и различных электронагревательных устройств с предельной рабочей температурой до 1150 °С и бытовых приборов;  рекомендуется для нагревателей электротермического оборудования повышенной надежности.";"Нет данных"
"775";"Х20Н80-Н";"Сплав прецизионный с высоким электрическим сопротивлением";"Х20Н80-Н";"Сплав прецизионный с высоким электрическим сопротивлением";;"для нагревателей с предельной рабочей температурой 1200 град.С промышленных электропечей и различных электронагревательных устройств";"Известны"
"777";"Х20Н80-ВИ";"Сплав прецизионный с высоким электрическим сопротивлением";"Х20Н80-ВИ";"Сплав прецизионный с высоким электрическим сопротивлением";;"для изготовления ответственных деталей внутривакуумных приборов, соединителей в изделиях электронной техники, для непрецизионных резисторов";"Нет данных"
"769";"Х23Ю5";"Сплав прецизионный с высоким электрическим сопротивлением";"Х23Ю5";"Сплав прецизионный с высоким электрическим сопротивлением";;"для резистивных элементов, а также для электронагревательных устройств";"Нет данных"
"2395";"Х20Н80-Н-ВИ";"Сплав прецизионный с высоким электрическим сопротивлением";"Х20Н80-Н-ВИ";"Сплав прецизионный с высоким электрическим сопротивлением";"Сплав жаростойкий в окислительной атмосфере, в азоте, аммиаке, неустойчив в атмосфере, содержащей серу и сернистые соединения, более жаропрочен, чем железохромалюминиевые сплавы.";"Для изготовления электронагревательных элементов промышленных электропечей и различных электронагревательных устройств с предельной рабочей температурой до 1220 °С и бытовых приборов. Сплав Х20Н80-Н-ВИ рекомендуется для нагревателей электротермического оборудования повышенной надежности.";"Нет данных"
"779";"Х23Ю5Т";"Сплав прецизионный с высоким электрическим сопротивлением";"Х23Ю5Т";"Сплав прецизионный с высоким электрическим сопротивлением";;"для нагревательных элементов с с предельной рабочей температурой 1400 град.С  в промышленных и лабораторных печах";"Нет данных"
"988";"Х25Н20";"Сплав прецизионный с высоким электрическим сопротивлением";"Х25Н20";"Сплав прецизионный с высоким электрическим сопротивлением";;"для упругих чувствительных элементов, работающих при температуре до 950 град.С";"Нет данных"
"771";"ХН20ЮС";"Сплав прецизионный с высоким электрическим сопротивлением";"ХН20ЮС";"Сплав прецизионный с высоким электрическим сопротивлением";;"для нагревателей с предельной рабочей температурой 1100 град.С промышленных электропечей и различных электронагревательных устройств";"Известны"
"333";"Х27Ю5Т";"Сплав прецизионный с высоким электрическим сопротивлением";"Х27Ю5Т";"Сплав прецизионный с высоким электрическим сопротивлением";;"для электронагревательных элементов печей с предельной рабочей температурой 1350 °С.";"Нет данных"
"770";"ХН70Ю-Н";"Сплав прецизионный с высоким электрическим сопротивлением";"ХН70Ю-Н";"Сплав прецизионный с высоким электрическим сопротивлением";;"для нагревателей с предельной рабочей температурой 1200 град.С промышленных электропечей";"Нет данных"
"2122";"Мн87Н6";"Марганец металлический и марганец азотированный";"Мн87Н6";"Марганец металлический и марганец азотированный";;"Применяется для легирования специальных сталей и сплавов, а также в химической промышленности";"Нет данных"
"2121";"Мн92Н6";"Марганец металлический и марганец азотированный";"Мн92Н6";"Марганец металлический и марганец азотированный";;"Применяется для легирования специальных сталей и сплавов, а также в химической промышленности";"Нет данных"
"2124";"Мн91Н2";"Марганец металлический и марганец азотированный";"Мн91Н2";"Марганец металлический и марганец азотированный";;"Применяется для легирования специальных сталей и сплавов, а также в химической промышленности";"Нет данных"
"2119";"Мн965";"Марганец металлический и марганец азотированный";"Мн965";"Марганец металлический и марганец азотированный";;"Применяется для легирования специальных сталей и сплавов, а также в химической промышленности";"Нет данных"
"2120";"Мн95";"Марганец металлический и марганец азотированный";"Мн95";"Марганец металлический и марганец азотированный";;"Применяется для легирования специальных сталей и сплавов, а также в химической промышленности";"Нет данных"
"2123";"Мн89Н4";"Марганец металлический и марганец азотированный";"Мн89Н4";"Марганец металлический и марганец азотированный";;"Применяется для легирования специальных сталей и сплавов, а также в химической промышленности";"Нет данных"
"2118";"Мн997";"Марганец металлический и марганец азотированный";"Мн997";"Марганец металлический и марганец азотированный";;"Применяется для легирования специальных сталей и сплавов, а также в химической промышленности";"Нет данных"
"2105";"СК10";"Силикокальций";"СК10";"Силикокальций";;"Применяется как активный комплексный раскислитель, дегазатор стали и литейного чугуна, эффективный десульфуратор.";"Нет данных"
"2106";"СК10Р";"Силикокальций";"СК10Р";"Силикокальций";;"Применяется как активный комплексный раскислитель, дегазатор стали и литейного чугуна, эффективный десульфуратор.";"Нет данных"
"2117";"Мн998";"Марганец металлический и марганец азотированный";"Мн998";"Марганец металлический и марганец азотированный";;"Применяется для легирования специальных сталей и сплавов, а также в химической промышленности";"Нет данных"
"2107";"СК15";"Силикокальций";"СК15";"Силикокальций";;"Применяется как активный комплексный раскислитель, дегазатор стали и литейного чугуна, эффективный десульфуратор.";"Нет данных"
"2108";"СК15Р";"Силикокальций";"СК15Р";"Силикокальций";;"Применяется как активный комплексный раскислитель, дегазатор стали и литейного чугуна, эффективный десульфуратор.";"Нет данных"
"2109";"СК20";"Силикокальций";"СК20";"Силикокальций";;"Применяется как активный комплексный раскислитель, дегазатор стали и литейного чугуна, эффективный десульфуратор.";"Нет данных"
"2112";"СК25";"Силикокальций";"СК25";"Силикокальций";;"Применяется как активный комплексный раскислитель, дегазатор стали и литейного чугуна, эффективный десульфуратор.";"Нет данных"
"2110";"СК20Р";"Силикокальций";"СК20Р";"Силикокальций";;"Применяется как активный комплексный раскислитель, дегазатор стали и литейного чугуна, эффективный десульфуратор.";"Нет данных"
"2111";"СК25(ч)";"Силикокальций";"СК25(ч)";"Силикокальций";;"Применяется как активный комплексный раскислитель, дегазатор стали и литейного чугуна, эффективный десульфуратор.";"Нет данных"
"2115";"СК30";"Силикокальций";"СК30";"Силикокальций";;"Применяется как активный комплексный раскислитель, дегазатор стали и литейного чугуна, эффективный десульфуратор.";"Нет данных"
"2114";"СК30(ч)";"Силикокальций";"СК30(ч)";"Силикокальций";;"Применяется как активный комплексный раскислитель, дегазатор стали и литейного чугуна, эффективный десульфуратор.";"Нет данных"
"2116";"СК30Р";"Силикокальций";"СК30Р";"Силикокальций";;"Применяется как активный комплексный раскислитель, дегазатор стали и литейного чугуна, эффективный десульфуратор.";"Нет данных"
"2104";"ACr98";"Хром металлический";"ACr98";"Хром металлический";"Хром металлический алюминотермический";"В сталеплавильной и литейной промышленности для  легирования специальных сталей и сплавов.";"Нет данных"
"2103";"ACr98.5";"Хром металлический";"ACr98.5";"Хром металлический";"Хром металлический алюминотермический";"В сталеплавильной и литейной промышленности для  легирования специальных сталей и сплавов.";"Нет данных"
"2113";"СК25Р";"Силикокальций";"СК25Р";"Силикокальций";;"Применяется как активный комплексный раскислитель, дегазатор стали и литейного чугуна, эффективный десульфуратор.";"Нет данных"
"2100";"ECr99.2";"Хром металлический";"ECr99.2";"Хром металлический";"Хром металлический электролитический";"В сталеплавильной и литейной промышленности для  легирования специальных сталей и сплавов.";"Нет данных"
"2102";"RECr99.6";"Хром металлический";"RECr99.6";"Хром металлический";"Хром металлический рафинированный электролитический";"В сталеплавильной и литейной промышленности для  легирования специальных сталей и сплавов.";"Нет данных"
"2101";"RACr99";"Хром металлический";"RACr99";"Хром металлический";"Хром металлический рафинированный алюминотермический";"В сталеплавильной и литейной промышленности для  легирования специальных сталей и сплавов.";"Нет данных"
"2099";"Х97.5";"Хром металлический";"Х97.5";"Хром металлический";;"В сталеплавильной и литейной промышленности для  легирования специальных сталей и сплавов.";"Нет данных"
"2098";"Х98.5";"Хром металлический";"Х98.5";"Хром металлический";;"В сталеплавильной и литейной промышленности для  легирования специальных сталей и сплавов.";"Нет данных"
"2097";"Х99";"Хром металлический";"Х99";"Хром металлический";;"В сталеплавильной и литейной промышленности для  легирования специальных сталей и сплавов.";"Нет данных"
"2093";"Х99Н1";"Хром металлический";"Х99Н1";"Хром металлический";;"В сталеплавильной и литейной промышленности для  легирования специальных сталей и сплавов.";"Нет данных"
"2094";"Х99Н2";"Хром металлический";"Х99Н2";"Хром металлический";;"В сталеплавильной и литейной промышленности для  легирования специальных сталей и сплавов.";"Нет данных"
"2095";"Х99Н4";"Хром металлический";"Х99Н4";"Хром металлический";;"В сталеплавильной и литейной промышленности для  легирования специальных сталей и сплавов.";"Нет данных"
"2096";"Х99Н5";"Хром металлический";"Х99Н5";"Хром металлический";;"В сталеплавильной и литейной промышленности для  легирования специальных сталей и сплавов.";"Нет данных"
"2057";"ФБ12";"Ферробор";"ФБ12";"Ферробор";;"Для   легирования сталей, сплавов и чугунов, а также для изготовления покрытий сварочных электродов и наплавочных смесей.";"Нет данных"
"2056";"ФБ17";"Ферробор";"ФБ17";"Ферробор";;"Для   легирования сталей, сплавов и чугунов, а также для изготовления покрытий сварочных электродов и наплавочных смесей.";"Нет данных"
"2055";"ФБ20";"Ферробор";"ФБ20";"Ферробор";;"Для   легирования сталей, сплавов и чугунов, а также для изготовления покрытий сварочных электродов и наплавочных смесей.";"Нет данных"
"2080";"FeV40";"Феррованадий";"FeV40";"Феррованадий";;"Применяют при легировании стали, сплавов и чугунов для получения мелкокристаллической структуры,  увеличения прочности и ударной вязкости, а также устойчивости стали к механическим и знакопеременным нагрузкам и повреждениям; для повышения прокаливаемости стали и ее стойкости против отпуска.";"Нет данных"
"2081";"FeV60";"Феррованадий";"FeV60";"Феррованадий";;"Применяют при легировании стали, сплавов и чугунов для получения мелкокристаллической структуры,  увеличения прочности и ударной вязкости, а также устойчивости стали к механическим и знакопеременным нагрузкам и повреждениям; для повышения прокаливаемости стали и ее стойкости против отпуска.";"Нет данных"
"2058";"ФБ6";"Ферробор";"ФБ6";"Ферробор";;"Для   легирования сталей, сплавов и чугунов, а также для изготовления покрытий сварочных электродов и наплавочных смесей.";"Нет данных"
